Repository: hych0/WGSR

# WGSR

## Accronyms for  catalyst preparation methods:
- incipient to wetness impregnation (IWI)
- wet impregnation (WI)
- co-impregnation (CI)
- sequential impregnation (SI)
- sol-gel precipitation (SGP)
- co-precipitation (CP)

- homogenous deposition precipitation (HDP)
- Urea Gelation co-precipitation (UGC)
- solution combustion technique (SCT)
- flame spray pyrolysis (FSP)
- micro emulsion (ME)
- deposition precipitation (DP)

## Features
- Base Metal (wt %): Pt	Au	Ru	Rh	Ir	Cu	Pd				
- Catalyst Preparation Method: IWI	WI	CI	SI	SGP	CP	HDP	UGC	SCT	FSP	ME	DP									
- Calcination conditions: Calc T (oC)	Calc T. (hr)
- Support type:	Al2O3	MgO	CeO2	TiO2	ZEO	MnO	Y203	ZrO2	HAP	ACC	Tb4O7	HfO2	La2O3	Co3O4	ThO2	SiO2	Fe2O3	Sm2O3	Gd2O3	Yb2O3	CaO								
- Promoter type and weight %: Li	Ce	Co	Mg	Fe	Mn	Zr	K	Ni	Ca	Cs	V	Rb	Y	Na	La	Gd	Yb	Zn	Re	Ti	Cr	Ho	Nd	Tm	Sm	Er	Sr	YSZ		
- Operating Conditions: Temperature (C)	H2 vol.%	O2 vol.%	CO vol.%	H2O vol.%	CO2 vol.%	CH4 vol.%	TOS (min)	F/W (mg.min/ml)
- Output: CO Conversion

Pre-pruned:
Post-pruned (Cost Complexity):

File: CategoricalWGSR.csv (part 1 of 12)
,Base,Base_weight,Base2,Base2_weight,Prep,Prep2,Calc.T,Calc.t,Support,Support2,Support_frac,Support2_frac,Promoter,Promoter_weight,Promoter2,Promoter2_weight,T,H2,O2,CO,H2O,CO2,CH4,TOS,F/W,conversion
0,Au,1.0,0,0.0,DP,0,25,0.0,CeO2,0,1.0,0.0,0,0.0,0,0.0,140.0,0.0,0.0,4.498,30.6,0.0,0.0,60.0,2.0,7.6
1,Au,3.0,0,0.0,DP,0,25,0.0,CeO2,0,1.0,0.0,0,0.0,0,0.0,140.0,0.0,0.0,4.498,30.6,0.0,0.0,60.0,2.0,11.1
2,Au,5.0,0,0.0,DP,0,25,0.0,CeO2,0,1.0,0.0,0,0.0,0,0.0,140.0,0.0,0.0,4.498,30.6,0.0,0.0,60.0,2.0,18.0
3,Au,1.0,0,0.0,DP,0,25,0.0,CeO2,0,1.0,0.0,0,0.0,0,0.0,170.0,0.0,0.0,4.498,30.6,0.0,0.0,60.0,2.0,13.2
4,Au,3.0,0,0.0,DP,0,25,0.0,CeO2,0,1.0,0.0,0,0.0,0,0.0,170.0,0.0,0.0,4.498,30.6,0.0,0.0,60.0,2.0,26.3
5,Au,5.0,0,0.0,DP,0,25,0.0,CeO2,0,1.0,0.0,0,0.0,0,0.0,170.0,0.0,0.0,4.498,30.6,0.0,0.0,60.0,2.0,32.1
6,Au,1.0,0,0.0,DP,0,25,0.0,CeO2,0,1.0,0.0,0,0.0,0,0.0,200.0,0.0,0.0,4.498,30.6,0.0,0.0,60.0,2.0,25.6
7,Au,3.0,0,0.0,DP,0,25,0.0,CeO2,0,1.0,0.0,0,0.0,0,0.0,200.0,0.0,0.0,4.498,30.6,0.0,0.0,60.0,2.0,49.4
8,Au,5.0,0,0.0,DP,0,25,0.0,CeO2,0,1.0,0.0,0,0.0,0,0.0,200.0,0.0,0.0,4.498,30.6,0.0,0.0,60.0,2.0,53.5
9,Au,1.0,0,0.0,DP,0,25,0.0,CeO2,0,1.0,0.0,0,0.0,0,0.0,230.0,0.0,0.0,4.498,30.6,0.0,0.0,60.0,2.0,58.9
10,Au,3.0,0,0.0,DP,0,25,0.0,CeO2,0,1.0,0.0,0,0.0,0,0.0,230.0,0.0,0.0,4.498,30.6,0.0,0.0,60.0,2.0,69.1
11,Au,5.0,0,0.0,DP,0,25,0.0,CeO2,0,1.0,0.0,0,0.0,0,0.0,230.0,0.0,0.0,4.498,30.6,0.0,0.0,60.0,2.0,76.4
12,Au,1.0,0,0.0,DP,0,25,0.0,CeO2,0,1.0,0.0,0,0.0,0,0.0,260.0,0.0,0.0,4.498,30.6,0.0,0.0,60.0,2.0,81.0
13,Au,3.0,0,0.0,DP,0,25,0.0,CeO2,0,1.0,0.0,0,0.0,0,0.0,260.0,0.0,0.0,4.498,30.6,0.0,0.0,60.0,2.0,87.5
14,Au,5.0,0,0.0,DP,0,25,0.0,CeO2,0,1.0,0.0,0,0.0,0,0.0,260.0,0.0,0.0,4.498,30.6,0.0,0.0,60.0,2.0,89.7
15,Au,1.0,0,0.0,DP,0,25,0.0,CeO2,0,1.0,0.0,0,0.0,0,0.0,290.0,0.0,0.0,4.498,30.6,0.0,0.0,60.0,2.0,90.0
16,Au,3.0,0,0.0,DP,0,25,0.0,CeO2,0,1.0,0.0,0,0.0,0,0.0,290.0,0.0,0.0,4.498,30.6,0.0,0.0,60.0,2.0,93.2
17,Au,5.0,0,0.0,DP,0,25,0.0,CeO2,0,1.0,0.0,0,0.0,0,0.0,290.0,0.0,0.0,4.498,30.6,0.0,0.0,60.0,2.0,94.9
18,Au,1.0,0,0.0,DP,0,25,0.0,CeO2,0,1.0,0.0,0,0.0,0,0.0,320.0,0.0,0.0,4.498,30.6,0.0,0.0,60.0,2.0,92.0
19,Au,3.0,0,0.0,DP,0,25,0.0,CeO2,0,1.0,0.0,0,0.0,0,0.0,320.0,0.0,0.0,4.498,30.6,0.0,0.0,60.0,2.0,93.3
20,Au,5.0,0,0.0,DP,0,25,0.0,CeO2,0,1.0,0.0,0,0.0,0,0.0,320.0,0.0,0.0,4.498,30.6,0.0,0.0,60.0,2.0,95.8
21,Au,1.0,0,0.0,DP,0,25,0.0,CeO2,0,1.0,0.0,0,0.0,0,0.0,350.0,0.0,0.0,4.498,30.6,0.0,0.0,60.0,2.0,93.1
22,Au,3.0,0,0.0,DP,0,25,0.0,CeO2,0,1.0,0.0,0,0.0,0,0.0,350.0,0.0,0.0,4.498,30.6,0.0,0.0,60.0,2.0,93.3
23,Au,5.0,0,0.0,DP,0,25,0.0,CeO2,0,1.0,0.0,0,0.0,0,0.0,350.0,0.0,0.0,4.498,30.6,0.0,0.0,60.0,2.0,95.8
24,Au,1.0,0,0.0,DP,0,25,0.0,CeO2,0,1.0,0.0,0,0.0,0,0.0,200.0,0.0,0.0,4.498,30.6,0.0,0.0,60.0,2.0,57.7
25,Au,1.0,0,0.0,DP,0,25,0.0,CeO2,0,1.0,0.0,0,0.0,0,0.0,200.0,0.0,0.0,4.498,30.6,0.0,0.0,60.0,1.04,40.2
26,Au,1.0,0,0.0,DP,0,25,0.0,CeO2,0,1.0,0.0,0,0.0,0,0.0,200.0,0.0,0.0,4.498,30.6,0.0,0.0,60.0,0.69,30.1
27,Au,1.0,0,0.0,DP,0,25,0.0,CeO2,0,1.0,0.0,0,0.0,0,0.0,230.0,0.0,0.0,4.498,30.6,0.0,0.0,60.0,2.0,74.6
28,Au,1.0,0,0.0,DP,0,25,0.0,CeO2,0,1.0,0.0,0,0.0,0,0.0,230.0,0.0,0.0,4.498,30.6,0.0,0.0,60.0,1.04,64.6
29,Au,1.0,0,0.0,DP,0,25,0.0,CeO2,0,1.0,0.0,0,0.0,0,0.0,230.0,0.0,0.0,4.498,30.6,0.0,0.0,60.0,0.69,54.7
30,Au,1.0,0,0.0,DP,0,25,0.0,CeO2,0,1.0,0.0,0,0.0,0,0.0,260.0,0.0,0.0,4.498,30.6,0.0,0.0,60.0,2.0,85.0
31,Au,1.0,0,0.0,DP,0,25,0.0,CeO2,0,1.0,0.0,0,0.0,0,0.0,260.0,0.0,0.0,4.498,30.6,0.0,0.0,60.0,1.04,75.5
32,Au,1.0,0,0.0,DP,0,25,0.0,CeO2,0,1.0,0.0,0,0.0,0,0.0,260.0,0.0,0.0,4.498,30.6,0.0,0.0,60.0,0.69,71.3
33,Au,3.0,0,0.0,DP,0,25,0.0,CeO2,0,1.0,0.0,0,0.0,0,0.0,200.0,0.0,0.0,4.498,30.6,0.0,0.0,60.0,2.0,72.2
34,Au,3.0,0,0.0,DP,0,25,0.0,CeO2,0,1.0,0.0,0,0.0,0,0.0,200.0,0.0,0.0,4.498,30.6,0.0,0.0,60.0,1.04,51.2
35,Au,3.0,0,0.0,DP,0,25,0.0,CeO2,0,1.0,0.0,0,0.0,0,0.0,200.0,0.0,0.0,4.498,30.6,0.0,0.0,60.0,0.69,40.3
36,Au,3.0,0,0.0,DP,0,25,0.0,CeO2,0,1.0,0.0,0,0.0,0,0.0,230.0,0.0,0.0,4.498,30.6,0.0,0.0,60.0,2.0,91.2
37,Au,3.0,0,0.0,DP,0,25,0.0,CeO2,0,1.0,0.0,0,0.0,0,0.0,230.0,0.0,0.0,4.498,30.6,0.0,0.0,60.0,1.04,82.2
38,Au,3.0,0,0.0,DP,0,25,0.0,CeO2,0,1.0,0.0,0,0.0,0,0.0,230.0,0.0,0.0,4.498,30.6,0.0,0.0,60.0,0.69,75.8
39,Au,3.0,0,0.0,DP,0,25,0.0,CeO2,0,1.0,0.0,0,0.0,0,0.0,260.0,0.0,0.0,4.498,30.6,0.0,0.0,60.0,2.0,93.4
40,Au,3.0,0,0.0,DP,0,25,0.0,CeO2,0,1.0,0.0,0,0.0,0,0.0,260.0,0.0,0.0,4.498,30.6,0.0,0.0,60.0,1.04,90.2
41,Au,3.0,0,0.0,DP,0,25,0.0,CeO2,0,1.0,0.0,0,0.0,0,0.0,260.0,0.0,0.0,4.498,30.6,0.0,0.0,60.0,0.69,86.4
42,Au,5.0,0,0.0,DP,0,25,0.0,CeO2,0,1.0,0.0,0,0.0,0,0.0,200.0,0.0,0.0,4.498,30.6,0.0,0.0,60.0,2.0,71.3
43,Au,5.0,0,0.0,DP,0,25,0.0,CeO2,0,1.0,0.0,0,0.0,0,0.0,200.0,0.0,0.0,4.498,30.6,0.0,0.0,60.0,1.04,59.2
44,Au,5.0,0,0.0,DP,0,25,0.0,CeO2,0,1.0,0.0,0,0.0,0,0.0,200.0,0.0,0.0,4.498,30.6,0.0,0.0,60.0,0.69,45.9
45,Au,5.0,0,0.0,DP,0,25,0.0,CeO2,0,1.0,0.0,0,0.0,0,0.0,230.0,0.0,0.0,4.498,30.6,0.0,0.0,60.0,2.0,87.3
46,Au,5.0,0,0.0,DP,0,25,0.0,CeO2,0,1.0,0.0,0,0.0,0,0.0,230.0,0.0,0.0,4.498,30.6,0.0,0.0,60.0,1.04,81.8
47,Au,5.0,0,0.0,DP,0,25,0.0,CeO2,0,1.0,0.0,0,0.0,0,0.0,230.0,0.0,0.0,4.498,30.6,0.0,0.0,60.0,0.69,74.6
48,Au,5.0,0,0.0,DP,0,25,0.0,CeO2,0,1.0,0.0,0,0.0,0,0.0,260.0,0.0,0.0,4.498,30.6,0.0,0.0,60.0,2.0,92.8
49,Au,5.0,0,0.0,DP,0,25,0.0,CeO2,0,1.0,0.0,0,0.0,0,0.0,260.0,0.0,0.0,4.498,30.6,0.0,0.0,60.0,1.04,92.2
50,Au,5.0,0,0.0,DP,0,25,0.0,CeO2,0,1.0,0.0,0,0.0,0,0.0,260.0,0.0,0.0,4.498,30.6,0.0,0.0,60.0,0.69,91.9
51,Pt,1.0,0,0.0,SGP,0,500,5.0,CeO2,0,1.0,0.0,0,0.0,0,0.0,120.0,0.0,0.0,4.0,2.6,0.0,0.0,60.0,2.0,1.41
52,Pt,1.0,0,0.0,SGP,0,500,5.0,CeO2,0,1.0,0.0,0,0.0,0,0.0,160.0,0.0,0.0,4.0,2.6,0.0,0.0,60.0,2.0,0.282
53,Pt,1.0,0,0.0,SGP,0,500,5.0,CeO2,0,1.0,0.0,0,0.0,0,0.0,200.0,0.0,0.0,4.0,2.6,0.0,0.0,60.0,2.0,1.27
54,Pt,1.0,0,0.0,SGP,0,500,5.0,CeO2,0,1.0,0.0,0,0.0,0,0.0,240.0,0.0,0.0,4.0,2.6,0.0,0.0,60.0,2.0,5.77
55,Pt,1.0,0,0.0,SGP,0,500,5.0,CeO2,0,1.0,0.0,0,0.0,0,0.0,280.0,0.0,0.0,4.0,2.6,0.0,0.0,60.0,2.0,14.2
56,Pt,1.0,0,0.0,SGP,0,500,5.0,CeO2,0,1.0,0.0,0,0.0,0,0.0,320.0,0.0,0.0,4.0,2.6,0.0,0.0,60.0,2.0,17.3
57,Pt,1.0,0,0.0,SGP,0,500,5.0,CeO2,0,1.0,0.0,0,0.0,0,0.0,360.0,0.0,0.0,4.0,2.6,0.0,0.0,60.0,2.0,18.3
58,Au,1.0,0,0.0,CP,0,400,2.0,CeO2,0,1.0,0.0,0,0.0,0,0.0,120.0,0.0,0.0,4.0,2.6,0.0,0.0,60.0,2.0,0.563
59,Au,1.0,0,0.0,CP,0,400,2.0,CeO2,0,1.0,0.0,0,0.0,0,0.0,160.0,0.0,0.0,4.0,2.6,0.0,0.0,60.0,2.0,0.282
60,Au,1.0,0,0.0,CP,0,400,2.0,CeO2,0,1.0,0.0,0,0.0,0,0.0,200.0,0.0,0.0,4.0,2.6,0.0,0.0,60.0,2.0,0.986
61,Au,1.0,0,0.0,CP,0,400,2.0,CeO2,0,1.0,0.0,0,0.0,0,0.0,240.0,0.0,0.0,4.0,2.6,0.0,0.0,60.0,2.0,5.21
62,Au,1.0,0,0.0,CP,0,400,2.0,CeO2,0,1.0,0.0,0,0.0,0,0.0,280.0,0.0,0.0,4.0,2.6,0.0,0.0,60.0,2.0,8.31
63,Au,1.0,0,0.0,CP,0,400,2.0,CeO2,0,1.0,0.0,0,0.0,0,0.0,320.0,0.0,0.0,4.0,2.6,0.0,0.0,60.0,2.0,9.15
64,Au,1.0,0,0.0,CP,0,400,2.0,CeO2,0,1.0,0.0,0,0.0,0,0.0,360.0,0.0,0.0,4.0,2.6,0.0,0.0,60.0,2.0,5.63
65,Au,3.0,0,0.0,DP,0,400,2.0,Fe2O3,0,1.0,0.0,0,0.0,0,0.0,120.0,0.0,0.0,4.0,2.6,0.0,0.0,60.0,2.0,0.282
66,Au,3.0,0,0.0,DP,0,400,2.0,Fe2O3,0,1.0,0.0,0,0.0,0,0.0,160.0,0.0,0.0,4.0,2.6,0.0,0.0,60.0,2.0,0.141
67,Au,3.0,0,0.0,DP,0,400,2.0,Fe2O3,0,1.0,0.0,0,0.0,0,0.0,240.0,0.0,0.0,4.0,2.6,0.0,0.0,60.0,2.0,3.24
68,Au,3.0,0,0.0,DP,0,400,2.0,Fe2O3,0,1.0,0.0,0,0.0,0,0.0,280.0,0.0,0.0,4.0,2.6,0.0,0.0,60.0,2.0,11.4
69,Au,3.0,0,0.0,DP,0,400,2.0,Fe2O3,0,1.0,0.0,0,0.0,0,0.0,320.0,0.0,0.0,4.0,2.6,0.0,0.0,60.0,2.0,33.4
70,Au,3.0,0,0.0,DP,0,400,2.0,Fe2O3,0,1.0,0.0,0,0.0,0,0.0,360.0,0.0,0.0,4.0,2.6,0.0,0.0,60.0,2.0,25.2
71,Au,3.0,0,0.0,CP,0,25,0.0,Fe2O3,0,1.0,0.0,0,0.0,0,0.0,200.0,0.0,0.0,4.0,2.6,0.0,0.0,60.0,2.0,0.0
72,Au,3.0,0,0.0,CP,0,25,0.0,Fe2O3,0,1.0,0.0,0,0.0,0,0.0,240.0,0.0,0.0,4.0,2.6,0.0,0.0,60.0,2.0,0.141
73,Au,3.0,0,0.0,CP,0,25,0.0,Fe2O3,0,1.0,0.0,0,0.0,0,0.0,280.0,0.0,0.0,4.0,2.6,0.0,0.0,60.0,2.0,2.39
74,Au,3.0,0,0.0,CP,0,25,0.0,Fe2O3,0,1.0,0.0,0,0.0,0,0.0,320.0,0.0,0.0,4.0,2.6,0.0,0.0,60.0,2.0,10.1
75,Au,3.0,0,0.0,CP,0,25,0.0,Fe2O3,0,1.0,0.0,0,0.0,0,0.0,361.0,0.0,0.0,4.0,2.6,0.0,0.0,60.0,2.0,22.7
76,Pt,1.0,0,0.0,SGP,0,500,5.0,CeO2,0,1.0,0.0,0,0.0,0,0.0,120.0,0.0,0.0,4.0,20.0,0.0,0.0,60.0,2.0,0.223
77,Pt,1.0,0,0.0,SGP,0,500,5.0,CeO2,0,1.0,0.0,0,0.0,0,0.0,160.0,0.0,0.0,4.0,20.0,0.0,0.0,60.0,2.0,0.467
78,Pt,1.0,0,0.0,SGP,0,500,5.0,CeO2,0,1.0,0.0,0,0.0,0,0.0,200.0,0.0,0.0,4.0,20.0,0.0,0.0,60.0,2.0,0.0
79,Pt,1.0,0,0.0,SGP,0,500,5.0,CeO2,0,1.0,0.0,0,0.0,0,0.0,240.0,0.0,0.0,4.0,20.0,0.0,0.0,60.0,2.0,14.3
80,Pt,1.0,0,0.0,SGP,0,500,5.0,CeO2,0,1.0,0.0,0,0.0,0,0.0,280.0,0.0,0.0,4.0,20.0,0.0,0.0,60.0,2.0,41.4
81,Pt,1.0,0,0.0,SGP,0,500,5.0,CeO2,0,1.0,0.0,0,0.0,0,0.0,320.0,0.0,0.0,4.0,20.0,0.0,0.0,60.0,2.0,77.5
82,Pt,1.0,0,0.0,SGP,0,500,5.0,CeO2,0,1.0,0.0,0,0.0,0,0.0,360.0,0.0,0.0,4.0,20.0,0.0,0.0,60.0,2.0,85.5
83,Pt,1.0,0,0.0,SGP,0,500,5.0,CeO2,0,1.0,0.0,0,0.0,0,0.0,100.0,0.0,0.0,0.5,2.6,0.0,0.0,60.0,2.0,0.832
84,Pt,1.0,0,0.0,SGP,0,500,5.0,CeO2,0,1.0,0.0,0,0.0,0,0.0,150.0,0.0,0.0,0.5,2.6,0.0,0.0,60.0,2.0,1.12
85,Pt,1.0,0,0.0,SGP,0,500,5.0,CeO2,0,1.0,0.0,0,0.0,0,0.0,200.0,0.0,0.0,0.5,2.6,0.0,0.0,60.0,2.0,5.82
86,Pt,1.0,0,0.0,SGP,0,500,5.0,CeO2,0,1.0,0.0,0,0.0,0,0.0,250.0,0.0,0.0,0.5,2.6,0.0,0.0,60.0,2.0,14.2
87,Pt,1.0,0,0.0,SGP,0,500,5.0,CeO2,0,1.0,0.0,0,0.0,0,0.0,300.0,0.0,0.0,0.5,2.6,0.0,0.0,60.0,2.0,17.7
88,Pt,1.0,0,0.0,SGP,0,500,5.0,CeO2,0,1.0,0.0,0,0.0,0,0.0,360.0,0.0,0.0,0.5,2.6,0.0,0.0,60.0,2.0,18.3
89,Pt,1.0,0,0.0,SGP,0,500,5.0,CeO2,0,1.0,0.0,0,0.0,0,0.0,100.0,0.0,0.0,1.0,2.6,0.0,0.0,60.0,2.0,5.08
90,Pt,1.0,0,0.0,SGP,0,500,5.0,CeO2,0,1.0,0.0,0,0.0,0,0.0,150.0,0.0,0.0,1.0,2.6,0.0,0.0,60.0,2.0,3.46
91,Pt,1.0,0,0.0,SGP,0,500,5.0,CeO2,0,1.0,0.0,0,0.0,0,0.0,200.0,0.0,0.0,1.0,2.6,0.0,0.0,60.0,2.0,15.4
92,Pt,1.0,0,0.0,SGP,0,500,5.0,CeO2,0,1.0,0.0,0,0.0,0,0.0,250.0,0.0,0.0,1.0,2.6,0.0,0.0,60.0,2.0,60.4
93,Pt,1.0,0,0.0,SGP,0,500,5.0,CeO2,0,1.0,0.0,0,0.0,0,0.0,300.0,0.0,0.0,1.0,2.6,0.0,0.0,60.0,2.0,89.4
94,Pt,1.0,0,0.0,SGP,0,500,5.0,CeO2,0,1.0,0.0,0,0.0,0,0.0,100.0,0.0,0.0,2.0,2.6,0.0,0.0,60.0,2.0,0.813
95,Pt,1.0,0,0.0,SGP,0,500,5.0,CeO2,0,1.0,0.0,0,0.0,0,0.0,150.0,0.0,0.0,2.0,2.6,0.0,0.0,60.0,2.0,1.42
96,Pt,1.0,0,0.0,SGP,0,500,5.0,CeO2,0,1.0,0.0,0,0.0,0,0.0,200.0,0.0,0.0,2.0,2.6,0.0,0.0,60.0,2.0,6.71
97,Pt,1.0,0,0.0,SGP,0,500,5.0,CeO2,0,1.0,0.0,0,0.0,0,0.0,250.0,0.0,0.0,2.0,2.6,0.0,0.0,60.0,2.0,29.7
98,Pt,1.0,0,0.0,SGP,0,500,5.0,CeO2,0,1.0,0.0,0,0.0,0,0.0,300.0,0.0,0.0,2.0,2.6,0.0,0.0,60.0,2.0,65.7
99,Pt,1.0,0,0.0,SGP,0,500,5.0,CeO2,0,1.0,0.0,0,0.0,0,0.0,100.0,0.0,0.0,4.0,2.6,0.0,0.0,60.0,2.0,0.0
100,Pt,1.0,0,0.0,SGP,0,500,5.0,CeO2,0,1.0,0.0,0,0.0,0,0.0,150.0,0.0,0.0,4.0,2.6,0.0,0.0,60.0,2.0,0.203
101,Pt,1.0,0,0.0,SGP,0,500,5.0,CeO2,0,1.0,0.0,0,0.0,0,0.0,200.0,0.0,0.0,4.0,2.6,0.0,0.0,60.0,2.0,0.813
102,Pt,1.0,0,0.0,SGP,0,500,5.0,CeO2,0,1.0,0.0,0,0.0,0,0.0,250.0,0.0,0.0,4.0,2.6,0.0,0.0,60.0,2.0,7.93
103,Pt,1.0,0,0.0,SGP,0,500,5.0,CeO2,0,1.0,0.0,0,0.0,0,0.0,300.0,0.0,0.0,4.0,2.6,0.0,0.0,60.0,2.0,18.9
104,Pt,1.0,0,0.0,IWI,0,350,4.0,CeO2,0,1.0,0.0,0,0.0,0,0.0,200.0,40.0,0.0,1.5,50.0,0.0,0.0,60.0,0.138,5.27
105,Pt,1.0,0,0.0,IWI,0,350,4.0,CeO2,0,1.0,0.0,0,0.0,0,0.0,225.0,40.0,0.0,1.5,50.0,0.0,0.0,60.0,0.138,12.3
106,Pt,1.0,0,0.0,IWI,0,350,4.0,CeO2,0,1.0,0.0,0,0.0,0,0.0,250.0,40.0,0.0,1.5,50.0,0.0,0.0,60.0,0.138,27.1
107,Pt,1.0,0,0.0,IWI,0,350,4.0,CeO2,0,1.0,0.0,0,0.0,0,0.0,275.0,40.0,0.0,1.5,50.0,0.0,0.0,60.0,0.138,45.4
108,Pt,1.0,0,0.0,IWI,0,350,4.0,CeO2,0,1.0,0.0,0,0.0,0,0.0,300.0,40.0,0.0,1.5,50.0,0.0,0.0,60.0,0.138,64.7
109,Pt,1.0,0,0.0,IWI,CP,350,4.0,CeO2,0,1.0,0.0,0,0.0,0,0.0,325.0,40.0,0.0,1.5,50.0,0.0,0.0,60.0,0.138,78.7
110,Pt,1.0,0,0.0,IWI,CP,350,4.0,CeO2,0,1.0,0.0,0,0.0,0,0.0,250.0,40.0,0.0,1.5,50.0,0.0,0.0,60.0,0.138,23.1
111,Pt,1.0,0,0.0,IWI,CP,350,4.0,CeO2,0,1.0,0.0,0,0.0,0,0.0,275.0,40.0,0.0,1.5,50.0,0.0,0.0,60.0,0.138,43.2
112,Pt,1.0,0,0.0,IWI,CP,350,4.0,CeO2,0,1.0,0.0,0,0.0,0,0.0,300.0,40.0,0.0,1.5,50.0,0.0,0.0,60.0,0.138,60.6
113,Pt,1.0,0,0.0,IWI,CP,350,4.0,CeO2,0,1.0,0.0,0,0.0,0,0.0,325.0,40.0,0.0,1.5,50.0,0.0,0.0,60.0,0.138,73.3
114,Ir,2.0,0,0.0,WI,0,500,3.0,Al2O3,0,1.0,0.0,La,10.0,0,0.0,150.0,37.5,0.0,1.3,25.0,12.5,0.0,60.0,5.0,0.553
115,Ir,2.0,0,0.0,WI,0,500,3.0,Al2O3,0,1.0,0.0,La,10.0,0,0.0,200.0,37.5,0.0,1.3,25.0,12.5,0.0,60.0,5.0,0.221
116,Ir,2.0,0,0.0,WI,0,500,3.0,Al2O3,0,1.0,0.0,La,10.0,0,0.0,250.0,37.5,0.0,1.3,25.0,12.5,0.0,60.0,5.0,0.479
117,Ir,2.0,0,0.0,WI,0,500,3.0,Al2O3,0,1.0,0.0,La,10.0,0,0.0,301.0,37.5,0.0,1.3,25.0,12.5,0.0,60.0,5.0,0.737
118,Ir,2.0,0,0.0,WI,0,500,3.0,Al2O3,0,1.0,0.0,La,10.0,0,0.0,351.0,37.5,0.0,1.3,25.0,12.5,0.0,60.0,5.0,2.47
119,Ir,2.0,0,0.0,WI,0,500,3.0,Al2O3,0,1.0,0.0,La,10.0,0,0.0,400.0,37.5,0.0,1.3,25.0,12.5,0.0,60.0,5.0,15.7
120,Pd,2.0,0,0.0,WI,0,500,3.0,Al2O3,0,1.0,0.0,La,10.0,0,0.0,149.0,37.5,0.0,1.3,25.0,12.5,0.0,60.0,5.0,16.5
121,Pd,2.0,0,0.0,WI,0,500,3.0,Al2O3,0,1.0,0.0,La,10.0,0,0.0,199.0,37.5,0.0,1.3,25.0,12.5,0.0,60.0,5.0,16.1
122,Pd,2.0,0,0.0,WI,0,500,3.0,Al2O3,0,1.0,0.0,La,10.0,0,0.0,252.0,37.5,0.0,1.3,25.0,12.5,0.0,60.0,5.0,14.5
123,Pd,2.0,0,0.0,WI,0,500,3.0,Al2O3,0,1.0,0.0,La,10.0,0,0.0,301.0,37.5,0.0,1.3,25.0,12.5,0.0,60.0,5.0,23.1
124,Pd,2.0,0,0.0,WI,0,500,3.0,Al2O3,0,1.0,0.0,La,10.0,0,0.0,351.0,37.5,0.0,1.3,25.0,12.5,0.0,60.0,5.0,47.2
125,Pd,2.0,0,0.0,WI,0,500,3.0,Al2O3,0,1.0,0.0,La,10.0,0,0.0,401.0,37.5,0.0,1.3,25.0,12.5,0.0,60.0,5.0,66.1
126,Pt,2.0,0,0.0,WI,0,500,3.0,Al2O3,0,1.0,0.0,La,10.0,0,0.0,149.0,37.5,0.0,1.3,25.0,12.5,0.0,60.0,5.0,3.92
127,Pt,2.0,0,0.0,WI,0,500,3.0,Al2O3,0,1.0,0.0,La,10.0,0,0.0,200.0,37.5,0.0,1.3,25.0,12.5,0.0,60.0,5.0,1.63
128,Pt,2.0,0,0.0,WI,0,500,3.0,Al2O3,0,1.0,0.0,La,10.0,0,0.0,250.0,37.5,0.0,1.3,25.0,12.5,0.0,60.0,5.0,23.9
129,Pt,2.0,0,0.0,WI,0,500,3.0,Al2O3,0,1.0,0.0,La,10.0,0,0.0,300.0,37.5,0.0,1.3,25.0,12.5,0.0,60.0,5.0,39.9
130,Pt,2.0,0,0.0,WI,0,500,3.0,Al2O3,0,1.0,0.0,La,10.0,0,0.0,350.0,37.5,0.0,1.3,25.0,12.5,0.0,60.0,5.0,24.6
131,Rh,2.0,0,0.0,WI,0,500,3.0,Al2O3,0,1.0,0.0,La,10.0,0,0.0,149.0,37.5,0.0,1.3,25.0,12.5,0.0,60.0,5.0,2.74
132,Rh,2.0,0,0.0,WI,0,500,3.0,Al2O3,0,1.0,0.0,La,10.0,0,0.0,250.0,37.5,0.0,1.3,25.0,12.5,0.0,60.0,5.0,25.1
133,Rh,2.0,0,0.0,WI,0,500,3.0,Al2O3,0,1.0,0.0,La,10.0,0,0.0,300.0,37.5,0.0,1.3,25.0,12.5,0.0,60.0,5.0,87.2
134,Rh,2.0,0,0.0,WI,0,500,3.0,Al2O3,0,1.0,0.0,La,10.0,0,0.0,351.0,37.5,0.0,1.3,25.0,12.5,0.0,60.0,5.0,89.1
135,Ru,2.0,0,0.0,WI,0,500,3.0,Al2O3,0,1.0,0.0,La,10.0,0,0.0,149.0,37.5,0.0,1.3,25.0,12.5,0.0,60.0,5.0,1.78
136,Ru,2.0,0,0.0,WI,0,500,3.0,Al2O3,0,1.0,0.0,La,10.0,0,0.0,200.0,37.5,0.0,1.3,25.0,12.5,0.0,60.0,5.0,16.0
137,Ru,2.0,0,0.0,WI,0,500,3.0,Al2O3,0,1.0,0.0,La,10.0,0,0.0,250.0,37.5,0.0,1.3,25.0,12.5,0.0,60.0,5.0,97.0
138,Ru,2.0,0,0.0,WI,0,500,3.0,Al2O3,0,1.0,0.0,La,10.0,0,0.0,301.0,37.5,0.0,1.3,25.0,12.5,0.0,60.0,5.0,96.2
139,Ru,2.0,0,0.0,WI,0,500,3.0,Al2O3,0,1.0,0.0,La,10.0,0,0.0,351.0,37.5,0.0,1.3,25.0,12.5,0.0,60.0,5.0,92.6
140,Au,8.0,0,0.0,UGC,0,400,10.0,CeO2,0,1.0,0.0,La,10.0,0,0.0,125.0,0.0,0.0,2.0,10.7,0.0,0.0,60.0,1.5,16.1
141,Au,8.0,0,0.0,UGC,0,400,10.0,CeO2,0,1.0,0.0,La,10.0,0,0.0,149.0,0.0,0.0,2.0,10.7,0.0,0.0,60.0,1.5,37.3
142,Au,8.0,0,0.0,UGC,0,400,10.0,CeO2,0,1.0,0.0,La,10.0,0,0.0,200.0,0.0,0.0,2.0,10.7,0.0,0.0,60.0,1.5,74.5
143,Au,8.0,0,0.0,UGC,0,400,10.0,CeO2,0,1.0,0.0,La,10.0,0,0.0,249.0,0.0,0.0,2.0,10.7,0.0,0.0,60.0,1.5,89.8
144,Au,8.0,0,0.0,UGC,0,400,10.0,CeO2,0,1.0,0.0,La,10.0,0,0.0,301.0,0.0,0.0,2.0,10.7,0.0,0.0,60.0,1.5,94.6
145,Au,8.0,0,0.0,UGC,0,400,10.0,CeO2,0,1.0,0.0,La,10.0,0,0.0,350.0,0.0,0.0,2.0,10.7,0.0,0.0,60.0,1.5,97.3
146,Au,4.5,0,0.0,DP,0,400,10.0,CeO2,0,1.0,0.0,La,10.0,0,0.0,149.0,0.0,0.0,2.0,10.7,0.0,0.0,60.0,1.5,23.1
147,Au,4.5,0,0.0,DP,0,400,10.0,CeO2,0,1.0,0.0,La,10.0,0,0.0,199.0,0.0,0.0,2.0,10.7,0.0,0.0,60.0,1.5,53.1
148,Au,4.5,0,0.0,DP,0,400,10.0,CeO2,0,1.0,0.0,La,10.0,0,0.0,249.0,0.0,0.0,2.0,10.7,0.0,0.0,60.0,1.5,67.0
149,Au,4.5,0,0.0,DP,0,400,10.0,CeO2,0,1.0,0.0,La,10.0,0,0.0,301.0,0.0,0.0,2.0,10.7,0.0,0.0,60.0,1.5,78.8
150,Au,4.5,0,0.0,DP,0,400,10.0,CeO2,0,1.0,0.0,La,10.0,0,0.0,350.0,0.0,0.0,2.0,10.7,0.0,0.0,60.0,1.5,87.7
151,Au,3.0,0,0.0,DP,0,400,3.0,HAP,0,1.0,0.0,0,0.0,0,0.0,100.0,0.0,0.0,5.1,0.0,0.0,0.0,180.0,32.135,22.3
152,Au,3.0,0,0.0,DP,0,400,3.0,HAP,0,1.0,0.0,0,0.0,0,0.0,120.0,0.0,0.0,5.1,0.0,0.0,0.0,180.0,32.135,30.3
153,Au,3.0,0,0.0,DP,0,400,3.0,HAP,0,1.0,0.0,0,0.0,0,0.0,140.0,0.0,0.0,5.1,0.0,0.0,0.0,180.0,32.135,34.3
154,Au,3.0,0,0.0,DP,0,400,3.0,HAP,0,1.0,0.0,0,0.0,0,0.0,160.0,0.0,0.0,5.1,0.0,0.0,0.0,180.0,32.135,38.0
155,Au,3.0,0,0.0,DP,0,400,3.0,HAP,0,1.0,0.0,0,0.0,0,0.0,180.0,0.0,0.0,5.1,0.0,0.0,0.0,180.0,32.135,45.3
156,Au,3.0,0,0.0,DP,0,400,3.0,HAP,0,1.0,0.0,0,0.0,0,0.0,200.0,0.0,0.0,5.1,0.0,0.0,0.0,180.0,32.135,56.1
157,Au,3.0,0,0.0,DP,0,400,3.0,HAP,0,1.0,0.0,0,0.0,0,0.0,220.0,0.0,0.0,5.1,0.0,0.0,0.0,180.0,32.135,69.3
158,Au,3.0,0,0.0,DP,0,400,3.0,HAP,0,1.0,0.0,0,0.0,0,0.0,240.0,0.0,0.0,5.1,0.0,0.0,0.0,180.0,32.135,77.2
159,Au,3.0,0,0.0,DP,0,400,3.0,HAP,0,1.0,0.0,0,0.0,0,0.0,260.0,0.0,0.0,5.1,0.0,0.0,0.0,180.0,32.135,90.6
160,Au,3.0,0,0.0,DP,0,400,3.0,HAP,0,1.0,0.0,0,0.0,0,0.0,280.0,0.0,0.0,5.1,0.0,0.0,0.0,180.0,32.135,94.3
161,Au,3.0,0,0.0,DP,0,400,3.0,HAP,0,1.0,0.0,0,0.0,0,0.0,300.0,0.0,0.0,5.1,0.0,0.0,0.0,180.0,32.135,94.9
162,Au,3.0,0,0.0,DP,0,400,3.0,HAP,0,1.0,0.0,0,0.0,0,0.0,320.0,0.0,0.0,5.1,0.0,0.0,0.0,180.0,32.135,94.5
163,Ru,3.0,0,0.0,DP,0,400,3.0,HAP,0,1.0,0.0,0,0.0,0,0.0,100.0,0.0,0.0,5.1,0.0,0.0,0.0,180.0,32.135,0.422
164,Ru,3.0,0,0.0,DP,0,400,3.0,HAP,0,1.0,0.0,0,0.0,0,0.0,120.0,0.0,0.0,5.1,0.0,0.0,0.0,180.0,32.135,2.67
165,Ru,3.0,0,0.0,DP,0,400,3.0,HAP,0,1.0,0.0,0,0.0,0,0.0,140.0,0.0,0.0,5.1,0.0,0.0,0.0,180.0,32.135,5.53
166,Ru,3.0,0,0.0,DP,0,400,3.0,HAP,0,1.0,0.0,0,0.0,0,0.0,160.0,0.0,0.0,5.1,0.0,0.0,0.0,180.0,32.135,11.4
167,Ru,3.0,0,0.0,DP,0,400,3.0,HAP,0,1.0,0.0,0,0.0,0,0.0,180.0,0.0,0.0,5.1,0.0,0.0,0.0,180.0,32.135,19.2
168,Ru,3.0,0,0.0,DP,0,400,3.0,HAP,0,1.0,0.0,0,0.0,0,0.0,200.0,0.0,0.0,5.1,0.0,0.0,0.0,180.0,32.135,29.3
169,Ru,3.0,0,0.0,DP,0,400,3.0,HAP,0,1.0,0.0,0,0.0,0,0.0,220.0,0.0,0.0,5.1,0.0,0.0,0.0,180.0,32.135,37.4
170,Ru,3.0,0,0.0,DP,0,400,3.0,HAP,0,1.0,0.0,0,0.0,0,0.0,240.0,0.0,0.0,5.1,0.0,0.0,0.0,180.0,32.135,47.2
171,Ru,3.0,0,0.0,DP,0,400,3.0,HAP,0,1.0,0.0,0,0.0,0,0.0,260.0,0.0,0.0,5.1,0.0,0.0,0.0,180.0,32.135,53.3
172,Ru,3.0,0,0.0,DP,0,400,3.0,HAP,0,1.0,0.0,0,0.0,0,0.0,280.0,0.0,0.0,5.1,0.0,0.0,0.0,180.0,32.135,68.3
173,Ru,3.0,0,0.0,DP,0,400,3.0,HAP,0,1.0,0.0,0,0.0,0,0.0,300.0,0.0,0.0,5.1,0.0,0.0,0.0,180.0,32.135,80.9
174,Ru,3.0,0,0.0,DP,0,400,3.0,HAP,0,1.0,0.0,0,0.0,0,0.0,320.0,0.0,0.0,5.1,0.0,0.0,0.0,180.0,32.135,86.0
175,Au,3.0,0,0.0,DP,0,400,3.0,HAP,0,1.0,0.0,0,0.0,0,0.0,300.0,0.0,0.0,5.1,0.0,0.0,0.0,60.0,32.135,94.7
176,Au,3.0,0,0.0,DP,0,400,3.0,HAP,0,1.0,0.0,0,0.0,0,0.0,300.0,0.0,0.0,5.1,0.0,0.0,0.0,120.0,32.135,93.4
177,Au,3.0,0,0.0,DP,0,400,3.0,HAP,0,1.0,0.0,0,0.0,0,0.0,300.0,0.0,0.0,5.1,0.0,0.0,0.0,240.0,32.135,92.0
178,Au,3.0,0,0.0,DP,0,400,3.0,HAP,0,1.0,0.0,0,0.0,0,0.0,300.0,0.0,0.0,5.1,0.0,0.0,0.0,300.0,32.135,90.2
179,Au,3.0,0,0.0,DP,0,400,3.0,HAP,0,1.0,0.0,0,0.0,0,0.0,300.0,0.0,0.0,5.1,0.0,0.0,0.0,360.0,32.135,89.9
180,Au,3.0,0,0.0,DP,0,400,3.0,HAP,0,1.0,0.0,0,0.0,0,0.0,300.0,0.0,0.0,5.1,0.0,0.0,0.0,420.0,32.135,90.0
181,Au,3.0,0,0.0,DP,0,400,3.0,HAP,0,1.0,0.0,0,0.0,0,0.0,300.0,0.0,0.0,5.1,0.0,0.0,0.0,480.0,32.135,89.2
182,Au,3.0,0,0.0,DP,0,400,3.0,HAP,0,1.0,0.0,0,0.0,0,0.0,300.0,0.0,0.0,5.1,0.0,0.0,0.0,540.0,32.135,89.1
183,Au,3.0,0,0.0,DP,0,400,3.0,HAP,0,1.0,0.0,0,0.0,0,0.0,300.0,0.0,0.0,5.1,0.0,0.0,0.0,600.0,32.135,89.3
184,Au,3.0,0,0.0,DP,0,400,3.0,HAP,0,1.0,0.0,0,0.0,0,0.0,300.0,0.0,0.0,5.1,0.0,0.0,0.0,660.0,32.135,88.8
185,Au,3.0,0,0.0,DP,0,400,3.0,HAP,0,1.0,0.0,0,0.0,0,0.0,300.0,0.0,0.0,5.1,0.0,0.0,0.0,720.0,32.135,88.6
186,Au,3.0,0,0.0,DP,0,400,3.0,HAP,0,1.0,0.0,0,0.0,0,0.0,300.0,0.0,0.0,5.1,0.0,0.0,0.0,780.0,32.135,88.5
187,Au,3.0,0,0.0,DP,0,400,3.0,HAP,0,1.0,0.0,0,0.0,0,0.0,300.0,0.0,0.0,5.1,0.0,0.0,0.0,840.0,32.135,88.0
188,Au,3.0,0,0.0,DP,0,400,3.0,HAP,0,1.0,0.0,0,0.0,0,0.0,300.0,0.0,0.0,5.1,0.0,0.0,0.0,900.0,32.135,88.0
189,Au,3.0,0,0.0,DP,0,400,3.0,HAP,0,1.0,0.0,0,0.0,0,0.0,300.0,0.0,0.0,5.1,0.0,0.0,0.0,960.0,32.135,88.0
190,Au,3.0,0,0.0,DP,0,400,3.0,HAP,0,1.0,0.0,0,0.0,0,0.0,300.0,0.0,0.0,5.1,0.0,0.0,0.0,60.0,32.135,22.1
191,Au,3.0,0,0.0,DP,0,400,3.0,HAP,0,1.0,0.0,0,0.0,0,0.0,100.0,0.0,0.0,5.1,0.0,0.0,0.0,120.0,32.135,22.3
192,Au,3.0,0,0.0,DP,0,400,3.0,HAP,0,1.0,0.0,0,0.0,0,0.0,100.0,0.0,0.0,5.1,0.0,0.0,0.0,240.0,32.135,21.3
193,Au,3.0,0,0.0,DP,0,400,3.0,HAP,0,1.0,0.0,0,0.0,0,0.0,100.0,0.0,0.0,5.1,0.0,0.0,0.0,300.0,32.135,22.0
194,Au,3.0,0,0.0,DP,0,400,3.0,HAP,0,1.0,0.0,0,0.0,0,0.0,100.0,0.0,0.0,5.1,0.0,0.0,0.0,360.0,32.135,22.2
195,Au,3.0,0,0.0,DP,0,400,3.0,HAP,0,1.0,0.0,0,0.0,0,0.0,100.0,0.0,0.0,5.1,0.0,0.0,0.0,420.0,32.135,21.5
196,Au,3.0,0,0.0,DP,0,400,3.0,HAP,0,1.0,0.0,0,0.0,0,0.0,100.0,0.0,0.0,5.1,0.0,0.0,0.0,480.0,32.135,20.9
197,Au,3.0,0,0.0,DP,0,400,3.0,HAP,0,1.0,0.0,0,0.0,0,0.0,100.0,0.0,0.0,5.1,0.0,0.0,0.0,540.0,32.135,21.2
198,Au,3.0,0,0.0,DP,0,400,3.0,HAP,0,1.0,0.0,0,0.0,0,0.0,100.0,0.0,0.0,5.1,0.0,0.0,0.0,600.0,32.135,20.6
199,Au,3.0,0,0.0,DP,0,400,3.0,HAP,0,1.0,0.0,0,0.0,0,0.0,100.0,0.0,0.0,5.1,0.0,0.0,0.0,660.0,32.135,21.6
200,Au,3.0,0,0.0,DP,0,400,3.0,HAP,0,1.0,0.0,0,0.0,0,0.0,100.0,0.0,0.0,5.1,0.0,0.0,0.0,720.0,32.135,20.8
201,Au,3.0,0,0.0,DP,0,400,3.0,HAP,0,1.0,0.0,0,0.0,0,0.0,100.0,0.0,0.0,5.1,0.0,0.0,0.0,780.0,32.135,20.9
202,Au,3.0,0,0.0,DP,0,400,3.0,HAP,0,1.0,0.0,0,0.0,0,0.0,100.0,0.0,0.0,5.1,0.0,0.0,0.0,840.0,32.135,20.5
203,Au,3.0,0,0.0,DP,0,400,3.0,HAP,0,1.0,0.0,0,0.0,0,0.0,100.0,0.0,0.0,5.1,0.0,0.0,0.0,900.0,32.135,20.6
204,Au,3.0,0,0.0,DP,0,400,3.0,HAP,0,1.0,0.0,0,0.0,0,0.0,100.0,0.0,0.0,5.1,0.0,0.0,0.0,960.0,32.135,20.5
205,Ru,3.0,0,0.0,DP,0,400,3.0,HAP,0,1.0,0.0,0,0.0,0,0.0,340.0,0.0,0.0,5.1,0.0,0.0,0.0,180.0,32.135,89.0
206,Ru,3.0,0,0.0,DP,0,400,3.0,HAP,0,1.0,0.0,0,0.0,0,0.0,360.0,0.0,0.0,5.1,0.0,0.0,0.0,180.0,32.135,96.6
207,Ru,3.0,0,0.0,DP,0,400,3.0,HAP,0,1.0,0.0,0,0.0,0,0.0,380.0,0.0,0.0,5.1,0.0,0.0,0.0,180.0,32.135,97.0
208,Ru,3.0,0,0.0,DP,0,400,3.0,HAP,0,1.0,0.0,0,0.0,0,0.0,400.0,0.0,0.0,5.1,0.0,0.0,0.0,180.0,32.135,96.5
209,Pt,1.0,0,0.0,IWI,0,400,2.0,CeO2,0,1.0,0.0,0,0.0,0,0.0,250.0,42.0,0.0,1.6,52.0,0.0,0.0,60.0,0.0115,98.6
210,Pt,1.0,0,0.0,IWI,0,400,2.0,CeO2,0,1.0,0.0,0,0.0,0,0.0,300.0,42.0,0.0,1.6,52.0,0.0,0.0,60.0,0.0115,94.4
211,Pt,1.0,0,0.0,IWI,0,400,2.0,CeO2,0,1.0,0.0,0,0.0,0,0.0,350.0,42.0,0.0,1.6,52.0,0.0,0.0,60.0,0.0115,90.6
212,Au,1.0,0,0.0,HDP,0,400,2.0,CeO2,0,1.0,0.0,0,0.0,0,0.0,250.0,42.0,0.0,1.6,52.0,0.0,0.0,60.0,0.0115,11.3
213,Au,1.0,0,0.0,HDP,0,400,2.0,CeO2,0,1.0,0.0,0,0.0,0,0.0,300.0,42.0,0.0,1.6,52.0,0.0,0.0,60.0,0.0115,25.5
214,Au,1.0,0,0.0,HDP,0,400,2.0,CeO2,0,1.0,0.0,0,0.0,0,0.0,350.0,42.0,0.0,1.6,52.0,0.0,0.0,60.0,0.0115,48.2
215,Pt,1.0,0,0.0,IWI,0,400,2.0,CeO2,0,1.0,0.0,0,0.0,0,0.0,200.0,42.0,0.0,1.6,52.0,0.0,0.0,60.0,0.00578,2.17
216,Pt,1.0,0,0.0,IWI,0,400,2.0,CeO2,0,1.0,0.0,0,0.0,0,0.0,250.0,42.0,0.0,1.6,52.0,0.0,0.0,60.0,0.00578,15.7
217,Pt,1.0,0,0.0,IWI,0,400,2.0,CeO2,0,1.0,0.0,0,0.0,0,0.0,300.0,42.0,0.0,1.6,52.0,0.0,0.0,60.0,0.00578,39.6
218,Pt,1.0,0,0.0,IWI,0,400,2.0,CeO2,0,1.0,0.0,0,0.0,0,0.0,350.0,42.0,0.0,1.6,52.0,0.0,0.0,60.0,0.00578,57.8
219,Pt,1.0,0,0.0,WI,0,500,1.0,ZEO,0,1.0,0.0,0,0.0,0,0.0,81.9,37.0,1.0,0.5,5.0,18.0,0.0,60.0,1.5,13.3
220,Pt,1.0,0,0.0,WI,0,500,1.0,ZEO,0,1.0,0.0,0,0.0,0,0.0,103.0,37.0,1.0,0.5,5.0,18.0,0.0,60.0,1.5,14.5
221,Pt,1.0,0,0.0,WI,0,500,1.0,ZEO,0,1.0,0.0,0,0.0,0,0.0,124.0,37.0,1.0,0.5,5.0,18.0,0.0,60.0,1.5,11.2
222,Pt,1.0,0,0.0,WI,0,500,1.0,ZEO,0,1.0,0.0,0,0.0,0,0.0,145.0,37.0,1.0,0.5,5.0,18.0,0.0,60.0,1.5,18.9
223,Pt,1.0,0,0.0,WI,0,500,1.0,ZEO,0,1.0,0.0,0,0.0,0,0.0,164.0,37.0,1.0,0.5,5.0,18.0,0.0,60.0,1.5,66.1
224,Pt,1.0,0,0.0,WI,0,500,1.0,ZEO,0,1.0,0.0,0,0.0,0,0.0,184.0,37.0,1.0,0.5,5.0,18.0,0.0,60.0,1.5,99.9
225,Pt,1.0,0,0.0,WI,0,500,1.0,ZEO,0,1.0,0.0,0,0.0,0,0.0,203.0,37.0,1.0,0.5,5.0,18.0,0.0,60.0,1.5,99.6
226,Pt,1.0,0,0.0,WI,0,500,1.0,ZEO,0,1.0,0.0,0,0.0,0,0.0,223.0,37.0,1.0,0.5,5.0,18.0,0.0,60.0,1.5,99.6
227,Pt,1.0,0,0.0,WI,0,500,1.0,ZEO,0,1.0,0.0,0,0.0,0,0.0,243.0,37.0,1.0,0.5,5.0,18.0,0.0,60.0,1.5,99.1
228,Pt,1.0,0,0.0,WI,0,500,1.0,ZEO,0,1.0,0.0,0,0.0,0,0.0,262.0,37.0,1.0,0.5,5.0,18.0,0.0,60.0,1.5,97.7
229,Pt,1.0,0,0.0,WI,0,500,1.0,ZEO,0,1.0,0.0,0,0.0,0,0.0,280.0,37.0,1.0,0.5,5.0,18.0,0.0,60.0,1.5,95.3
230,Pt,1.0,0,0.0,WI,0,500,1.0,ZEO,0,1.0,0.0,0,0.0,0,0.0,298.0,37.0,1.0,0.5,5.0,18.0,0.0,60.0,1.5,89.2
231,Pt,1.0,0,0.0,WI,0,500,1.0,ZEO,0,1.0,0.0,0,0.0,0,0.0,82.0,37.0,0.75,0.5,5.0,18.0,0.0,60.0,1.5,3.64
232,Pt,1.0,0,0.0,WI,0,500,1.0,ZEO,0,1.0,0.0,0,0.0,0,0.0,103.0,37.0,0.75,0.5,5.0,18.0,0.0,60.0,1.5,8.65
233,Pt,1.0,0,0.0,WI,0,500,1.0,ZEO,0,1.0,0.0,0,0.0,0,0.0,110.0,37.0,0.75,0.5,5.0,18.0,0.0,60.0,1.5,12.8
234,Pt,1.0,0,0.0,WI,0,500,1.0,ZEO,0,1.0,0.0,0,0.0,0,0.0,124.0,37.0,0.75,0.5,5.0,18.0,0.0,60.0,1.5,25.6
235,Pt,1.0,0,0.0,WI,0,500,1.0,ZEO,0,1.0,0.0,0,0.0,0,0.0,145.0,37.0,0.75,0.5,5.0,18.0,0.0,60.0,1.5,33.6
236,Pt,1.0,0,0.0,WI,0,500,1.0,ZEO,0,1.0,0.0,0,0.0,0,0.0,164.0,37.0,0.75,0.5,5.0,18.0,0.0,60.0,1.5,48.0
237,Pt,1.0,0,0.0,WI,0,500,1.0,ZEO,0,1.0,0.0,0,0.0,0,0.0,185.0,37.0,0.75,0.5,5.0,18.0,0.0,60.0,1.5,100.0
238,Pt,1.0,0,0.0,WI,0,500,1.0,ZEO,0,1.0,0.0,0,0.0,0,0.0,203.0,37.0,0.75,0.5,5.0,18.0,0.0,60.0,1.5,99.3
239,Pt,1.0,0,0.0,WI,0,500,1.0,ZEO,0,1.0,0.0,0,0.0,0,0.0,223.0,37.0,0.75,0.5,5.0,18.0,0.0,60.0,1.5,98.5
240,Pt,1.0,0,0.0,WI,0,500,1.0,ZEO,0,1.0,0.0,0,0.0,0,0.0,243.0,37.0,0.75,0.5,5.0,18.0,0.0,60.0,1.5,96.9
241,Pt,1.0,0,0.0,WI,0,500,1.0,ZEO,0,1.0,0.0,0,0.0,0,0.0,262.0,37.0,0.75,0.5,5.0,18.0,0.0,60.0,1.5,93.0
242,Pt,1.0,0,0.0,WI,0,500,1.0,ZEO,0,1.0,0.0,0,0.0,0,0.0,280.0,37.0,0.75,0.5,5.0,18.0,0.0,60.0,1.5,87.0
243,Pt,1.0,0,0.0,WI,0,500,1.0,ZEO,0,1.0,0.0,0,0.0,0,0.0,298.0,37.0,0.75,0.5,5.0,18.0,0.0,60.0,1.5,75.3
244,Pt,1.0,0,0.0,WI,0,500,1.0,ZEO,0,1.0,0.0,0,0.0,0,0.0,82.0,37.0,0.5,0.5,5.0,18.0,0.0,60.0,1.5,6.96
245,Pt,1.0,0,0.0,WI,0,500,1.0,ZEO,0,1.0,0.0,0,0.0,0,0.0,103.0,37.0,0.5,0.5,5.0,18.0,0.0,60.0,1.5,9.48
246,Pt,1.0,0,0.0,WI,0,500,1.0,ZEO,0,1.0,0.0,0,0.0,0,0.0,123.0,37.0,0.5,0.5,5.0,18.0,0.0,60.0,1.5,29.7
247,Pt,1.0,0,0.0,WI,0,500,1.0,ZEO,0,1.0,0.0,0,0.0,0,0.0,144.0,37.0,0.5,0.5,5.0,18.0,0.0,60.0,1.5,41.7
248,Pt,1.0,0,0.0,WI,0,500,1.0,ZEO,0,1.0,0.0,0,0.0,0,0.0,164.0,37.0,0.5,0.5,5.0,18.0,0.0,60.0,1.5,56.1
249,Pt,1.0,0,0.0,WI,0,500,1.0,ZEO,0,1.0,0.0,0,0.0,0,0.0,185.0,37.0,0.5,0.5,5.0,18.0,0.0,60.0,1.5,63.0
250,Pt,1.0,0,0.0,WI,0,500,1.0,ZEO,0,1.0,0.0,0,0.0,0,0.0,203.0,37.0,0.5,0.5,5.0,18.0,0.0,60.0,1.5,59.4
251,Pt,1.0,0,0.0,WI,0,500,1.0,ZEO,0,1.0,0.0,0,0.0,0,0.0,223.0,37.0,0.5,0.5,5.0,18.0,0.0,60.0,1.5,56.4
252,Pt,1.0,0,0.0,WI,0,500,1.0,ZEO,0,1.0,0.0,0,0.0,0,0.0,243.0,37.0,0.5,0.5,5.0,18.0,0.0,60.0,1.5,53.7
253,Pt,1.0,0,0.0,WI,0,500,1.0,ZEO,0,1.0,0.0,0,0.0,0,0.0,262.0,37.0,0.5,0.5,5.0,18.0,0.0,60.0,1.5,47.0
254,Pt,1.0,0,0.0,WI,0,500,1.0,ZEO,0,1.0,0.0,0,0.0,0,0.0,280.0,37.0,0.5,0.5,5.0,18.0,0.0,60.0,1.5,39.0
255,Pt,1.0,0,0.0,WI,0,500,1.0,ZEO,0,1.0,0.0,0,0.0,0,0.0,299.0,37.0,0.5,0.5,5.0,18.0,0.0,60.0,1.5,30.2
256,Pt,1.0,0,0.0,WI,0,500,1.0,ZEO,0,1.0,0.0,0,0.0,0,0.0,82.3,37.0,1.0,0.5,5.0,18.0,0.0,60.0,0.75,8.51
257,Pt,1.0,0,0.0,WI,0,500,1.0,ZEO,0,1.0,0.0,0,0.0,0,0.0,103.0,37.0,1.0,0.5,5.0,18.0,0.0,60.0,0.75,13.6
258,Pt,1.0,0,0.0,WI,0,500,1.0,ZEO,0,1.0,0.0,0,0.0,0,0.0,124.0,37.0,1.0,0.5,5.0,18.0,0.0,60.0,0.75,15.9
259,Pt,1.0,0,0.0,WI,0,500,1.0,ZEO,0,1.0,0.0,0,0.0,0,0.0,164.0,37.0,1.0,0.5,5.0,18.0,0.0,60.0,0.75,57.8
260,Pt,1.0,0,0.0,WI,0,500,1.0,ZEO,0,1.0,0.0,0,0.0,0,0.0,185.0,37.0,1.0,0.5,5.0,18.0,0.0,60.0,0.75,79.8
261,Pt,1.0,0,0.0,WI,0,500,1.0,ZEO,0,1.0,0.0,0,0.0,0,0.0,223.0,37.0,1.0,0.5,5.0,18.0,0.0,60.0,0.75,98.5
262,Pt,1.0,0,0.0,WI,0,500,1.0,ZEO,0,1.0,0.0,0,0.0,0,0.0,243.0,37.0,1.0,0.5,5.0,18.0,0.0,60.0,0.75,96.3
263,Pt,1.0,0,0.0,WI,0,500,1.0,ZEO,0,1.0,0.0,0,0.0,0,0.0,262.0,37.0,1.0,0.5,5.0,18.0,0.0,60.0,0.75,94.3
264,Pt,1.0,0,0.0,WI,0,500,1.0,ZEO,0,1.0,0.0,0,0.0,0,0.0,280.0,37.0,1.0,0.5,5.0,18.0,0.0,60.0,0.75,90.9
265,Pt,1.0,0,0.0,WI,0,500,1.0,ZEO,0,1.0,0.0,0,0.0,0,0.0,298.0,37.0,1.0,0.5,5.0,18.0,0.0,60.0,0.75,83.3
266,Pt,1.0,0,0.0,WI,0,500,1.0,ZEO,0,1.0,0.0,0,0.0,0,0.0,82.4,37.0,1.0,0.5,5.0,18.0,0.0,60.0,0.375,3.14
267,Pt,1.0,0,0.0,WI,0,500,1.0,ZEO,0,1.0,0.0,0,0.0,0,0.0,103.0,37.0,1.0,0.5,5.0,18.0,0.0,60.0,0.375,5.15
268,Pt,1.0,0,0.0,WI,0,500,1.0,ZEO,0,1.0,0.0,0,0.0,0,0.0,124.0,37.0,1.0,0.5,5.0,18.0,0.0,60.0,0.375,6.86
269,Pt,1.0,0,0.0,WI,0,500,1.0,ZEO,0,1.0,0.0,0,0.0,0,0.0,145.0,37.0,1.0,0.5,5.0,18.0,0.0,60.0,0.375,9.99
270,Pt,1.0,0,0.0,WI,0,500,1.0,ZEO,0,1.0,0.0,0,0.0,0,0.0,164.0,37.0,1.0,0.5,5.0,18.0,0.0,60.0,0.375,24.4
271,Pt,1.0,0,0.0,WI,0,500,1.0,ZEO,0,1.0,0.0,0,0.0,0,0.0,185.0,37.0,1.0,0.5,5.0,18.0,0.0,60.0,0.375,48.7
272,Pt,1.0,0,0.0,WI,0,500,1.0,ZEO,0,1.0,0.0,0,0.0,0,0.0,203.0,37.0,1.0,0.5,5.0,18.0,0.0,60.0,0.375,97.6
273,Pt,1.0,0,0.0,WI,0,500,1.0,ZEO,0,1.0,0.0,0,0.0,0,0.0,243.0,37.0,1.0,0.5,5.0,18.0,0.0,60.0,0.375,99.9
274,Pt,1.0,0,0.0,WI,0,500,1.0,ZEO,0,1.0,0.0,0,0.0,0,0.0,262.0,37.0,1.0,0.5,5.0,18.0,0.0,60.0,0.375,99.1
275,Pt,1.0,0,0.0,WI,0,500,1.0,ZEO,0,1.0,0.0,0,0.0,0,0.0,280.0,37.0,1.0,0.5,5.0,18.0,0.0,60.0,0.375,98.0
276,Pt,1.0,0,0.0,WI,0,500,1.0,ZEO,0,1.0,0.0,0,0.0,0,0.0,298.0,37.0,1.0,0.5,5.0,18.0,0.0,60.0,0.375,94.9
277,Pt,1.0,0,0.0,WI,0,500,1.0,ZEO,0,1.0,0.0,0,0.0,0,0.0,82.4,37.0,1.0,0.5,5.0,18.0,0.0,60.0,0.187,0.0
278,Pt,1.0,0,0.0,WI,0,500,1.0,ZEO,0,1.0,0.0,0,0.0,0,0.0,103.0,37.0,1.0,0.5,5.0,18.0,0.0,60.0,0.187,0.06
279,Pt,1.0,0,0.0,WI,0,500,1.0,ZEO,0,1.0,0.0,0,0.0,0,0.0,124.0,37.0,1.0,0.5,5.0,18.0,0.0,60.0,0.187,4.32
280,Pt,1.0,0,0.0,WI,0,500,1.0,ZEO,0,1.0,0.0,0,0.0,0,0.0,145.0,37.0,1.0,0.5,5.0,18.0,0.0,60.0,0.187,5.19
281,Pt,1.0,0,0.0,WI,0,500,1.0,ZEO,0,1.0,0.0,0,0.0,0,0.0,164.0,37.0,1.0,0.5,5.0,18.0,0.0,60.0,0.187,21.9
282,Pt,1.0,0,0.0,WI,0,500,1.0,ZEO,0,1.0,0.0,0,0.0,0,0.0,185.0,37.0,1.0,0.5,5.0,18.0,0.0,60.0,0.187,43.4
283,Pt,1.0,0,0.0,WI,0,500,1.0,ZEO,0,1.0,0.0,0,0.0,0,0.0,203.0,37.0,1.0,0.5,5.0,18.0,0.0,60.0,0.187,61.8
284,Pt,1.0,0,0.0,WI,0,500,1.0,ZEO,0,1.0,0.0,0,0.0,0,0.0,223.0,37.0,1.0,0.5,5.0,18.0,0.0,60.0,0.187,96.2
285,Au,3.0,0,0.0,DP,0,400,2.0,CeO2,0,1.0,0.0,0,0.0,0,0.0,423.0,0.0,0.0,4.498,30.7,0.0,0.0,60.0,14.85,30.1
286,Au,3.0,0,0.0,DP,0,400,2.0,CeO2,0,1.0,0.0,0,0.0,0,0.0,473.0,0.0,0.0,4.498,30.7,0.0,0.0,60.0,14.85,59.7
287,Au,3.0,0,0.0,DP,0,400,2.0,CeO2,0,1.0,0.0,0,0.0,0,0.0,523.0,0.0,0.0,4.498,30.7,0.0,0.0,60.0,14.85,89.3
288,Au,3.0,0,0.0,DP,0,400,2.0,CeO2,0,1.0,0.0,0,0.0,0,0.0,573.0,0.0,0.0,4.498,30.7,0.0,0.0,60.0,14.85,97.4
289,Au,3.0,0,0.0,DP,0,400,2.0,CeO2,0,1.0,0.0,0,0.0,0,0.0,622.0,0.0,0.0,4.498,30.7,0.0,0.0,60.0,14.85,98.2
290,Au,3.0,0,0.0,DP,0,400,2.0,CeO2,0,1.0,0.0,0,0.0,0,0.0,423.0,0.0,0.0,4.498,30.7,0.0,0.0,60.0,14.85,4.71
291,Au,3.0,0,0.0,DP,0,400,2.0,CeO2,0,1.0,0.0,0,0.0,0,0.0,473.0,0.0,0.0,4.498,30.7,0.0,0.0,60.0,14.85,11.3
292,Au,3.0,0,0.0,DP,0,400,2.0,CeO2,0,1.0,0.0,0,0.0,0,0.0,523.0,0.0,0.0,4.498,30.7,0.0,0.0,60.0,14.85,40.1
293,Au,3.0,0,0.0,DP,0,400,2.0,CeO2,0,1.0,0.0,0,0.0,0,0.0,573.0,0.0,0.0,4.498,30.7,0.0,0.0,60.0,14.85,60.2
294,Au,3.0,0,0.0,DP,0,400,2.0,CeO2,0,1.0,0.0,0,0.0,0,0.0,622.0,0.0,0.0,4.498,30.7,0.0,0.0,60.0,14.85,73.3
295,Au,1.63,0,0.0,DP,0,400,2.0,CeO2,0,1.0,0.0,0,0.0,0,0.0,140.0,0.0,0.0,5.0,30.75,0.0,0.0,60.0,14.85,43.8
296,Au,1.63,0,0.0,DP,0,400,2.0,CeO2,0,1.0,0.0,0,0.0,0,0.0,180.0,0.0,0.0,5.0,30.75,0.0,0.0,60.0,14.85,63.3
297,Au,1.63,0,0.0,DP,0,400,2.0,CeO2,0,1.0,0.0,0,0.0,0,0.0,220.0,0.0,0.0,5.0,30.75,0.0,0.0,60.0,14.85,78.1
298,Au,1.63,0,0.0,DP,0,400,2.0,CeO2,0,1.0,0.0,0,0.0,0,0.0,260.0,0.0,0.0,5.0,30.75,0.0,0.0,60.0,14.85,84.4
299,Au,1.63,0,0.0,DP,0,400,2.0,CeO2,0,1.0,0.0,0,0.0,0,0.0,300.0,0.0,0.0,5.0,30.75,0.0,0.0,60.0,14.85,89.0
300,Au,4.73,0,0.0,DP,0,400,2.0,CeO2,0,1.0,0.0,0,0.0,0,0.0,140.0,0.0,0.0,5.0,30.75,0.0,0.0,60.0,14.85,17.0
301,Au,4.73,0,0.0,DP,0,400,2.0,CeO2,0,1.0,0.0,0,0.0,0,0.0,180.0,0.0,0.0,5.0,30.75,0.0,0.0,60.0,14.85,33.2
302,Au,4.73,0,0.0,DP,0,400,2.0,CeO2,0,1.0,0.0,0,0.0,0,0.0,220.0,0.0,0.0,5.0,30.75,0.0,0.0,60.0,14.85,45.8
303,Au,4.73,0,0.0,DP,0,400,2.0,CeO2,0,1.0,0.0,0,0.0,0,0.0,260.0,0.0,0.0,5.0,30.75,0.0,0.0,60.0,14.85,52.1
304,Au,4.73,0,0.0,DP,0,400,2.0,CeO2,0,1.0,0.0,0,0.0,0,0.0,300.0,0.0,0.0,5.0,30.75,0.0,0.0,60.0,14.85,55.9
305,Au,1.63,0,0.0,DP,0,400,2.0,CeO2,0,1.0,0.0,0,0.0,0,0.0,220.0,0.0,0.0,5.0,30.75,0.0,0.0,60.0,29.8,91.9
306,Au,1.63,0,0.0,DP,0,400,2.0,CeO2,0,1.0,0.0,0,0.0,0,0.0,220.0,0.0,0.0,5.0,30.75,0.0,0.0,60.0,22.4,85.9
307,Au,1.63,0,0.0,DP,0,400,2.0,CeO2,0,1.0,0.0,0,0.0,0,0.0,220.0,0.0,0.0,5.0,30.75,0.0,0.0,60.0,7.49,69.7
308,Au,4.73,0,0.0,DP,0,400,2.0,CeO2,0,1.0,0.0,0,0.0,0,0.0,220.0,0.0,0.0,5.0,30.75,0.0,0.0,60.0,29.7,67.5
309,Au,4.73,0,0.0,DP,0,400,2.0,CeO2,0,1.0,0.0,0,0.0,0,0.0,220.0,0.0,0.0,5.0,30.75,0.0,0.0,60.0,22.3,47.5
310,Au,4.73,0,0.0,DP,0,400,2.0,CeO2,0,1.0,0.0,0,0.0,0,0.0,220.0,0.0,0.0,5.0,30.75,0.0,0.0,60.0,7.45,27.5
311,Au,1.63,0,0.0,DP,0,400,2.0,CeO2,0,1.0,0.0,0,0.0,0,0.0,220.0,0.0,0.0,5.0,2.2,0.0,0.0,60.0,14.85,77.9
312,Au,1.63,0,0.0,DP,0,400,2.0,CeO2,0,1.0,0.0,0,0.0,0,0.0,220.0,0.0,0.0,5.0,7.19,0.0,0.0,60.0,14.85,82.7
313,Au,1.63,0,0.0,DP,0,400,2.0,CeO2,0,1.0,0.0,0,0.0,0,0.0,220.0,0.0,0.0,5.0,12.0,0.0,0.0,60.0,14.85,85.3
314,Au,1.63,0,0.0,DP,0,400,2.0,CeO2,0,1.0,0.0,0,0.0,0,0.0,220.0,0.0,0.0,5.0,19.6,0.0,0.0,60.0,14.85,85.3
315,Au,1.63,0,0.0,DP,0,400,2.0,CeO2,0,1.0,0.0,0,0.0,0,0.0,220.0,0.0,0.0,5.0,30.7,0.0,0.0,60.0,14.85,85.4
316,Au,1.63,0,0.0,DP,0,400,2.0,CeO2,0,1.0,0.0,0,0.0,0,0.0,220.0,0.0,0.0,5.0,46.5,0.0,0.0,60.0,14.85,80.9
317,Au,4.73,0,0.0,DP,0,400,2.0,CeO2,0,1.0,0.0,0,0.0,0,0.0,220.0,0.0,0.0,5.0,2.13,0.0,0.0,60.0,14.85,56.0
318,Au,4.73,0,0.0,DP,0,400,2.0,CeO2,0,1.0,0.0,0,0.0,0,0.0,220.0,0.0,0.0,5.0,7.3,0.0,0.0,60.0,14.85,58.6
319,Au,4.73,0,0.0,DP,0,400,2.0,CeO2,0,1.0,0.0,0,0.0,0,0.0,220.0,0.0,0.0,5.0,12.0,0.0,0.0,60.0,14.85,59.4
320,Au,4.73,0,0.0,DP,0,400,2.0,CeO2,0,1.0,0.0,0,0.0,0,0.0,220.0,0.0,0.0,5.0,19.5,0.0,0.0,60.0,14.85,56.1
321,Au,4.73,0,0.0,DP,0,400,2.0,CeO2,0,1.0,0.0,0,0.0,0,0.0,220.0,0.0,0.0,5.0,30.7,0.0,0.0,60.0,14.85,55.3
322,Au,4.73,0,0.0,DP,0,400,2.0,CeO2,0,1.0,0.0,0,0.0,0,0.0,220.0,0.0,0.0,5.0,46.6,0.0,0.0,60.0,14.85,49.4
323,Pt,0.5,0,0.0,WI,0,650,3.0,TiO2,0,1.0,0.0,0,0.0,0,0.0,173.0,0.0,0.0,10.0,3.0,0.0,0.0,60.0,0.5,2.08
324,Pt,0.5,0,0.0,WI,0,650,3.0,TiO2,0,1.0,0.0,0,0.0,0,0.0,211.0,0.0,0.0,10.0,3.0,0.0,0.0,60.0,0.5,9.79
325,Pt,0.5,0,0.0,WI,0,650,3.0,TiO2,0,1.0,0.0,0,0.0,0,0.0,244.0,0.0,0.0,10.0,3.0,0.0,0.0,60.0,0.5,20.9
326,Pt,0.5,0,0.0,WI,0,650,3.0,TiO2,0,1.0,0.0,0,0.0,0,0.0,276.0,0.0,0.0,10.0,3.0,0.0,0.0,60.0,0.5,34.4
327,Pt,0.5,0,0.0,WI,0,650,3.0,TiO2,0,1.0,0.0,0,0.0,0,0.0,302.0,0.0,0.0,10.0,3.0,0.0,0.0,60.0,0.5,44.2
328,Pt,0.5,0,0.0,WI,0,650,3.0,TiO2,0,1.0,0.0,0,0.0,0,0.0,326.0,0.0,0.0,10.0,3.0,0.0,0.0,60.0,0.5,61.4
329,Pt,0.5,0,0.0,WI,0,650,3.0,TiO2,0,1.0,0.0,0,0.0,0,0.0,352.0,0.0,0.0,10.0,3.0,0.0,0.0,60.0,0.5,79.8
330,Pt,0.5,0,0.0,WI,0,650,3.0,TiO2,0,1.0,0.0,0,0.0,0,0.0,383.0,0.0,0.0,10.0,3.0,0.0,0.0,60.0,0.5,94.4
331,Pt,0.5,0,0.0,WI,0,650,3.0,TiO2,0,1.0,0.0,0,0.0,0,0.0,411.0,0.0,0.0,10.0,3.0,0.0,0.0,60.0,0.5,96.1
332,Pt,0.5,0,0.0,WI,0,650,3.0,TiO2,0,1.0,0.0,0,0.0,0,0.0,448.0,0.0,0.0,10.0,3.0,0.0,0.0,60.0,0.5,95.2
333,Pt,0.5,0,0.0,WI,0,650,3.0,TiO2,0,1.0,0.0,0,0.0,0,0.0,153.0,0.0,0.0,10.0,3.0,0.0,0.0,60.0,0.5,1.04
334,Rh,0.5,0,0.0,WI,0,650,3.0,TiO2,0,1.0,0.0,0,0.0,0,0.0,180.0,0.0,0.0,10.0,3.0,0.0,0.0,60.0,0.5,1.02
335,Rh,0.5,0,0.0,WI,0,650,3.0,TiO2,0,1.0,0.0,0,0.0,0,0.0,211.0,0.0,0.0,10.0,3.0,0.0,0.0,60.0,0.5,4.14
336,Rh,0.5,0,0.0,WI,0,650,3.0,TiO2,0,1.0,0.0,0,0.0,0,0.0,239.0,0.0,0.0,10.0,3.0,0.0,0.0,60.0,0.5,9.14
337,Rh,0.5,0,0.0,WI,0,650,3.0,TiO2,0,1.0,0.0,0,0.0,0,0.0,264.0,0.0,0.0,10.0,3.0,0.0,0.0,60.0,0.5,15.0
338,Rh,0.5,0,0.0,WI,0,650,3.0,TiO2,0,1.0,0.0,0,0.0,0,0.0,281.0,0.0,0.0,10.0,3.0,0.0,0.0,60.0,0.5,20.6
339,Rh,0.5,0,0.0,WI,0,650,3.0,TiO2,0,1.0,0.0,0,0.0,0,0.0,329.0,0.0,0.0,10.0,3.0,0.0,0.0,60.0,0.5,45.7
340,Rh,0.5,0,0.0,WI,0,650,3.0,TiO2,0,1.0,0.0,0,0.0,0,0.0,350.0,0.0,0.0,10.0,3.0,0.0,0.0,60.0,0.5,68.7
341,Rh,0.5,0,0.0,WI,0,650,3.0,TiO2,0,1.0,0.0,0,0.0,0,0.0,368.0,0.0,0.0,10.0,3.0,0.0,0.0,60.0,0.5,82.1
342,Rh,0.5,0,0.0,WI,0,650,3.0,TiO2,0,1.0,0.0,0,0.0,0,0.0,418.0,0.0,0.0,10.0,3.0,0.0,0.0,60.0,0.5,96.3
343,Rh,0.5,0,0.0,WI,0,650,3.0,TiO2,0,1.0,0.0,0,0.0,0,0.0,460.0,0.0,0.0,10.0,3.0,0.0,0.0,60.0,0.5,94.6
344,Ru,0.5,0,0.0,WI,0,650,3.0,TiO2,0,1.0,0.0,0,0.0,0,0.0,191.0,0.0,0.0,10.0,3.0,0.0,0.0,60.0,0.5,1.23
345,Ru,0.5,0,0.0,WI,0,650,3.0,TiO2,0,1.0,0.0,0,0.0,0,0.0,232.0,0.0,0.0,10.0,3.0,0.0,0.0,60.0,0.5,6.01
346,Ru,0.5,0,0.0,WI,0,650,3.0,TiO2,0,1.0,0.0,0,0.0,0,0.0,276.0,0.0,0.0,10.0,3.0,0.0,0.0,60.0,0.5,15.6
347,Ru,0.5,0,0.0,WI,0,650,3.0,TiO2,0,1.0,0.0,0,0.0,0,0.0,309.0,0.0,0.0,10.0,3.0,0.0,0.0,60.0,0.5,32.5
348,Ru,0.5,0,0.0,WI,0,650,3.0,TiO2,0,1.0,0.0,0,0.0,0,0.0,335.0,0.0,0.0,10.0,3.0,0.0,0.0,60.0,0.5,50.1
349,Ru,0.5,0,0.0,WI,0,650,3.0,TiO2,0,1.0,0.0,0,0.0,0,0.0,345.0,0.0,0.0,10.0,3.0,0.0,0.0,60.0,0.5,62.0
350,Ru,0.5,0,0.0,WI,0,650,3.0,TiO2,0,1.0,0.0,0,0.0,0,0.0,358.0,0.0,0.0,10.0,3.0,0.0,0.0,60.0,0.5,80.8
351,Ru,0.5,0,0.0,WI,0,650,3.0,TiO2,0,1.0,0.0,0,0.0,0,0.0,388.0,0.0,0.0,10.0,3.0,0.0,0.0,60.0,0.5,93.6
352,Ru,0.5,0,0.0,WI,0,650,3.0,TiO2,0,1.0,0.0,0,0.0,0,0.0,407.0,0.0,0.0,10.0,3.0,0.0,0.0,60.0,0.5,95.0
353,Ru,0.5,0,0.0,WI,0,650,3.0,TiO2,0,1.0,0.0,0,0.0,0,0.0,436.0,0.0,0.0,10.0,3.0,0.0,0.0,60.0,0.5,95.4
354,Pd,0.5,0,0.0,WI,0,650,3.0,TiO2,0,1.0,0.0,0,0.0,0,0.0,249.0,0.0,0.0,10.0,3.0,0.0,0.0,60.0,0.5,2.02
355,Pd,0.5,0,0.0,WI,0,650,3.0,TiO2,0,1.0,0.0,0,0.0,0,0.0,280.0,0.0,0.0,10.0,3.0,0.0,0.0,60.0,0.5,5.98
356,Pd,0.5,0,0.0,WI,0,650,3.0,TiO2,0,1.0,0.0,0,0.0,0,0.0,309.0,0.0,0.0,10.0,3.0,0.0,0.0,60.0,0.5,10.8
357,Pd,0.5,0,0.0,WI,0,650,3.0,TiO2,0,1.0,0.0,0,0.0,0,0.0,339.0,0.0,0.0,10.0,3.0,0.0,0.0,60.0,0.5,19.7
358,Pd,0.5,0,0.0,WI,0,650,3.0,TiO2,0,1.0,0.0,0,0.0,0,0.0,364.0,0.0,0.0,10.0,3.0,0.0,0.0,60.0,0.5,29.1
359,Pd,0.5,0,0.0,WI,0,650,3.0,TiO2,0,1.0,0.0,0,0.0,0,0.0,377.0,0.0,0.0,10.0,3.0,0.0,0.0,60.0,0.5,35.2
360,Pd,0.5,0,0.0,WI,0,650,3.0,TiO2,0,1.0,0.0,0,0.0,0,0.0,389.0,0.0,0.0,10.0,3.0,0.0,0.0,60.0,0.5,42.1
361,Pd,0.5,0,0.0,WI,0,650,3.0,TiO2,0,1.0,0.0,0,0.0,0,0.0,409.0,0.0,0.0,10.0,3.0,0.0,0.0,60.0,0.5,54.8
362,Pd,0.5,0,0.0,WI,0,650,3.0,TiO2,0,1.0,0.0,0,0.0,0,0.0,434.0,0.0,0.0,10.0,3.0,0.0,0.0,60.0,0.5,69.9
363,Pd,0.5,0,0.0,WI,0,650,3.0,TiO2,0,1.0,0.0,0,0.0,0,0.0,463.0,0.0,0.0,10.0,3.0,0.0,0.0,60.0,0.5,84.1
364,Pt,0.1,0,0.0,WI,0,650,3.0,TiO2,0,1.0,0.0,0,0.0,0,0.0,210.0,0.0,0.0,10.0,3.0,0.0,0.0,60.0,0.5,1.65
365,Pt,0.1,0,0.0,WI,0,650,3.0,TiO2,0,1.0,0.0,0,0.0,0,0.0,259.0,0.0,0.0,10.0,3.0,0.0,0.0,60.0,0.5,8.61
366,Pt,0.1,0,0.0,WI,0,650,3.0,TiO2,0,1.0,0.0,0,0.0,0,0.0,309.0,0.0,0.0,10.0,3.0,0.0,0.0,60.0,0.5,19.4
367,Pt,0.1,0,0.0,WI,0,650,3.0,TiO2,0,1.0,0.0,0,0.0,0,0.0,347.0,0.0,0.0,10.0,3.0,0.0,0.0,60.0,0.5,29.5
368,Pt,0.1,0,0.0,WI,0,650,3.0,TiO2,0,1.0,0.0,0,0.0,0,0.0,350.0,0.0,0.0,10.0,3.0,0.0,0.0,60.0,0.5,31.8
369,Pt,0.1,0,0.0,WI,0,650,3.0,TiO2,0,1.0,0.0,0,0.0,0,0.0,378.0,0.0,0.0,10.0,3.0,0.0,0.0,60.0,0.5,42.0
370,Pt,0.1,0,0.0,WI,0,650,3.0,TiO2,0,1.0,0.0,0,0.0,0,0.0,405.0,0.0,0.0,10.0,3.0,0.0,0.0,60.0,0.5,52.1
371,Pt,0.1,0,0.0,WI,0,650,3.0,TiO2,0,1.0,0.0,0,0.0,0,0.0,431.0,0.0,0.0,10.0,3.0,0.0,0.0,60.0,0.5,64.0
372,Pt,0.1,0,0.0,WI,0,650,3.0,TiO2,0,1.0,0.0,0,0.0,0,0.0,455.0,0.0,0.0,10.0,3.0,0.0,0.0,60.0,0.5,73.5
373,Pt,0.1,0,0.0,WI,0,650,3.0,TiO2,0,1.0,0.0,0,0.0,0,0.0,487.0,0.0,0.0,10.0,3.0,0.0,0.0,60.0,0.5,77.9
374,Pt,0.1,0,0.0,WI,0,650,3.0,TiO2,0,1.0,0.0,0,0.0,0,0.0,512.0,0.0,0.0,10.0,3.0,0.0,0.0,60.0,0.5,80.7
375,Pt,0.5,0,0.0,WI,0,650,3.0,TiO2,0,1.0,0.0,0,0.0,0,0.0,154.0,0.0,0.0,10.0,3.0,0.0,0.0,60.0,0.5,0.844
376,Pt,0.5,0,0.0,WI,0,650,3.0,TiO2,0,1.0,0.0,0,0.0,0,0.0,172.0,0.0,0.0,10.0,3.0,0.0,0.0,60.0,0.5,2.1
377,Pt,0.5,0,0.0,WI,0,650,3.0,TiO2,0,1.0,0.0,0,0.0,0,0.0,212.0,0.0,0.0,10.0,3.0,0.0,0.0,60.0,0.5,9.91
378,Pt,0.5,0,0.0,WI,0,650,3.0,TiO2,0,1.0,0.0,0,0.0,0,0.0,244.0,0.0,0.0,10.0,3.0,0.0,0.0,60.0,0.5,22.2
379,Pt,0.5,0,0.0,WI,0,650,3.0,TiO2,0,1.0,0.0,0,0.0,0,0.0,277.0,0.0,0.0,10.0,3.0,0.0,0.0,60.0,0.5,37.2
380,Pt,0.5,0,0.0,WI,0,650,3.0,TiO2,0,1.0,0.0,0,0.0,0,0.0,301.0,0.0,0.0,10.0,3.0,0.0,0.0,60.0,0.5,49.5
381,Pt,0.5,0,0.0,WI,0,650,3.0,TiO2,0,1.0,0.0,0,0.0,0,0.0,327.0,0.0,0.0,10.0,3.0,0.0,0.0,60.0,0.5,61.3
382,Pt,0.5,0,0.0,WI,0,650,3.0,TiO2,0,1.0,0.0,0,0.0,0,0.0,352.0,0.0,0.0,10.0,3.0,0.0,0.0,60.0,0.5,80.2
383,Pt,0.5,0,0.0,WI,0,650,3.0,TiO2,0,1.0,0.0,0,0.0,0,0.0,383.0,0.0,0.0,10.0,3.0,0.0,0.0,60.0,0.5,94.3
