Repository: hych0/WGSR

# WGSR

## Accronyms for  catalyst preparation methods:
- incipient to wetness impregnation (IWI)
- wet impregnation (WI)
- co-impregnation (CI)
- sequential impregnation (SI)
- sol-gel precipitation (SGP)
- co-precipitation (CP)

- homogenous deposition precipitation (HDP)
- Urea Gelation co-precipitation (UGC)
- solution combustion technique (SCT)
- flame spray pyrolysis (FSP)
- micro emulsion (ME)
- deposition precipitation (DP)

## Features
- Base Metal (wt %): Pt	Au	Ru	Rh	Ir	Cu	Pd				
- Catalyst Preparation Method: IWI	WI	CI	SI	SGP	CP	HDP	UGC	SCT	FSP	ME	DP									
- Calcination conditions: Calc T (oC)	Calc T. (hr)

File: duplicate.csv
,Index,Base,Base_weight,Base2,Base2_weight,Prep,Prep2,Calc.T,Calc.t,Support,Support2,Support_frac,Support2_frac,Promoter,Promoter_weight,Promoter2,Promoter2_weight,T,H2,O2,CO,H2O,CO2,CH4,TOS,F/W,CO Conversion
0,6,Au,1.0,0,0.0,DP,0,25,0.0,CeO2,0,1.0,0.0,0,0.0,0,0.0,200.0,0.0,0.0,4.498,30.6,0.0,0.0,60.0,2.0,25.6
1,24,Au,1.0,0,0.0,DP,0,25,0.0,CeO2,0,1.0,0.0,0,0.0,0,0.0,200.0,0.0,0.0,4.498,30.6,0.0,0.0,60.0,2.0,57.7
2,9,Au,1.0,0,0.0,DP,0,25,0.0,CeO2,0,1.0,0.0,0,0.0,0,0.0,230.0,0.0,0.0,4.498,30.6,0.0,0.0,60.0,2.0,58.9
3,27,Au,1.0,0,0.0,DP,0,25,0.0,CeO2,0,1.0,0.0,0,0.0,0,0.0,230.0,0.0,0.0,4.498,30.6,0.0,0.0,60.0,2.0,74.6
4,12,Au,1.0,0,0.0,DP,0,25,0.0,CeO2,0,1.0,0.0,0,0.0,0,0.0,260.0,0.0,0.0,4.498,30.6,0.0,0.0,60.0,2.0,81.0
5,30,Au,1.0,0,0.0,DP,0,25,0.0,CeO2,0,1.0,0.0,0,0.0,0,0.0,260.0,0.0,0.0,4.498,30.6,0.0,0.0,60.0,2.0,85.0
6,3542,Au,1.0,0,0.0,HDP,0,25,0.0,Al2O3,0,1.0,0.0,Ce,20.0,0,0.0,330.0,0.0,0.0,5.0,15.0,0.0,0.0,60.0,2.5,24.67
7,3568,Au,1.0,0,0.0,HDP,0,25,0.0,Al2O3,0,1.0,0.0,Ce,20.0,0,0.0,330.0,0.0,0.0,5.0,15.0,0.0,0.0,60.0,2.5,23.17
8,7,Au,3.0,0,0.0,DP,0,25,0.0,CeO2,0,1.0,0.0,0,0.0,0,0.0,200.0,0.0,0.0,4.498,30.6,0.0,0.0,60.0,2.0,49.4
9,33,Au,3.0,0,0.0,DP,0,25,0.0,CeO2,0,1.0,0.0,0,0.0,0,0.0,200.0,0.0,0.0,4.498,30.6,0.0,0.0,60.0,2.0,72.2
10,10,Au,3.0,0,0.0,DP,0,25,0.0,CeO2,0,1.0,0.0,0,0.0,0,0.0,230.0,0.0,0.0,4.498,30.6,0.0,0.0,60.0,2.0,69.1
11,36,Au,3.0,0,0.0,DP,0,25,0.0,CeO2,0,1.0,0.0,0,0.0,0,0.0,230.0,0.0,0.0,4.498,30.6,0.0,0.0,60.0,2.0,91.2
12,13,Au,3.0,0,0.0,DP,0,25,0.0,CeO2,0,1.0,0.0,0,0.0,0,0.0,260.0,0.0,0.0,4.498,30.6,0.0,0.0,60.0,2.0,87.5
13,39,Au,3.0,0,0.0,DP,0,25,0.0,CeO2,0,1.0,0.0,0,0.0,0,0.0,260.0,0.0,0.0,4.498,30.6,0.0,0.0,60.0,2.0,93.4
14,285,Au,3.0,0,0.0,DP,0,400,2.0,CeO2,0,1.0,0.0,0,0.0,0,0.0,423.0,0.0,0.0,4.498,30.7,0.0,0.0,60.0,14.85,30.1
15,290,Au,3.0,0,0.0,DP,0,400,2.0,CeO2,0,1.0,0.0,0,0.0,0,0.0,423.0,0.0,0.0,4.498,30.7,0.0,0.0,60.0,14.85,4.71
16,286,Au,3.0,0,0.0,DP,0,400,2.0,CeO2,0,1.0,0.0,0,0.0,0,0.0,473.0,0.0,0.0,4.498,30.7,0.0,0.0,60.0,14.85,59.7
17,291,Au,3.0,0,0.0,DP,0,400,2.0,CeO2,0,1.0,0.0,0,0.0,0,0.0,473.0,0.0,0.0,4.498,30.7,0.0,0.0,60.0,14.85,11.3
18,287,Au,3.0,0,0.0,DP,0,400,2.0,CeO2,0,1.0,0.0,0,0.0,0,0.0,523.0,0.0,0.0,4.498,30.7,0.0,0.0,60.0,14.85,89.3
19,292,Au,3.0,0,0.0,DP,0,400,2.0,CeO2,0,1.0,0.0,0,0.0,0,0.0,523.0,0.0,0.0,4.498,30.7,0.0,0.0,60.0,14.85,40.1
20,288,Au,3.0,0,0.0,DP,0,400,2.0,CeO2,0,1.0,0.0,0,0.0,0,0.0,573.0,0.0,0.0,4.498,30.7,0.0,0.0,60.0,14.85,97.4
21,293,Au,3.0,0,0.0,DP,0,400,2.0,CeO2,0,1.0,0.0,0,0.0,0,0.0,573.0,0.0,0.0,4.498,30.7,0.0,0.0,60.0,14.85,60.2
22,289,Au,3.0,0,0.0,DP,0,400,2.0,CeO2,0,1.0,0.0,0,0.0,0,0.0,622.0,0.0,0.0,4.498,30.7,0.0,0.0,60.0,14.85,98.2
23,294,Au,3.0,0,0.0,DP,0,400,2.0,CeO2,0,1.0,0.0,0,0.0,0,0.0,622.0,0.0,0.0,4.498,30.7,0.0,0.0,60.0,14.85,73.3
24,175,Au,3.0,0,0.0,DP,0,400,3.0,HAP,0,1.0,0.0,0,0.0,0,0.0,300.0,0.0,0.0,5.1,0.0,0.0,0.0,60.0,32.135,94.7
25,190,Au,3.0,0,0.0,DP,0,400,3.0,HAP,0,1.0,0.0,0,0.0,0,0.0,300.0,0.0,0.0,5.1,0.0,0.0,0.0,60.0,32.135,22.1
26,8,Au,5.0,0,0.0,DP,0,25,0.0,CeO2,0,1.0,0.0,0,0.0,0,0.0,200.0,0.0,0.0,4.498,30.6,0.0,0.0,60.0,2.0,53.5
27,42,Au,5.0,0,0.0,DP,0,25,0.0,CeO2,0,1.0,0.0,0,0.0,0,0.0,200.0,0.0,0.0,4.498,30.6,0.0,0.0,60.0,2.0,71.3
28,11,Au,5.0,0,0.0,DP,0,25,0.0,CeO2,0,1.0,0.0,0,0.0,0,0.0,230.0,0.0,0.0,4.498,30.6,0.0,0.0,60.0,2.0,76.4
29,45,Au,5.0,0,0.0,DP,0,25,0.0,CeO2,0,1.0,0.0,0,0.0,0,0.0,230.0,0.0,0.0,4.498,30.6,0.0,0.0,60.0,2.0,87.3
30,14,Au,5.0,0,0.0,DP,0,25,0.0,CeO2,0,1.0,0.0,0,0.0,0,0.0,260.0,0.0,0.0,4.498,30.6,0.0,0.0,60.0,2.0,89.7
31,48,Au,5.0,0,0.0,DP,0,25,0.0,CeO2,0,1.0,0.0,0,0.0,0,0.0,260.0,0.0,0.0,4.498,30.6,0.0,0.0,60.0,2.0,92.8
32,3547,Au,5.0,0,0.0,HDP,0,25,0.0,Al2O3,0,1.0,0.0,Ce,20.0,0,0.0,220.0,60.0,0.0,5.0,15.0,0.0,0.0,60.0,2.5,11.29
33,3567,Au,5.0,0,0.0,HDP,0,25,0.0,Al2O3,0,1.0,0.0,Ce,20.0,0,0.0,220.0,60.0,0.0,5.0,15.0,0.0,0.0,60.0,2.5,14.46
34,3546,Au,5.0,0,0.0,HDP,0,25,0.0,Al2O3,0,1.0,0.0,Ce,20.0,0,0.0,250.0,60.0,0.0,5.0,15.0,0.0,0.0,60.0,2.5,14.46
35,3566,Au,5.0,0,0.0,HDP,0,25,0.0,Al2O3,0,1.0,0.0,Ce,20.0,0,0.0,250.0,60.0,0.0,5.0,15.0,0.0,0.0,60.0,2.5,18.07
36,3545,Au,5.0,0,0.0,HDP,0,25,0.0,Al2O3,0,1.0,0.0,Ce,20.0,0,0.0,280.0,60.0,0.0,5.0,15.0,0.0,0.0,60.0,2.5,18.07
37,3565,Au,5.0,0,0.0,HDP,0,25,0.0,Al2O3,0,1.0,0.0,Ce,20.0,0,0.0,280.0,60.0,0.0,5.0,15.0,0.0,0.0,60.0,2.5,18.53
38,3544,Au,5.0,0,0.0,HDP,0,25,0.0,Al2O3,0,1.0,0.0,Ce,20.0,0,0.0,300.0,60.0,0.0,5.0,15.0,0.0,0.0,60.0,2.5,18.53
39,3564,Au,5.0,0,0.0,HDP,0,25,0.0,Al2O3,0,1.0,0.0,Ce,20.0,0,0.0,300.0,60.0,0.0,5.0,15.0,0.0,0.0,60.0,2.5,23.02
40,3543,Au,5.0,0,0.0,HDP,0,25,0.0,Al2O3,0,1.0,0.0,Ce,20.0,0,0.0,330.0,60.0,0.0,5.0,15.0,0.0,0.0,60.0,2.5,23.02
41,3563,Au,5.0,0,0.0,HDP,0,25,0.0,Al2O3,0,1.0,0.0,Ce,20.0,0,0.0,330.0,60.0,0.0,5.0,15.0,0.0,0.0,60.0,2.5,17.57
42,3585,Au,5.0,0,0.0,HDP,0,25,0.0,Al2O3,0,1.0,0.0,Ce,20.0,0,0.0,330.0,60.0,0.0,5.0,15.0,0.0,0.0,60.0,2.5,23.02
43,3632,Cu,5.0,Pt,1.0,CI,0,450,5.0,CeO2,0,1.0,0.0,0,0.0,0,0.0,260.0,37.9,1.358,9.7,22.8,6.3,0.0,60.0,1.0,12.9
44,3645,Cu,5.0,Pt,1.0,CI,0,450,5.0,CeO2,0,1.0,0.0,0,0.0,0,0.0,260.0,37.9,1.358,9.7,22.8,6.3,0.0,60.0,1.0,13.2
45,3005,Pd,0.02,0,0.0,SCT,0,25,0.0,CeO2,ZrO2,0.83,0.17,0,0.0,0,0.0,150.0,40.0,0.0,2.0,0.1,10.0,0.0,60.0,0.0,7.54
46,3016,Pd,0.02,0,0.0,SCT,0,25,0.0,CeO2,ZrO2,0.83,0.17,0,0.0,0,0.0,150.0,40.0,0.0,2.0,0.1,10.0,0.0,60.0,0.0,4.2
47,3027,Pd,0.02,0,0.0,SCT,0,25,0.0,CeO2,ZrO2,0.83,0.17,0,0.0,0,0.0,150.0,40.0,0.0,2.0,0.1,10.0,0.0,60.0,0.0,0.866
48,3038,Pd,0.02,0,0.0,SCT,0,25,0.0,CeO2,ZrO2,0.83,0.17,0,0.0,0,0.0,150.0,40.0,0.0,2.0,0.1,10.0,0.0,60.0,0.0,1.28
49,3017,Pd,0.02,0,0.0,SCT,0,25,0.0,CeO2,ZrO2,0.83,0.17,0,0.0,0,0.0,165.0,40.0,0.0,2.0,0.1,10.0,0.0,60.0,0.0,3.83
50,3028,Pd,0.02,0,0.0,SCT,0,25,0.0,CeO2,ZrO2,0.83,0.17,0,0.0,0,0.0,165.0,40.0,0.0,2.0,0.1,10.0,0.0,60.0,0.0,1.74
51,3039,Pd,0.02,0,0.0,SCT,0,25,0.0,CeO2,ZrO2,0.83,0.17,0,0.0,0,0.0,165.0,40.0,0.0,2.0,0.1,10.0,0.0,60.0,0.0,1.33
52,3007,Pd,0.02,0,0.0,SCT,0,25,0.0,CeO2,ZrO2,0.83,0.17,0,0.0,0,0.0,180.0,40.0,0.0,2.0,0.1,10.0,0.0,60.0,0.0,12.6
53,3018,Pd,0.02,0,0.0,SCT,0,25,0.0,CeO2,ZrO2,0.83,0.17,0,0.0,0,0.0,180.0,40.0,0.0,2.0,0.1,10.0,0.0,60.0,0.0,6.37
54,3029,Pd,0.02,0,0.0,SCT,0,25,0.0,CeO2,ZrO2,0.83,0.17,0,0.0,0,0.0,180.0,40.0,0.0,2.0,0.1,10.0,0.0,60.0,0.0,2.2
55,3040,Pd,0.02,0,0.0,SCT,0,25,0.0,CeO2,ZrO2,0.83,0.17,0,0.0,0,0.0,180.0,40.0,0.0,2.0,0.1,10.0,0.0,60.0,0.0,2.2
56,3019,Pd,0.02,0,0.0,SCT,0,25,0.0,CeO2,ZrO2,0.83,0.17,0,0.0,0,0.0,196.0,40.0,0.0,2.0,0.1,10.0,0.0,60.0,0.0,10.2
57,3030,Pd,0.02,0,0.0,SCT,0,25,0.0,CeO2,ZrO2,0.83,0.17,0,0.0,0,0.0,196.0,40.0,0.0,2.0,0.1,10.0,0.0,60.0,0.0,5.99
58,3041,Pd,0.02,0,0.0,SCT,0,25,0.0,CeO2,ZrO2,0.83,0.17,0,0.0,0,0.0,196.0,40.0,0.0,2.0,0.1,10.0,0.0,60.0,0.0,3.08
59,3009,Pd,0.02,0,0.0,SCT,0,25,0.0,CeO2,ZrO2,0.83,0.17,0,0.0,0,0.0,210.0,40.0,0.0,2.0,0.1,10.0,0.0,60.0,0.0,17.7
60,3020,Pd,0.02,0,0.0,SCT,0,25,0.0,CeO2,ZrO2,0.83,0.17,0,0.0,0,0.0,210.0,40.0,0.0,2.0,0.1,10.0,0.0,60.0,0.0,13.5
61,3031,Pd,0.02,0,0.0,SCT,0,25,0.0,CeO2,ZrO2,0.83,0.17,0,0.0,0,0.0,210.0,40.0,0.0,2.0,0.1,10.0,0.0,60.0,0.0,8.95
62,3042,Pd,0.02,0,0.0,SCT,0,25,0.0,CeO2,ZrO2,0.83,0.17,0,0.0,0,0.0,210.0,40.0,0.0,2.0,0.1,10.0,0.0,60.0,0.0,3.95
63,3032,Pd,0.02,0,0.0,SCT,0,25,0.0,CeO2,ZrO2,0.83,0.17,0,0.0,0,0.0,225.0,40.0,0.0,2.0,0.1,10.0,0.0,60.0,0.0,11.5
64,3043,Pd,0.02,0,0.0,SCT,0,25,0.0,CeO2,ZrO2,0.83,0.17,0,0.0,0,0.0,225.0,40.0,0.0,2.0,0.1,10.0,0.0,60.0,0.0,4.83
65,3010,Pd,0.02,0,0.0,SCT,0,25,0.0,CeO2,ZrO2,0.83,0.17,0,0.0,0,0.0,226.0,40.0,0.0,2.0,0.1,10.0,0.0,60.0,0.0,19.8
66,3021,Pd,0.02,0,0.0,SCT,0,25,0.0,CeO2,ZrO2,0.83,0.17,0,0.0,0,0.0,226.0,40.0,0.0,2.0,0.1,10.0,0.0,60.0,0.0,16.5
67,3011,Pd,0.02,0,0.0,SCT,0,25,0.0,CeO2,ZrO2,0.83,0.17,0,0.0,0,0.0,240.0,40.0,0.0,2.0,0.1,10.0,0.0,60.0,0.0,26.1
68,3022,Pd,0.02,0,0.0,SCT,0,25,0.0,CeO2,ZrO2,0.83,0.17,0,0.0,0,0.0,240.0,40.0,0.0,2.0,0.1,10.0,0.0,60.0,0.0,21.1
69,3033,Pd,0.02,0,0.0,SCT,0,25,0.0,CeO2,ZrO2,0.83,0.17,0,0.0,0,0.0,241.0,40.0,0.0,2.0,0.1,10.0,0.0,60.0,0.0,14.0
70,3044,Pd,0.02,0,0.0,SCT,0,25,0.0,CeO2,ZrO2,0.83,0.17,0,0.0,0,0.0,241.0,40.0,0.0,2.0,0.1,10.0,0.0,60.0,0.0,6.95
71,3034,Pd,0.02,0,0.0,SCT,0,25,0.0,CeO2,ZrO2,0.83,0.17,0,0.0,0,0.0,255.0,40.0,0.0,2.0,0.1,10.0,0.0,60.0,0.0,17.0
72,3045,Pd,0.02,0,0.0,SCT,0,25,0.0,CeO2,ZrO2,0.83,0.17,0,0.0,0,0.0,255.0,40.0,0.0,2.0,0.1,10.0,0.0,60.0,0.0,8.66
73,3012,Pd,0.02,0,0.0,SCT,0,25,0.0,CeO2,ZrO2,0.83,0.17,0,0.0,0,0.0,256.0,40.0,0.0,2.0,0.1,10.0,0.0,60.0,0.0,35.3
74,3023,Pd,0.02,0,0.0,SCT,0,25,0.0,CeO2,ZrO2,0.83,0.17,0,0.0,0,0.0,256.0,40.0,0.0,2.0,0.1,10.0,0.0,60.0,0.0,27.0
75,3013,Pd,0.02,0,0.0,SCT,0,25,0.0,CeO2,ZrO2,0.83,0.17,0,0.0,0,0.0,270.0,40.0,0.0,2.0,0.1,10.0,0.0,60.0,0.0,44.5
76,3035,Pd,0.02,0,0.0,SCT,0,25,0.0,CeO2,ZrO2,0.83,0.17,0,0.0,0,0.0,270.0,40.0,0.0,2.0,0.1,10.0,0.0,60.0,0.0,20.0
77,3046,Pd,0.02,0,0.0,SCT,0,25,0.0,CeO2,ZrO2,0.83,0.17,0,0.0,0,0.0,270.0,40.0,0.0,2.0,0.1,10.0,0.0,60.0,0.0,10.4
78,3014,Pd,0.02,0,0.0,SCT,0,25,0.0,CeO2,ZrO2,0.83,0.17,0,0.0,0,0.0,286.0,40.0,0.0,2.0,0.1,10.0,0.0,60.0,0.0,55.4
79,3025,Pd,0.02,0,0.0,SCT,0,25,0.0,CeO2,ZrO2,0.83,0.17,0,0.0,0,0.0,286.0,40.0,0.0,2.0,0.1,10.0,0.0,60.0,0.0,40.0
80,3036,Pd,0.02,0,0.0,SCT,0,25,0.0,CeO2,ZrO2,0.83,0.17,0,0.0,0,0.0,286.0,40.0,0.0,2.0,0.1,10.0,0.0,60.0,0.0,20.4
81,3047,Pd,0.02,0,0.0,SCT,0,25,0.0,CeO2,ZrO2,0.83,0.17,0,0.0,0,0.0,286.0,40.0,0.0,2.0,0.1,10.0,0.0,60.0,0.0,11.2
82,3015,Pd,0.02,0,0.0,SCT,0,25,0.0,CeO2,ZrO2,0.83,0.17,0,0.0,0,0.0,301.0,40.0,0.0,2.0,0.1,10.0,0.0,60.0,0.0,65.9
83,3026,Pd,0.02,0,0.0,SCT,0,25,0.0,CeO2,ZrO2,0.83,0.17,0,0.0,0,0.0,301.0,40.0,0.0,2.0,0.1,10.0,0.0,60.0,0.0,40.5
84,3037,Pd,0.02,0,0.0,SCT,0,25,0.0,CeO2,ZrO2,0.83,0.17,0,0.0,0,0.0,301.0,40.0,0.0,2.0,0.1,10.0,0.0,60.0,0.0,20.5
85,3048,Pd,0.02,0,0.0,SCT,0,25,0.0,CeO2,ZrO2,0.83,0.17,0,0.0,0,0.0,301.0,40.0,0.0,2.0,0.1,10.0,0.0,60.0,0.0,11.7
86,2961,Pd,0.02,0,0.0,SCT,0,25,0.0,ZrO2,0,1.0,0.0,0,0.0,0,0.0,150.0,40.0,0.0,2.0,0.1,10.0,0.0,60.0,0.0,17.5
87,2972,Pd,0.02,0,0.0,SCT,0,25,0.0,ZrO2,0,1.0,0.0,0,0.0,0,0.0,150.0,40.0,0.0,2.0,0.1,10.0,0.0,60.0,0.0,9.58
88,2983,Pd,0.02,0,0.0,SCT,0,25,0.0,ZrO2,0,1.0,0.0,0,0.0,0,0.0,150.0,40.0,0.0,2.0,0.1,10.0,0.0,60.0,0.0,6.25
89,2994,Pd,0.02,0,0.0,SCT,0,25,0.0,ZrO2,0,1.0,0.0,0,0.0,0,0.0,150.0,40.0,0.0,2.0,0.1,10.0,0.0,60.0,0.0,3.33
90,2973,Pd,0.02,0,0.0,SCT,0,25,0.0,ZrO2,0,1.0,0.0,0,0.0,0,0.0,165.0,40.0,0.0,2.0,0.1,10.0,0.0,60.0,0.0,10.8
91,2984,Pd,0.02,0,0.0,SCT,0,25,0.0,ZrO2,0,1.0,0.0,0,0.0,0,0.0,165.0,40.0,0.0,2.0,0.1,10.0,0.0,60.0,0.0,6.67
92,2995,Pd,0.02,0,0.0,SCT,0,25,0.0,ZrO2,0,1.0,0.0,0,0.0,0,0.0,165.0,40.0,0.0,2.0,0.1,10.0,0.0,60.0,0.0,3.33
93,2963,Pd,0.02,0,0.0,SCT,0,25,0.0,ZrO2,0,1.0,0.0,0,0.0,0,0.0,179.0,40.0,0.0,2.0,0.1,10.0,0.0,60.0,0.0,18.3
94,2996,Pd,0.02,0,0.0,SCT,0,25,0.0,ZrO2,0,1.0,0.0,0,0.0,0,0.0,179.0,40.0,0.0,2.0,0.1,10.0,0.0,60.0,0.0,3.33
95,2974,Pd,0.02,0,0.0,SCT,0,25,0.0,ZrO2,0,1.0,0.0,0,0.0,0,0.0,180.0,40.0,0.0,2.0,0.1,10.0,0.0,60.0,0.0,13.7
96,2985,Pd,0.02,0,0.0,SCT,0,25,0.0,ZrO2,0,1.0,0.0,0,0.0,0,0.0,180.0,40.0,0.0,2.0,0.1,10.0,0.0,60.0,0.0,7.08
97,2964,Pd,0.02,0,0.0,SCT,0,25,0.0,ZrO2,0,1.0,0.0,0,0.0,0,0.0,195.0,40.0,0.0,2.0,0.1,10.0,0.0,60.0,0.0,21.7
98,2975,Pd,0.02,0,0.0,SCT,0,25,0.0,ZrO2,0,1.0,0.0,0,0.0,0,0.0,195.0,40.0,0.0,2.0,0.1,10.0,0.0,60.0,0.0,16.7
99,2997,Pd,0.02,0,0.0,SCT,0,25,0.0,ZrO2,0,1.0,0.0,0,0.0,0,0.0,195.0,40.0,0.0,2.0,0.1,10.0,0.0,60.0,0.0,4.17
100,2965,Pd,0.02,0,0.0,SCT,0,25,0.0,ZrO2,0,1.0,0.0,0,0.0,0,0.0,209.0,40.0,0.0,2.0,0.1,10.0,0.0,60.0,0.0,26.7
101,2976,Pd,0.02,0,0.0,SCT,0,25,0.0,ZrO2,0,1.0,0.0,0,0.0,0,0.0,209.0,40.0,0.0,2.0,0.1,10.0,0.0,60.0,0.0,20.8
102,2998,Pd,0.02,0,0.0,SCT,0,25,0.0,ZrO2,0,1.0,0.0,0,0.0,0,0.0,209.0,40.0,0.0,2.0,0.1,10.0,0.0,60.0,0.0,4.58
103,2966,Pd,0.02,0,0.0,SCT,0,25,0.0,ZrO2,0,1.0,0.0,0,0.0,0,0.0,224.0,40.0,0.0,2.0,0.1,10.0,0.0,60.0,0.0,32.9
104,2977,Pd,0.02,0,0.0,SCT,0,25,0.0,ZrO2,0,1.0,0.0,0,0.0,0,0.0,224.0,40.0,0.0,2.0,0.1,10.0,0.0,60.0,0.0,26.7
105,2999,Pd,0.02,0,0.0,SCT,0,25,0.0,ZrO2,0,1.0,0.0,0,0.0,0,0.0,224.0,40.0,0.0,2.0,0.1,10.0,0.0,60.0,0.0,4.17
106,2989,Pd,0.02,0,0.0,SCT,0,25,0.0,ZrO2,0,1.0,0.0,0,0.0,0,0.0,239.0,40.0,0.0,2.0,0.1,10.0,0.0,60.0,0.0,12.9
107,3000,Pd,0.02,0,0.0,SCT,0,25,0.0,ZrO2,0,1.0,0.0,0,0.0,0,0.0,239.0,40.0,0.0,2.0,0.1,10.0,0.0,60.0,0.0,5.0
108,2967,Pd,0.02,0,0.0,SCT,0,25,0.0,ZrO2,0,1.0,0.0,0,0.0,0,0.0,240.0,40.0,0.0,2.0,0.1,10.0,0.0,60.0,0.0,42.1
109,2978,Pd,0.02,0,0.0,SCT,0,25,0.0,ZrO2,0,1.0,0.0,0,0.0,0,0.0,240.0,40.0,0.0,2.0,0.1,10.0,0.0,60.0,0.0,30.8
110,2968,Pd,0.02,0,0.0,SCT,0,25,0.0,ZrO2,0,1.0,0.0,0,0.0,0,0.0,254.0,40.0,0.0,2.0,0.1,10.0,0.0,60.0,0.0,47.9
111,2979,Pd,0.02,0,0.0,SCT,0,25,0.0,ZrO2,0,1.0,0.0,0,0.0,0,0.0,254.0,40.0,0.0,2.0,0.1,10.0,0.0,60.0,0.0,38.8
112,3001,Pd,0.02,0,0.0,SCT,0,25,0.0,ZrO2,0,1.0,0.0,0,0.0,0,0.0,254.0,40.0,0.0,2.0,0.1,10.0,0.0,60.0,0.0,5.42
113,2969,Pd,0.02,0,0.0,SCT,0,25,0.0,ZrO2,0,1.0,0.0,0,0.0,0,0.0,269.0,40.0,0.0,2.0,0.1,10.0,0.0,60.0,0.0,53.8
114,2991,Pd,0.02,0,0.0,SCT,0,25,0.0,ZrO2,0,1.0,0.0,0,0.0,0,0.0,269.0,40.0,0.0,2.0,0.1,10.0,0.0,60.0,0.0,19.2
115,3002,Pd,0.02,0,0.0,SCT,0,25,0.0,ZrO2,0,1.0,0.0,0,0.0,0,0.0,269.0,40.0,0.0,2.0,0.1,10.0,0.0,60.0,0.0,6.25
116,2970,Pd,0.02,0,0.0,SCT,0,25,0.0,ZrO2,0,1.0,0.0,0,0.0,0,0.0,284.0,40.0,0.0,2.0,0.1,10.0,0.0,60.0,0.0,62.1
117,2981,Pd,0.02,0,0.0,SCT,0,25,0.0,ZrO2,0,1.0,0.0,0,0.0,0,0.0,284.0,40.0,0.0,2.0,0.1,10.0,0.0,60.0,0.0,45.4
118,2992,Pd,0.02,0,0.0,SCT,0,25,0.0,ZrO2,0,1.0,0.0,0,0.0,0,0.0,284.0,40.0,0.0,2.0,0.1,10.0,0.0,60.0,0.0,19.2
119,3003,Pd,0.02,0,0.0,SCT,0,25,0.0,ZrO2,0,1.0,0.0,0,0.0,0,0.0,284.0,40.0,0.0,2.0,0.1,10.0,0.0,60.0,0.0,7.08
120,2993,Pd,0.02,0,0.0,SCT,0,25,0.0,ZrO2,0,1.0,0.0,0,0.0,0,0.0,299.0,40.0,0.0,2.0,0.1,10.0,0.0,60.0,0.0,20.0
121,3004,Pd,0.02,0,0.0,SCT,0,25,0.0,ZrO2,0,1.0,0.0,0,0.0,0,0.0,299.0,40.0,0.0,2.0,0.1,10.0,0.0,60.0,0.0,7.08
122,2971,Pd,0.02,0,0.0,SCT,0,25,0.0,ZrO2,0,1.0,0.0,0,0.0,0,0.0,300.0,40.0,0.0,2.0,0.1,10.0,0.0,60.0,0.0,60.8
123,2982,Pd,0.02,0,0.0,SCT,0,25,0.0,ZrO2,0,1.0,0.0,0,0.0,0,0.0,300.0,40.0,0.0,2.0,0.1,10.0,0.0,60.0,0.0,45.8
124,2923,Pt,0.02,0,0.0,SCT,0,25,0.0,CeO2,ZrO2,0.83,0.17,0,0.0,0,0.0,150.0,40.0,0.0,2.0,0.1,10.0,0.0,60.0,0.0,17.9
125,2932,Pt,0.02,0,0.0,SCT,0,25,0.0,CeO2,ZrO2,0.83,0.17,0,0.0,0,0.0,150.0,40.0,0.0,2.0,0.1,10.0,0.0,60.0,0.0,7.92
126,2941,Pt,0.02,0,0.0,SCT,0,25,0.0,CeO2,ZrO2,0.83,0.17,0,0.0,0,0.0,150.0,40.0,0.0,2.0,0.1,10.0,0.0,60.0,0.0,2.5
127,2951,Pt,0.02,0,0.0,SCT,0,25,0.0,CeO2,ZrO2,0.83,0.17,0,0.0,0,0.0,150.0,40.0,0.0,2.0,0.1,10.0,0.0,60.0,0.0,2.08
128,2924,Pt,0.02,0,0.0,SCT,0,25,0.0,CeO2,ZrO2,0.83,0.17,0,0.0,0,0.0,165.0,40.0,0.0,2.0,0.1,10.0,0.0,60.0,0.0,18.8
129,2933,Pt,0.02,0,0.0,SCT,0,25,0.0,CeO2,ZrO2,0.83,0.17,0,0.0,0,0.0,165.0,40.0,0.0,2.0,0.1,10.0,0.0,60.0,0.0,11.7
130,2952,Pt,0.02,0,0.0,SCT,0,25,0.0,CeO2,ZrO2,0.83,0.17,0,0.0,0,0.0,165.0,40.0,0.0,2.0,0.1,10.0,0.0,60.0,0.0,2.92
131,2925,Pt,0.02,0,0.0,SCT,0,25,0.0,CeO2,ZrO2,0.83,0.17,0,0.0,0,0.0,180.0,40.0,0.0,2.0,0.1,10.0,0.0,60.0,0.0,22.1
132,2934,Pt,0.02,0,0.0,SCT,0,25,0.0,CeO2,ZrO2,0.83,0.17,0,0.0,0,0.0,180.0,40.0,0.0,2.0,0.1,10.0,0.0,60.0,0.0,18.3
133,2943,Pt,0.02,0,0.0,SCT,0,25,0.0,CeO2,ZrO2,0.83,0.17,0,0.0,0,0.0,180.0,40.0,0.0,2.0,0.1,10.0,0.0,60.0,0.0,7.08
134,2953,Pt,0.02,0,0.0,SCT,0,25,0.0,CeO2,ZrO2,0.83,0.17,0,0.0,0,0.0,180.0,40.0,0.0,2.0,0.1,10.0,0.0,60.0,0.0,6.25
135,2926,Pt,0.02,0,0.0,SCT,0,25,0.0,CeO2,ZrO2,0.83,0.17,0,0.0,0,0.0,210.0,40.0,0.0,2.0,0.1,10.0,0.0,60.0,0.0,35.0
136,2935,Pt,0.02,0,0.0,SCT,0,25,0.0,CeO2,ZrO2,0.83,0.17,0,0.0,0,0.0,210.0,40.0,0.0,2.0,0.1,10.0,0.0,60.0,0.0,27.5
137,2944,Pt,0.02,0,0.0,SCT,0,25,0.0,CeO2,ZrO2,0.83,0.17,0,0.0,0,0.0,210.0,40.0,0.0,2.0,0.1,10.0,0.0,60.0,0.0,18.3
138,2954,Pt,0.02,0,0.0,SCT,0,25,0.0,CeO2,ZrO2,0.83,0.17,0,0.0,0,0.0,210.0,40.0,0.0,2.0,0.1,10.0,0.0,60.0,0.0,15.8
139,2927,Pt,0.02,0,0.0,SCT,0,25,0.0,CeO2,ZrO2,0.83,0.17,0,0.0,0,0.0,225.0,40.0,0.0,2.0,0.1,10.0,0.0,60.0,0.0,49.6
140,2936,Pt,0.02,0,0.0,SCT,0,25,0.0,CeO2,ZrO2,0.83,0.17,0,0.0,0,0.0,225.0,40.0,0.0,2.0,0.1,10.0,0.0,60.0,0.0,35.0
141,2945,Pt,0.02,0,0.0,SCT,0,25,0.0,CeO2,ZrO2,0.83,0.17,0,0.0,0,0.0,225.0,40.0,0.0,2.0,0.1,10.0,0.0,60.0,0.0,25.4
142,2928,Pt,0.02,0,0.0,SCT,0,25,0.0,CeO2,ZrO2,0.83,0.17,0,0.0,0,0.0,240.0,40.0,0.0,2.0,0.1,10.0,0.0,60.0,0.0,60.0
143,2937,Pt,0.02,0,0.0,SCT,0,25,0.0,CeO2,ZrO2,0.83,0.17,0,0.0,0,0.0,240.0,40.0,0.0,2.0,0.1,10.0,0.0,60.0,0.0,41.7
144,2946,Pt,0.02,0,0.0,SCT,0,25,0.0,CeO2,ZrO2,0.83,0.17,0,0.0,0,0.0,240.0,40.0,0.0,2.0,0.1,10.0,0.0,60.0,0.0,30.4
145,2956,Pt,0.02,0,0.0,SCT,0,25,0.0,CeO2,ZrO2,0.83,0.17,0,0.0,0,0.0,240.0,40.0,0.0,2.0,0.1,10.0,0.0,60.0,0.0,24.2
146,2929,Pt,0.02,0,0.0,SCT,0,25,0.0,CeO2,ZrO2,0.83,0.17,0,0.0,0,0.0,255.0,40.0,0.0,2.0,0.1,10.0,0.0,60.0,0.0,72.1
147,2938,Pt,0.02,0,0.0,SCT,0,25,0.0,CeO2,ZrO2,0.83,0.17,0,0.0,0,0.0,255.0,40.0,0.0,2.0,0.1,10.0,0.0,60.0,0.0,46.7
148,2947,Pt,0.02,0,0.0,SCT,0,25,0.0,CeO2,ZrO2,0.83,0.17,0,0.0,0,0.0,255.0,40.0,0.0,2.0,0.1,10.0,0.0,60.0,0.0,37.5
149,2957,Pt,0.02,0,0.0,SCT,0,25,0.0,CeO2,ZrO2,0.83,0.17,0,0.0,0,0.0,255.0,40.0,0.0,2.0,0.1,10.0,0.0,60.0,0.0,30.0
150,2922,Pt,0.02,0,0.0,SCT,0,25,0.0,CeO2,ZrO2,0.83,0.17,0,0.0,0,0.0,270.0,40.0,0.0,2.0,0.1,10.0,0.0,60.0,0.0,59.3
151,2930,Pt,0.02,0,0.0,SCT,0,25,0.0,CeO2,ZrO2,0.83,0.17,0,0.0,0,0.0,270.0,40.0,0.0,2.0,0.1,10.0,0.0,60.0,0.0,85.8
152,2939,Pt,0.02,0,0.0,SCT,0,25,0.0,CeO2,ZrO2,0.83,0.17,0,0.0,0,0.0,270.0,40.0,0.0,2.0,0.1,10.0,0.0,60.0,0.0,66.2
153,2948,Pt,0.02,0,0.0,SCT,0,25,0.0,CeO2,ZrO2,0.83,0.17,0,0.0,0,0.0,270.0,40.0,0.0,2.0,0.1,10.0,0.0,60.0,0.0,47.9
154,2958,Pt,0.02,0,0.0,SCT,0,25,0.0,CeO2,ZrO2,0.83,0.17,0,0.0,0,0.0,270.0,40.0,0.0,2.0,0.1,10.0,0.0,60.0,0.0,31.7
155,2949,Pt,0.02,0,0.0,SCT,0,25,0.0,CeO2,ZrO2,0.83,0.17,0,0.0,0,0.0,285.0,40.0,0.0,2.0,0.1,10.0,0.0,60.0,0.0,57.1
156,2959,Pt,0.02,0,0.0,SCT,0,25,0.0,CeO2,ZrO2,0.83,0.17,0,0.0,0,0.0,285.0,40.0,0.0,2.0,0.1,10.0,0.0,60.0,0.0,33.8
157,2931,Pt,0.02,0,0.0,SCT,0,25,0.0,CeO2,ZrO2,0.83,0.17,0,0.0,0,0.0,300.0,40.0,0.0,2.0,0.1,10.0,0.0,60.0,0.0,78.8
158,2950,Pt,0.02,0,0.0,SCT,0,25,0.0,CeO2,ZrO2,0.83,0.17,0,0.0,0,0.0,300.0,40.0,0.0,2.0,0.1,10.0,0.0,60.0,0.0,65.4
159,2960,Pt,0.02,0,0.0,SCT,0,25,0.0,CeO2,ZrO2,0.83,0.17,0,0.0,0,0.0,300.0,40.0,0.0,2.0,0.1,10.0,0.0,60.0,0.0,34.6
160,2888,Pt,0.02,0,0.0,SCT,0,25,0.0,ZrO2,0,1.0,0.0,0,0.0,0,0.0,150.0,40.0,0.0,2.0,0.1,10.0,0.0,60.0,0.0,26.9
161,2896,Pt,0.02,0,0.0,SCT,0,25,0.0,ZrO2,0,1.0,0.0,0,0.0,0,0.0,150.0,40.0,0.0,2.0,0.1,10.0,0.0,60.0,0.0,19.0
162,2905,Pt,0.02,0,0.0,SCT,0,25,0.0,ZrO2,0,1.0,0.0,0,0.0,0,0.0,150.0,40.0,0.0,2.0,0.1,10.0,0.0,60.0,0.0,16.4
163,2914,Pt,0.02,0,0.0,SCT,0,25,0.0,ZrO2,0,1.0,0.0,0,0.0,0,0.0,150.0,40.0,0.0,2.0,0.1,10.0,0.0,60.0,0.0,8.03
164,2889,Pt,0.02,0,0.0,SCT,0,25,0.0,ZrO2,0,1.0,0.0,0,0.0,0,0.0,165.0,40.0,0.0,2.0,0.1,10.0,0.0,60.0,0.0,31.2
165,2897,Pt,0.02,0,0.0,SCT,0,25,0.0,ZrO2,0,1.0,0.0,0,0.0,0,0.0,165.0,40.0,0.0,2.0,0.1,10.0,0.0,60.0,0.0,20.7
166,2915,Pt,0.02,0,0.0,SCT,0,25,0.0,ZrO2,0,1.0,0.0,0,0.0,0,0.0,165.0,40.0,0.0,2.0,0.1,10.0,0.0,60.0,0.0,8.92
167,2890,Pt,0.02,0,0.0,SCT,0,25,0.0,ZrO2,0,1.0,0.0,0,0.0,0,0.0,180.0,40.0,0.0,2.0,0.1,10.0,0.0,60.0,0.0,37.5
168,2907,Pt,0.02,0,0.0,SCT,0,25,0.0,ZrO2,0,1.0,0.0,0,0.0,0,0.0,180.0,40.0,0.0,2.0,0.1,10.0,0.0,60.0,0.0,19.9
169,2916,Pt,0.02,0,0.0,SCT,0,25,0.0,ZrO2,0,1.0,0.0,0,0.0,0,0.0,180.0,40.0,0.0,2.0,0.1,10.0,0.0,60.0,0.0,11.1
170,2891,Pt,0.02,0,0.0,SCT,0,25,0.0,ZrO2,0,1.0,0.0,0,0.0,0,0.0,195.0,40.0,0.0,2.0,0.1,10.0,0.0,60.0,0.0,43.1
171,2899,Pt,0.02,0,0.0,SCT,0,25,0.0,ZrO2,0,1.0,0.0,0,0.0,0,0.0,195.0,40.0,0.0,2.0,0.1,10.0,0.0,60.0,0.0,34.2
172,2908,Pt,0.02,0,0.0,SCT,0,25,0.0,ZrO2,0,1.0,0.0,0,0.0,0,0.0,195.0,40.0,0.0,2.0,0.1,10.0,0.0,60.0,0.0,32.5
173,2917,Pt,0.02,0,0.0,SCT,0,25,0.0,ZrO2,0,1.0,0.0,0,0.0,0,0.0,195.0,40.0,0.0,2.0,0.1,10.0,0.0,60.0,0.0,15.3
174,2892,Pt,0.02,0,0.0,SCT,0,25,0.0,ZrO2,0,1.0,0.0,0,0.0,0,0.0,210.0,40.0,0.0,2.0,0.1,10.0,0.0,60.0,0.0,57.8
175,2900,Pt,0.02,0,0.0,SCT,0,25,0.0,ZrO2,0,1.0,0.0,0,0.0,0,0.0,210.0,40.0,0.0,2.0,0.1,10.0,0.0,60.0,0.0,51.5
176,2918,Pt,0.02,0,0.0,SCT,0,25,0.0,ZrO2,0,1.0,0.0,0,0.0,0,0.0,210.0,40.0,0.0,2.0,0.1,10.0,0.0,60.0,0.0,16.6
177,2893,Pt,0.02,0,0.0,SCT,0,25,0.0,ZrO2,0,1.0,0.0,0,0.0,0,0.0,225.0,40.0,0.0,2.0,0.1,10.0,0.0,60.0,0.0,86.4
178,2910,Pt,0.02,0,0.0,SCT,0,25,0.0,ZrO2,0,1.0,0.0,0,0.0,0,0.0,225.0,40.0,0.0,2.0,0.1,10.0,0.0,60.0,0.0,73.4
179,2919,Pt,0.02,0,0.0,SCT,0,25,0.0,ZrO2,0,1.0,0.0,0,0.0,0,0.0,225.0,40.0,0.0,2.0,0.1,10.0,0.0,60.0,0.0,25.1
180,2902,Pt,0.02,0,0.0,SCT,0,25,0.0,ZrO2,0,1.0,0.0,0,0.0,0,0.0,240.0,40.0,0.0,2.0,0.1,10.0,0.0,60.0,0.0,91.9
181,2920,Pt,0.02,0,0.0,SCT,0,25,0.0,ZrO2,0,1.0,0.0,0,0.0,0,0.0,240.0,40.0,0.0,2.0,0.1,10.0,0.0,60.0,0.0,26.8
182,2903,Pt,0.02,0,0.0,SCT,0,25,0.0,ZrO2,0,1.0,0.0,0,0.0,0,0.0,254.0,40.0,0.0,2.0,0.1,10.0,0.0,60.0,0.0,87.4
183,2912,Pt,0.02,0,0.0,SCT,0,25,0.0,ZrO2,0,1.0,0.0,0,0.0,0,0.0,254.0,40.0,0.0,2.0,0.1,10.0,0.0,60.0,0.0,91.1
184,2894,Pt,0.02,0,0.0,SCT,0,25,0.0,ZrO2,0,1.0,0.0,0,0.0,0,0.0,255.0,40.0,0.0,2.0,0.1,10.0,0.0,60.0,0.0,84.0
185,2921,Pt,0.02,0,0.0,SCT,0,25,0.0,ZrO2,0,1.0,0.0,0,0.0,0,0.0,255.0,40.0,0.0,2.0,0.1,10.0,0.0,60.0,0.0,46.6
186,2895,Pt,0.02,0,0.0,SCT,0,25,0.0,ZrO2,0,1.0,0.0,0,0.0,0,0.0,269.0,40.0,0.0,2.0,0.1,10.0,0.0,60.0,0.0,74.8
187,2913,Pt,0.02,0,0.0,SCT,0,25,0.0,ZrO2,0,1.0,0.0,0,0.0,0,0.0,269.0,40.0,0.0,2.0,0.1,10.0,0.0,60.0,0.0,82.0
188,584,Pt,0.5,0,0.0,IWI,0,400,1.0,CeO2,0,1.0,0.0,0,0.0,0,0.0,300.0,41.9,0.0,1.6,52.4,0.0,0.0,60.0,0.14,58.3
189,587,Pt,0.5,0,0.0,IWI,0,400,1.0,CeO2,0,1.0,0.0,0,0.0,0,0.0,300.0,41.9,0.0,1.6,52.4,0.0,0.0,60.0,0.14,19.9
190,929,Pt,0.5,0,0.0,WI,0,25,0.0,Al2O3,0,1.0,0.0,Co,10.0,0,0.0,221.0,0.0,0.0,3.0,10.0,0.0,0.0,60.0,0.5,2.12
191,1190,Pt,0.5,0,0.0,WI,0,25,0.0,Al2O3,0,1.0,0.0,Co,10.0,0,0.0,221.0,0.0,0.0,3.0,10.0,0.0,0.0,60.0,0.5,2.5
192,930,Pt,0.5,0,0.0,WI,0,25,0.0,Al2O3,0,1.0,0.0,Co,10.0,0,0.0,262.0,0.0,0.0,3.0,10.0,0.0,0.0,60.0,0.5,12.9
193,1192,Pt,0.5,0,0.0,WI,0,25,0.0,Al2O3,0,1.0,0.0,Co,10.0,0,0.0,262.0,0.0,0.0,3.0,10.0,0.0,0.0,60.0,0.5,13.1
194,931,Pt,0.5,0,0.0,WI,0,25,0.0,Al2O3,0,1.0,0.0,Co,10.0,0,0.0,272.0,0.0,0.0,3.0,10.0,0.0,0.0,60.0,0.5,18.9
195,1193,Pt,0.5,0,0.0,WI,0,25,0.0,Al2O3,0,1.0,0.0,Co,10.0,0,0.0,272.0,0.0,0.0,3.0,10.0,0.0,0.0,60.0,0.5,19.2
196,932,Pt,0.5,0,0.0,WI,0,25,0.0,Al2O3,0,1.0,0.0,Co,10.0,0,0.0,282.0,0.0,0.0,3.0,10.0,0.0,0.0,60.0,0.5,27.6
197,1194,Pt,0.5,0,0.0,WI,0,25,0.0,Al2O3,0,1.0,0.0,Co,10.0,0,0.0,282.0,0.0,0.0,3.0,10.0,0.0,0.0,60.0,0.5,27.2
198,933,Pt,0.5,0,0.0,WI,0,25,0.0,Al2O3,0,1.0,0.0,Co,10.0,0,0.0,294.0,0.0,0.0,3.0,10.0,0.0,0.0,60.0,0.5,44.6
199,1195,Pt,0.5,0,0.0,WI,0,25,0.0,Al2O3,0,1.0,0.0,Co,10.0,0,0.0,294.0,0.0,0.0,3.0,10.0,0.0,0.0,60.0,0.5,44.4
200,934,Pt,0.5,0,0.0,WI,0,25,0.0,Al2O3,0,1.0,0.0,Co,10.0,0,0.0,304.0,0.0,0.0,3.0,10.0,0.0,0.0,60.0,0.5,63.5
201,1196,Pt,0.5,0,0.0,WI,0,25,0.0,Al2O3,0,1.0,0.0,Co,10.0,0,0.0,304.0,0.0,0.0,3.0,10.0,0.0,0.0,60.0,0.5,63.3
202,939,Pt,0.5,0,0.0,WI,0,25,0.0,Al2O3,0,1.0,0.0,Co,10.0,0,0.0,425.0,0.0,0.0,3.0,10.0,0.0,0.0,60.0,0.5,96.3
203,1199,Pt,0.5,0,0.0,WI,0,25,0.0,Al2O3,0,1.0,0.0,Co,10.0,0,0.0,425.0,0.0,0.0,3.0,10.0,0.0,0.0,60.0,0.5,96.1
204,837,Pt,0.5,0,0.0,WI,0,25,0.0,CeO2,0,1.0,0.0,0,0.0,0,0.0,236.0,0.0,0.0,3.0,10.0,0.0,0.0,60.0,0.5,3.89
205,1332,Pt,0.5,0,0.0,WI,0,25,0.0,CeO2,0,1.0,0.0,0,0.0,0,0.0,236.0,0.0,0.0,3.0,10.0,0.0,0.0,60.0,0.5,9.24
206,825,Pt,0.5,0,0.0,WI,0,25,0.0,TiO2,0,1.0,0.0,0,0.0,0,0.0,154.0,0.0,0.0,3.0,10.0,0.0,0.0,60.0,0.5,1.03
207,3844,Pt,0.5,0,0.0,WI,0,25,0.0,TiO2,0,1.0,0.0,0,0.0,0,0.0,154.0,0.0,0.0,3.0,10.0,0.0,0.0,60.0,0.5,1.31
208,828,Pt,0.5,0,0.0,WI,0,25,0.0,TiO2,0,1.0,0.0,0,0.0,0,0.0,244.0,0.0,0.0,3.0,10.0,0.0,0.0,60.0,0.5,19.2
209,3847,Pt,0.5,0,0.0,WI,0,25,0.0,TiO2,0,1.0,0.0,0,0.0,0,0.0,244.0,0.0,0.0,3.0,10.0,0.0,0.0,60.0,0.5,21.5
210,3848,Pt,0.5,0,0.0,WI,0,25,0.0,TiO2,0,1.0,0.0,0,0.0,0,0.0,244.0,0.0,0.0,3.0,10.0,0.0,0.0,60.0,0.5,19.7
211,3849,Pt,0.5,0,0.0,WI,0,25,0.0,TiO2,0,1.0,0.0,0,0.0,0,0.0,277.0,0.0,0.0,3.0,10.0,0.0,0.0,60.0,0.5,34.6
212,3908,Pt,0.5,0,0.0,WI,0,25,0.0,TiO2,0,1.0,0.0,0,0.0,0,0.0,277.0,0.0,0.0,3.0,10.0,0.0,0.0,60.0,0.5,47.8
213,830,Pt,0.5,0,0.0,WI,0,25,0.0,TiO2,0,1.0,0.0,0,0.0,0,0.0,303.0,0.0,0.0,3.0,10.0,0.0,0.0,60.0,0.5,46.0
214,2485,Pt,0.5,0,0.0,WI,0,25,0.0,TiO2,0,1.0,0.0,0,0.0,0,0.0,303.0,0.0,0.0,3.0,10.0,0.0,0.0,60.0,0.5,40.6
215,2486,Pt,0.5,0,0.0,WI,0,25,0.0,TiO2,0,1.0,0.0,0,0.0,0,0.0,335.0,0.0,0.0,3.0,10.0,0.0,0.0,60.0,0.5,61.2
216,3913,Pt,0.5,0,0.0,WI,0,25,0.0,TiO2,0,1.0,0.0,0,0.0,0,0.0,335.0,0.0,0.0,3.0,10.0,0.0,0.0,60.0,0.5,92.4
217,833,Pt,0.5,0,0.0,WI,0,25,0.0,TiO2,0,1.0,0.0,0,0.0,0,0.0,384.0,0.0,0.0,3.0,10.0,0.0,0.0,60.0,0.5,96.3
218,3855,Pt,0.5,0,0.0,WI,0,25,0.0,TiO2,0,1.0,0.0,0,0.0,0,0.0,384.0,0.0,0.0,3.0,10.0,0.0,0.0,60.0,0.5,97.4
219,834,Pt,0.5,0,0.0,WI,0,25,0.0,TiO2,0,1.0,0.0,0,0.0,0,0.0,413.0,0.0,0.0,3.0,10.0,0.0,0.0,60.0,0.5,95.9
220,2491,Pt,0.5,0,0.0,WI,0,25,0.0,TiO2,0,1.0,0.0,0,0.0,0,0.0,413.0,0.0,0.0,3.0,10.0,0.0,0.0,60.0,0.5,94.6
221,3873,Pt,0.5,0,0.0,WI,0,25,0.0,TiO2,0,1.0,0.0,Ca,1.4,0,0.0,172.0,0.0,0.0,3.0,10.0,0.0,0.0,60.0,0.5,2.36
222,3952,Pt,0.5,0,0.0,WI,0,25,0.0,TiO2,0,1.0,0.0,Ca,1.4,0,0.0,172.0,0.0,0.0,3.0,10.0,0.0,0.0,60.0,0.5,2.22
223,3877,Pt,0.5,0,0.0,WI,0,25,0.0,TiO2,0,1.0,0.0,Ca,1.4,0,0.0,257.0,0.0,0.0,3.0,10.0,0.0,0.0,60.0,0.5,54.1
224,3959,Pt,0.5,0,0.0,WI,0,25,0.0,TiO2,0,1.0,0.0,Ca,1.4,0,0.0,257.0,0.0,0.0,3.0,10.0,0.0,0.0,60.0,0.5,53.8
225,1087,Pt,0.5,0,0.0,WI,0,25,0.0,TiO2,0,1.0,0.0,Ce,10.0,0,0.0,261.0,0.0,0.0,3.0,10.0,0.0,0.0,60.0,0.5,43.5
226,1157,Pt,0.5,0,0.0,WI,0,25,0.0,TiO2,0,1.0,0.0,Ce,10.0,0,0.0,261.0,0.0,0.0,3.0,10.0,0.0,0.0,60.0,0.5,44.0
227,1088,Pt,0.5,0,0.0,WI,0,25,0.0,TiO2,0,1.0,0.0,Ce,10.0,0,0.0,273.0,0.0,0.0,3.0,10.0,0.0,0.0,60.0,0.5,52.1
228,1158,Pt,0.5,0,0.0,WI,0,25,0.0,TiO2,0,1.0,0.0,Ce,10.0,0,0.0,273.0,0.0,0.0,3.0,10.0,0.0,0.0,60.0,0.5,52.6
229,1089,Pt,0.5,0,0.0,WI,0,25,0.0,TiO2,0,1.0,0.0,Ce,10.0,0,0.0,303.0,0.0,0.0,3.0,10.0,0.0,0.0,60.0,0.5,74.9
230,1159,Pt,0.5,0,0.0,WI,0,25,0.0,TiO2,0,1.0,0.0,Ce,10.0,0,0.0,303.0,0.0,0.0,3.0,10.0,0.0,0.0,60.0,0.5,75.4
231,1091,Pt,0.5,0,0.0,WI,0,25,0.0,TiO2,0,1.0,0.0,Ce,10.0,0,0.0,322.0,0.0,0.0,3.0,10.0,0.0,0.0,60.0,0.5,87.5
232,1161,Pt,0.5,0,0.0,WI,0,25,0.0,TiO2,0,1.0,0.0,Ce,10.0,0,0.0,322.0,0.0,0.0,3.0,10.0,0.0,0.0,60.0,0.5,88.2
233,325,Pt,0.5,0,0.0,WI,0,650,3.0,TiO2,0,1.0,0.0,0,0.0,0,0.0,244.0,0.0,0.0,10.0,3.0,0.0,0.0,60.0,0.5,20.9
234,378,Pt,0.5,0,0.0,WI,0,650,3.0,TiO2,0,1.0,0.0,0,0.0,0,0.0,244.0,0.0,0.0,10.0,3.0,0.0,0.0,60.0,0.5,22.2
235,329,Pt,0.5,0,0.0,WI,0,650,3.0,TiO2,0,1.0,0.0,0,0.0,0,0.0,352.0,0.0,0.0,10.0,3.0,0.0,0.0,60.0,0.5,79.8
236,382,Pt,0.5,0,0.0,WI,0,650,3.0,TiO2,0,1.0,0.0,0,0.0,0,0.0,352.0,0.0,0.0,10.0,3.0,0.0,0.0,60.0,0.5,80.2
237,330,Pt,0.5,0,0.0,WI,0,650,3.0,TiO2,0,1.0,0.0,0,0.0,0,0.0,383.0,0.0,0.0,10.0,3.0,0.0,0.0,60.0,0.5,94.4
238,383,Pt,0.5,0,0.0,WI,0,650,3.0,TiO2,0,1.0,0.0,0,0.0,0,0.0,383.0,0.0,0.0,10.0,3.0,0.0,0.0,60.0,0.5,94.3
239,332,Pt,0.5,0,0.0,WI,0,650,3.0,TiO2,0,1.0,0.0,0,0.0,0,0.0,448.0,0.0,0.0,10.0,3.0,0.0,0.0,60.0,0.5,95.2
240,385,Pt,0.5,0,0.0,WI,0,650,3.0,TiO2,0,1.0,0.0,0,0.0,0,0.0,448.0,0.0,0.0,10.0,3.0,0.0,0.0,60.0,0.5,95.1
241,2365,Pt,1.0,0,0.0,IWI,0,500,1.0,CeO2,ZrO2,0.5,0.5,0,0.0,0,0.0,275.0,4.0,0.0,6.0,20.0,6.0,0.0,60.0,0.3,18.3
242,2366,Pt,1.0,0,0.0,IWI,0,500,1.0,CeO2,ZrO2,0.5,0.5,0,0.0,0,0.0,275.0,4.0,0.0,6.0,20.0,6.0,0.0,60.0,0.3,16.0
243,2367,Pt,1.0,0,0.0,IWI,0,500,1.0,CeO2,ZrO2,0.5,0.5,0,0.0,0,0.0,297.0,4.0,0.0,6.0,20.0,6.0,0.0,60.0,0.3,25.5
244,2368,Pt,1.0,0,0.0,IWI,0,500,1.0,CeO2,ZrO2,0.5,0.5,0,0.0,0,0.0,297.0,4.0,0.0,6.0,20.0,6.0,0.0,60.0,0.3,30.0
245,2370,Pt,1.0,0,0.0,IWI,0,500,1.0,CeO2,ZrO2,0.5,0.5,0,0.0,0,0.0,321.0,4.0,0.0,6.0,20.0,6.0,0.0,60.0,0.3,54.3
246,2371,Pt,1.0,0,0.0,IWI,0,500,1.0,CeO2,ZrO2,0.5,0.5,0,0.0,0,0.0,321.0,4.0,0.0,6.0,20.0,6.0,0.0,60.0,0.3,52.1
247,2298,Pt,1.0,0,0.0,IWI,0,500,4.0,CeO2,ZrO2,0.6,0.4,0,0.0,0,0.0,623.0,45.3,0.0,11.8,34.4,7.4,1.1,60.0,14.8,86.0
248,2299,Pt,1.0,0,0.0,IWI,0,500,4.0,CeO2,ZrO2,0.6,0.4,0,0.0,0,0.0,623.0,45.3,0.0,11.8,34.4,7.4,1.1,60.0,14.8,90.3
249,2300,Pt,1.0,0,0.0,IWI,0,500,4.0,CeO2,ZrO2,0.6,0.4,0,0.0,0,0.0,623.0,45.3,0.0,11.8,34.4,7.4,1.1,60.0,14.8,90.5
250,2301,Pt,1.0,0,0.0,IWI,0,500,4.0,CeO2,ZrO2,0.6,0.4,0,0.0,0,0.0,623.0,45.3,0.0,11.8,34.4,7.4,1.1,60.0,14.8,92.2
251,2302,Pt,1.0,0,0.0,IWI,0,500,4.0,CeO2,ZrO2,0.6,0.4,0,0.0,0,0.0,623.0,45.3,0.0,11.8,34.4,7.4,1.1,60.0,14.8,95.6
252,2304,Pt,1.0,0,0.0,IWI,0,500,4.0,CeO2,ZrO2,0.6,0.4,0,0.0,0,0.0,623.0,45.3,0.0,11.8,34.4,7.4,1.1,60.0,14.8,97.0
253,109,Pt,1.0,0,0.0,IWI,CP,350,4.0,CeO2,0,1.0,0.0,0,0.0,0,0.0,325.0,40.0,0.0,1.5,50.0,0.0,0.0,60.0,0.138,78.7
254,113,Pt,1.0,0,0.0,IWI,CP,350,4.0,CeO2,0,1.0,0.0,0,0.0,0,0.0,325.0,40.0,0.0,1.5,50.0,0.0,0.0,60.0,0.138,73.3
255,53,Pt,1.0,0,0.0,SGP,0,500,5.0,CeO2,0,1.0,0.0,0,0.0,0,0.0,200.0,0.0,0.0,4.0,2.6,0.0,0.0,60.0,2.0,1.27
256,101,Pt,1.0,0,0.0,SGP,0,500,5.0,CeO2,0,1.0,0.0,0,0.0,0,0.0,200.0,0.0,0.0,4.0,2.6,0.0,0.0,60.0,2.0,0.813
257,687,Pt,2.2,0,0.0,WI,0,380,4.0,CeO2,ZrO2,0.58,0.42,0,0.0,0,0.0,232.0,25.0,0.0,1.5,45.0,5.0,0.0,60.0,0.23,30.6
258,695,Pt,2.2,0,0.0,WI,0,380,4.0,CeO2,ZrO2,0.58,0.42,0,0.0,0,0.0,232.0,25.0,0.0,1.5,45.0,5.0,0.0,60.0,0.23,26.3
259,622,Pt,2.2,0,0.0,WI,0,380,4.0,CeO2,ZrO2,0.58,0.42,0,0.0,0,0.0,252.0,30.3,0.0,4.9,33.0,10.5,0.0,60.0,0.23,14.3
260,633,Pt,2.2,0,0.0,WI,0,380,4.0,CeO2,ZrO2,0.58,0.42,0,0.0,0,0.0,252.0,30.3,0.0,4.9,33.0,10.5,0.0,60.0,0.23,22.0
261,589,Pt,2.5,0,0.0,IWI,0,400,1.0,CeO2,0,1.0,0.0,0,0.0,0,0.0,350.0,41.9,0.0,1.6,52.4,0.0,0.0,60.0,0.14,38.8
262,594,Pt,2.5,0,0.0,IWI,0,400,1.0,CeO2,0,1.0,0.0,0,0.0,0,0.0,350.0,41.9,0.0,1.6,52.4,0.0,0.0,60.0,0.14,81.9
263,719,Pt,4.1,0,0.0,WI,0,380,4.0,CeO2,ZrO2,0.58,0.42,0,0.0,0,0.0,243.0,25.0,0.0,1.5,45.0,5.0,0.0,60.0,0.23,53.6
264,720,Pt,4.1,0,0.0,WI,0,380,4.0,CeO2,ZrO2,0.58,0.42,0,0.0,0,0.0,243.0,25.0,0.0,1.5,45.0,5.0,0.0,60.0,0.23,59.8
265,2183,Pt,5.0,0,0.0,ME,0,25,0.0,CeO2,0,1.0,0.0,0,0.0,0,0.0,250.0,24.99,0.0,6.15,23.08,7.68,0.77,60.0,0.555,2.9
266,2197,Pt,5.0,0,0.0,ME,0,25,0.0,CeO2,0,1.0,0.0,0,0.0,0,0.0,250.0,24.99,0.0,6.15,23.08,7.68,0.77,60.0,0.555,0.169
267,2184,Pt,5.0,0,0.0,ME,0,25,0.0,CeO2,0,1.0,0.0,0,0.0,0,0.0,300.0,24.99,0.0,6.15,23.08,7.68,0.77,60.0,0.555,11.4
268,2198,Pt,5.0,0,0.0,ME,0,25,0.0,CeO2,0,1.0,0.0,0,0.0,0,0.0,300.0,24.99,0.0,6.15,23.08,7.68,0.77,60.0,0.555,8.03
269,3718,Pt,5.0,0,0.0,SGP,0,500,5.0,Al2O3,CeO2,0.92,0.08,0,0.0,0,0.0,400.0,18.0,0.0,32.0,30.0,10.0,0.0,60.0,0.4,9.35
270,3722,Pt,5.0,0,0.0,SGP,0,500,5.0,Al2O3,CeO2,0.92,0.08,0,0.0,0,0.0,400.0,18.0,0.0,32.0,30.0,10.0,0.0,60.0,0.4,13.8
271,3726,Pt,5.0,0,0.0,SGP,0,500,5.0,Al2O3,CeO2,0.92,0.08,0,0.0,0,0.0,400.0,18.0,0.0,32.0,30.0,10.0,0.0,60.0,0.4,13.5
272,3730,Pt,5.0,0,0.0,SGP,0,500,5.0,Al2O3,CeO2,0.92,0.08,0,0.0,0,0.0,400.0,18.0,0.0,32.0,30.0,10.0,0.0,60.0,0.4,23.9
273,3719,Pt,5.0,0,0.0,SGP,0,500,5.0,Al2O3,CeO2,0.92,0.08,0,0.0,0,0.0,450.0,18.0,0.0,32.0,30.0,10.0,0.0,60.0,0.4,17.7
274,3723,Pt,5.0,0,0.0,SGP,0,500,5.0,Al2O3,CeO2,0.92,0.08,0,0.0,0,0.0,450.0,18.0,0.0,32.0,30.0,10.0,0.0,60.0,0.4,39.0
275,3727,Pt,5.0,0,0.0,SGP,0,500,5.0,Al2O3,CeO2,0.92,0.08,0,0.0,0,0.0,450.0,18.0,0.0,32.0,30.0,10.0,0.0,60.0,0.4,41.3
276,3731,Pt,5.0,0,0.0,SGP,0,500,5.0,Al2O3,CeO2,0.92,0.08,0,0.0,0,0.0,450.0,18.0,0.0,32.0,30.0,10.0,0.0,60.0,0.4,58.7
277,3720,Pt,5.0,0,0.0,SGP,0,500,5.0,Al2O3,CeO2,0.92,0.08,0,0.0,0,0.0,500.0,18.0,0.0,32.0,30.0,10.0,0.0,60.0,0.4,32.2
278,3724,Pt,5.0,0,0.0,SGP,0,500,5.0,Al2O3,CeO2,0.92,0.08,0,0.0,0,0.0,500.0,18.0,0.0,32.0,30.0,10.0,0.0,60.0,0.4,57.9
279,3728,Pt,5.0,0,0.0,SGP,0,500,5.0,Al2O3,CeO2,0.92,0.08,0,0.0,0,0.0,500.0,18.0,0.0,32.0,30.0,10.0,0.0,60.0,0.4,60.8
280,3736,Pt,5.0,0,0.0,SGP,0,500,5.0,Al2O3,CeO2,0.92,0.08,0,0.0,0,0.0,500.0,18.0,0.0,32.0,30.0,10.0,0.0,60.0,0.4,69.6
281,3721,Pt,5.0,0,0.0,SGP,0,500,5.0,Al2O3,CeO2,0.92,0.08,0,0.0,0,0.0,549.0,18.0,0.0,32.0,30.0,10.0,0.0,60.0,0.4,38.2
282,3725,Pt,5.0,0,0.0,SGP,0,500,5.0,Al2O3,CeO2,0.92,0.08,0,0.0,0,0.0,549.0,18.0,0.0,32.0,30.0,10.0,0.0,60.0,0.4,55.8
283,3733,Pt,5.0,0,0.0,SGP,0,500,5.0,Al2O3,CeO2,0.92,0.08,0,0.0,0,0.0,549.0,18.0,0.0,32.0,30.0,10.0,0.0,60.0,0.4,67.5
284,3729,Pt,5.0,0,0.0,SGP,0,500,5.0,Al2O3,CeO2,0.92,0.08,0,0.0,0,0.0,550.0,18.0,0.0,32.0,30.0,10.0,0.0,60.0,0.4,60.5
285,3737,Pt,5.0,0,0.0,SGP,0,500,5.0,Al2O3,CeO2,0.92,0.08,0,0.0,0,0.0,550.0,18.0,0.0,32.0,30.0,10.0,0.0,60.0,0.4,71.2
286,401,Pt,5.0,0,0.0,WI,0,650,3.0,TiO2,0,1.0,0.0,0,0.0,0,0.0,250.0,0.0,0.0,10.0,3.0,0.0,0.0,60.0,0.5,70.5
287,402,Pt,5.0,0,0.0,WI,0,650,3.0,TiO2,0,1.0,0.0,0,0.0,0,0.0,250.0,0.0,0.0,10.0,3.0,0.0,0.0,60.0,0.5,67.5
288,4329,Ru,2.74,0,0.0,IWI,0,25,0.0,Al2O3,Tb4O7,0.95,0.0084,0,0.0,0,0.0,299.0,0.0,0.0,1.0,2.0,0.0,0.0,60.0,1.0,70.3
289,4330,Ru,2.74,0,0.0,IWI,0,25,0.0,Al2O3,Tb4O7,0.95,0.0084,0,0.0,0,0.0,299.0,0.0,0.0,1.0,2.0,0.0,0.0,60.0,1.0,77.3

File: CategoricalWGSR.csv (part 2 of 12)
,Base,Base_weight,Base2,Base2_weight,Prep,Prep2,Calc.T,Calc.t,Support,Support2,Support_frac,Support2_frac,Promoter,Promoter_weight,Promoter2,Promoter2_weight,T,H2,O2,CO,H2O,CO2,CH4,TOS,F/W,conversion
384,Pt,0.5,0,0.0,WI,0,650,3.0,TiO2,0,1.0,0.0,0,0.0,0,0.0,412.0,0.0,0.0,10.0,3.0,0.0,0.0,60.0,0.5,96.0
385,Pt,0.5,0,0.0,WI,0,650,3.0,TiO2,0,1.0,0.0,0,0.0,0,0.0,448.0,0.0,0.0,10.0,3.0,0.0,0.0,60.0,0.5,95.1
386,Pt,2.0,0,0.0,WI,0,650,3.0,TiO2,0,1.0,0.0,0,0.0,0,0.0,169.0,0.0,0.0,10.0,3.0,0.0,0.0,60.0,0.5,4.22
387,Pt,2.0,0,0.0,WI,0,650,3.0,TiO2,0,1.0,0.0,0,0.0,0,0.0,200.0,0.0,0.0,10.0,3.0,0.0,0.0,60.0,0.5,11.2
388,Pt,2.0,0,0.0,WI,0,650,3.0,TiO2,0,1.0,0.0,0,0.0,0,0.0,226.0,0.0,0.0,10.0,3.0,0.0,0.0,60.0,0.5,20.5
389,Pt,2.0,0,0.0,WI,0,650,3.0,TiO2,0,1.0,0.0,0,0.0,0,0.0,240.0,0.0,0.0,10.0,3.0,0.0,0.0,60.0,0.5,26.6
390,Pt,2.0,0,0.0,WI,0,650,3.0,TiO2,0,1.0,0.0,0,0.0,0,0.0,252.0,0.0,0.0,10.0,3.0,0.0,0.0,60.0,0.5,32.1
391,Pt,2.0,0,0.0,WI,0,650,3.0,TiO2,0,1.0,0.0,0,0.0,0,0.0,263.0,0.0,0.0,10.0,3.0,0.0,0.0,60.0,0.5,38.3
392,Pt,2.0,0,0.0,WI,0,650,3.0,TiO2,0,1.0,0.0,0,0.0,0,0.0,304.0,0.0,0.0,10.0,3.0,0.0,0.0,60.0,0.5,67.9
393,Pt,2.0,0,0.0,WI,0,650,3.0,TiO2,0,1.0,0.0,0,0.0,0,0.0,314.0,0.0,0.0,10.0,3.0,0.0,0.0,60.0,0.5,77.2
394,Pt,2.0,0,0.0,WI,0,650,3.0,TiO2,0,1.0,0.0,0,0.0,0,0.0,330.0,0.0,0.0,10.0,3.0,0.0,0.0,60.0,0.5,87.6
395,Pt,2.0,0,0.0,WI,0,650,3.0,TiO2,0,1.0,0.0,0,0.0,0,0.0,358.0,0.0,0.0,10.0,3.0,0.0,0.0,60.0,0.5,96.5
396,Pt,2.0,0,0.0,WI,0,650,3.0,TiO2,0,1.0,0.0,0,0.0,0,0.0,398.0,0.0,0.0,10.0,3.0,0.0,0.0,60.0,0.5,96.2
397,Pt,2.0,0,0.0,WI,0,650,3.0,TiO2,0,1.0,0.0,0,0.0,0,0.0,452.0,0.0,0.0,10.0,3.0,0.0,0.0,60.0,0.5,94.3
398,Pt,5.0,0,0.0,WI,0,650,3.0,TiO2,0,1.0,0.0,0,0.0,0,0.0,154.0,0.0,0.0,10.0,3.0,0.0,0.0,60.0,0.5,7.2
399,Pt,5.0,0,0.0,WI,0,650,3.0,TiO2,0,1.0,0.0,0,0.0,0,0.0,194.0,0.0,0.0,10.0,3.0,0.0,0.0,60.0,0.5,27.5
400,Pt,5.0,0,0.0,WI,0,650,3.0,TiO2,0,1.0,0.0,0,0.0,0,0.0,225.0,0.0,0.0,10.0,3.0,0.0,0.0,60.0,0.5,51.2
401,Pt,5.0,0,0.0,WI,0,650,3.0,TiO2,0,1.0,0.0,0,0.0,0,0.0,250.0,0.0,0.0,10.0,3.0,0.0,0.0,60.0,0.5,70.5
402,Pt,5.0,0,0.0,WI,0,650,3.0,TiO2,0,1.0,0.0,0,0.0,0,0.0,250.0,0.0,0.0,10.0,3.0,0.0,0.0,60.0,0.5,67.5
403,Pt,5.0,0,0.0,WI,0,650,3.0,TiO2,0,1.0,0.0,0,0.0,0,0.0,274.0,0.0,0.0,10.0,3.0,0.0,0.0,60.0,0.5,87.2
404,Pt,5.0,0,0.0,WI,0,650,3.0,TiO2,0,1.0,0.0,0,0.0,0,0.0,300.0,0.0,0.0,10.0,3.0,0.0,0.0,60.0,0.5,97.6
405,Pt,5.0,0,0.0,WI,0,650,3.0,TiO2,0,1.0,0.0,0,0.0,0,0.0,324.0,0.0,0.0,10.0,3.0,0.0,0.0,60.0,0.5,98.2
406,Pt,5.0,0,0.0,WI,0,650,3.0,TiO2,0,1.0,0.0,0,0.0,0,0.0,353.0,0.0,0.0,10.0,3.0,0.0,0.0,60.0,0.5,97.5
407,Au,5.0,0,0.0,HDP,0,25,0.0,CeO2,0,1.0,0.0,0,0.0,0,0.0,175.0,41.88,0.0,1.57,52.3,0.0,0.0,60.0,0.138,1.56
408,Au,5.0,0,0.0,HDP,0,25,0.0,CeO2,0,1.0,0.0,0,0.0,0,0.0,200.0,41.88,0.0,1.57,52.3,0.0,0.0,60.0,0.138,2.02
409,Au,5.0,0,0.0,HDP,0,25,0.0,CeO2,0,1.0,0.0,0,0.0,0,0.0,225.0,41.88,0.0,1.57,52.3,0.0,0.0,60.0,0.138,7.93
410,Au,5.0,0,0.0,HDP,0,25,0.0,CeO2,0,1.0,0.0,0,0.0,0,0.0,250.0,41.88,0.0,1.57,52.3,0.0,0.0,60.0,0.138,10.6
411,Au,5.0,0,0.0,HDP,0,25,0.0,CeO2,0,1.0,0.0,0,0.0,0,0.0,275.0,41.88,0.0,1.57,52.3,0.0,0.0,60.0,0.138,12.9
412,Au,5.0,0,0.0,HDP,0,25,0.0,CeO2,0,1.0,0.0,0,0.0,0,0.0,300.0,41.88,0.0,1.57,52.3,0.0,0.0,60.0,0.138,13.5
413,Au,5.0,0,0.0,HDP,0,25,0.0,CeO2,0,1.0,0.0,0,0.0,0,0.0,325.0,41.88,0.0,1.57,52.3,0.0,0.0,60.0,0.138,12.9
414,Au,5.0,0,0.0,HDP,0,25,0.0,CeO2,0,1.0,0.0,0,0.0,0,0.0,350.0,41.88,0.0,1.57,52.3,0.0,0.0,60.0,0.138,11.4
415,Pt,5.0,0,0.0,HDP,0,25,0.0,CeO2,0,1.0,0.0,0,0.0,0,0.0,175.0,41.88,0.0,1.57,52.3,0.0,0.0,60.0,0.138,5.6
416,Pt,5.0,0,0.0,HDP,0,25,0.0,CeO2,0,1.0,0.0,0,0.0,0,0.0,200.0,41.88,0.0,1.57,52.3,0.0,0.0,60.0,0.138,12.6
417,Pt,5.0,0,0.0,HDP,0,25,0.0,CeO2,0,1.0,0.0,0,0.0,0,0.0,225.0,41.88,0.0,1.57,52.3,0.0,0.0,60.0,0.138,35.0
418,Pt,5.0,0,0.0,HDP,0,25,0.0,CeO2,0,1.0,0.0,0,0.0,0,0.0,250.0,41.88,0.0,1.57,52.3,0.0,0.0,60.0,0.138,60.8
419,Pt,5.0,0,0.0,HDP,0,25,0.0,CeO2,0,1.0,0.0,0,0.0,0,0.0,275.0,41.88,0.0,1.57,52.3,0.0,0.0,60.0,0.138,79.8
420,Pt,5.0,0,0.0,HDP,0,25,0.0,CeO2,0,1.0,0.0,0,0.0,0,0.0,300.0,41.88,0.0,1.57,52.3,0.0,0.0,60.0,0.138,89.0
421,Pt,5.0,0,0.0,HDP,0,25,0.0,CeO2,0,1.0,0.0,0,0.0,0,0.0,325.0,41.88,0.0,1.57,52.3,0.0,0.0,60.0,0.138,89.1
422,Pt,5.0,0,0.0,HDP,0,25,0.0,CeO2,0,1.0,0.0,0,0.0,0,0.0,350.0,41.88,0.0,1.57,52.3,0.0,0.0,60.0,0.138,85.4
423,Au,0.1,0,0.0,HDP,0,25,0.0,CeO2,0,1.0,0.0,0,0.0,0,0.0,175.0,41.88,0.0,1.57,52.3,0.0,0.0,60.0,2.764,0.773
424,Au,0.1,0,0.0,HDP,0,25,0.0,CeO2,0,1.0,0.0,0,0.0,0,0.0,200.0,41.88,0.0,1.57,52.3,0.0,0.0,60.0,2.764,2.01
425,Au,0.1,0,0.0,HDP,0,25,0.0,CeO2,0,1.0,0.0,0,0.0,0,0.0,225.0,41.88,0.0,1.57,52.3,0.0,0.0,60.0,2.764,4.17
426,Au,0.1,0,0.0,HDP,0,25,0.0,CeO2,0,1.0,0.0,0,0.0,0,0.0,250.0,41.88,0.0,1.57,52.3,0.0,0.0,60.0,2.764,5.87
427,Au,0.1,0,0.0,HDP,0,25,0.0,CeO2,0,1.0,0.0,0,0.0,0,0.0,275.0,41.88,0.0,1.57,52.3,0.0,0.0,60.0,2.764,9.58
428,Au,0.1,0,0.0,HDP,0,25,0.0,CeO2,0,1.0,0.0,0,0.0,0,0.0,300.0,41.88,0.0,1.57,52.3,0.0,0.0,60.0,2.764,12.5
429,Au,0.25,0,0.0,HDP,0,25,0.0,CeO2,0,1.0,0.0,0,0.0,0,0.0,175.0,41.88,0.0,1.57,52.3,0.0,0.0,60.0,2.764,1.7
430,Au,0.25,0,0.0,HDP,0,25,0.0,CeO2,0,1.0,0.0,0,0.0,0,0.0,200.0,41.88,0.0,1.57,52.3,0.0,0.0,60.0,2.764,3.71
431,Au,0.25,0,0.0,HDP,0,25,0.0,CeO2,0,1.0,0.0,0,0.0,0,0.0,225.0,41.88,0.0,1.57,52.3,0.0,0.0,60.0,2.764,6.18
432,Au,0.25,0,0.0,HDP,0,25,0.0,CeO2,0,1.0,0.0,0,0.0,0,0.0,250.0,41.88,0.0,1.57,52.3,0.0,0.0,60.0,2.764,8.81
433,Au,0.25,0,0.0,HDP,0,25,0.0,CeO2,0,1.0,0.0,0,0.0,0,0.0,275.0,41.88,0.0,1.57,52.3,0.0,0.0,60.0,2.764,14.5
434,Au,0.25,0,0.0,HDP,0,25,0.0,CeO2,0,1.0,0.0,0,0.0,0,0.0,300.0,41.88,0.0,1.57,52.3,0.0,0.0,60.0,2.764,17.6
435,Au,0.5,0,0.0,HDP,0,25,0.0,CeO2,0,1.0,0.0,0,0.0,0,0.0,175.0,41.88,0.0,1.57,52.3,0.0,0.0,60.0,2.764,3.55
436,Au,0.5,0,0.0,HDP,0,25,0.0,CeO2,0,1.0,0.0,0,0.0,0,0.0,200.0,41.88,0.0,1.57,52.3,0.0,0.0,60.0,2.764,6.03
437,Au,0.5,0,0.0,HDP,0,25,0.0,CeO2,0,1.0,0.0,0,0.0,0,0.0,225.0,41.88,0.0,1.57,52.3,0.0,0.0,60.0,2.764,9.58
438,Au,0.5,0,0.0,HDP,0,25,0.0,CeO2,0,1.0,0.0,0,0.0,0,0.0,250.0,41.88,0.0,1.57,52.3,0.0,0.0,60.0,2.764,14.8
439,Au,0.5,0,0.0,HDP,0,25,0.0,CeO2,0,1.0,0.0,0,0.0,0,0.0,275.0,41.88,0.0,1.57,52.3,0.0,0.0,60.0,2.764,20.6
440,Au,0.5,0,0.0,HDP,0,25,0.0,CeO2,0,1.0,0.0,0,0.0,0,0.0,300.0,41.88,0.0,1.57,52.3,0.0,0.0,60.0,2.764,26.0
441,Au,1.0,0,0.0,HDP,0,25,0.0,CeO2,0,1.0,0.0,0,0.0,0,0.0,175.0,41.88,0.0,1.57,52.3,0.0,0.0,60.0,2.764,6.18
442,Au,1.0,0,0.0,HDP,0,25,0.0,CeO2,0,1.0,0.0,0,0.0,0,0.0,200.0,41.88,0.0,1.57,52.3,0.0,0.0,60.0,2.764,11.1
443,Au,1.0,0,0.0,HDP,0,25,0.0,CeO2,0,1.0,0.0,0,0.0,0,0.0,225.0,41.88,0.0,1.57,52.3,0.0,0.0,60.0,2.764,18.4
444,Au,1.0,0,0.0,HDP,0,25,0.0,CeO2,0,1.0,0.0,0,0.0,0,0.0,250.0,41.88,0.0,1.57,52.3,0.0,0.0,60.0,2.764,27.2
445,Au,1.0,0,0.0,HDP,0,25,0.0,CeO2,0,1.0,0.0,0,0.0,0,0.0,275.0,41.88,0.0,1.57,52.3,0.0,0.0,60.0,2.764,37.2
446,Au,1.0,0,0.0,HDP,0,25,0.0,CeO2,0,1.0,0.0,0,0.0,0,0.0,300.0,41.88,0.0,1.57,52.3,0.0,0.0,60.0,2.764,41.4
447,Au,2.5,0,0.0,HDP,0,25,0.0,CeO2,0,1.0,0.0,0,0.0,0,0.0,175.0,41.88,0.0,1.57,52.3,0.0,0.0,60.0,2.764,8.04
448,Au,2.5,0,0.0,HDP,0,25,0.0,CeO2,0,1.0,0.0,0,0.0,0,0.0,200.0,41.88,0.0,1.57,52.3,0.0,0.0,60.0,2.764,13.8
449,Au,2.5,0,0.0,HDP,0,25,0.0,CeO2,0,1.0,0.0,0,0.0,0,0.0,225.0,41.88,0.0,1.57,52.3,0.0,0.0,60.0,2.764,22.7
450,Au,2.5,0,0.0,HDP,0,25,0.0,CeO2,0,1.0,0.0,0,0.0,0,0.0,250.0,41.88,0.0,1.57,52.3,0.0,0.0,60.0,2.764,34.3
451,Au,2.5,0,0.0,HDP,0,25,0.0,CeO2,0,1.0,0.0,0,0.0,0,0.0,275.0,41.88,0.0,1.57,52.3,0.0,0.0,60.0,2.764,51.9
452,Au,2.5,0,0.0,HDP,0,25,0.0,CeO2,0,1.0,0.0,0,0.0,0,0.0,300.0,41.88,0.0,1.57,52.3,0.0,0.0,60.0,2.764,58.3
453,Au,5.0,0,0.0,HDP,0,25,0.0,CeO2,0,1.0,0.0,0,0.0,0,0.0,175.0,41.88,0.0,1.57,52.3,0.0,0.0,60.0,2.764,16.2
454,Au,5.0,0,0.0,HDP,0,25,0.0,CeO2,0,1.0,0.0,0,0.0,0,0.0,200.0,41.88,0.0,1.57,52.3,0.0,0.0,60.0,2.764,26.7
455,Au,5.0,0,0.0,HDP,0,25,0.0,CeO2,0,1.0,0.0,0,0.0,0,0.0,225.0,41.88,0.0,1.57,52.3,0.0,0.0,60.0,2.764,46.2
456,Au,5.0,0,0.0,HDP,0,25,0.0,CeO2,0,1.0,0.0,0,0.0,0,0.0,250.0,41.88,0.0,1.57,52.3,0.0,0.0,60.0,2.764,67.9
457,Au,5.0,0,0.0,HDP,0,25,0.0,CeO2,0,1.0,0.0,0,0.0,0,0.0,275.0,41.88,0.0,1.57,52.3,0.0,0.0,60.0,2.764,84.1
458,Au,5.0,0,0.0,HDP,0,25,0.0,CeO2,0,1.0,0.0,0,0.0,0,0.0,300.0,41.88,0.0,1.57,52.3,0.0,0.0,60.0,2.764,88.1
459,Pt,5.0,0,0.0,HDP,0,25,0.0,CeO2,0,1.0,0.0,0,0.0,0,0.0,175.0,41.88,0.0,1.57,52.3,0.0,0.0,60.0,2.764,34.0
460,Pt,5.0,0,0.0,HDP,0,25,0.0,CeO2,0,1.0,0.0,0,0.0,0,0.0,200.0,41.88,0.0,1.57,52.3,0.0,0.0,60.0,2.764,96.8
461,Pt,5.0,0,0.0,HDP,0,25,0.0,CeO2,0,1.0,0.0,0,0.0,0,0.0,225.0,41.88,0.0,1.57,52.3,0.0,0.0,60.0,2.764,98.1
462,Pt,0.5,0,0.0,IWI,0,400,4.0,CeO2,0,1.0,0.0,0,0.0,0,0.0,250.0,41.88,0.0,1.57,52.3,0.0,0.0,60.0,0.138,0.1
463,Pt,0.5,0,0.0,IWI,0,400,4.0,CeO2,0,1.0,0.0,0,0.0,0,0.0,275.0,41.88,0.0,1.57,52.3,0.0,0.0,60.0,0.138,0.151
464,Pt,0.5,0,0.0,IWI,0,400,4.0,CeO2,0,1.0,0.0,0,0.0,0,0.0,300.0,41.88,0.0,1.57,52.3,0.0,0.0,60.0,0.138,0.201
465,Pt,0.5,0,0.0,IWI,0,400,4.0,CeO2,0,1.0,0.0,0,0.0,0,0.0,325.0,41.88,0.0,1.57,52.3,0.0,0.0,60.0,0.138,0.317
466,Pt,0.5,0,0.0,IWI,0,400,4.0,CeO2,0,1.0,0.0,0,0.0,0,0.0,350.0,41.88,0.0,1.57,52.3,0.0,0.0,60.0,0.138,0.391
467,Pt,1.0,0,0.0,IWI,0,400,4.0,CeO2,0,1.0,0.0,0,0.0,0,0.0,250.0,41.88,0.0,1.57,52.3,0.0,0.0,60.0,0.138,0.26
468,Pt,1.0,0,0.0,IWI,0,400,4.0,CeO2,0,1.0,0.0,0,0.0,0,0.0,275.0,41.88,0.0,1.57,52.3,0.0,0.0,60.0,0.138,0.363
469,Pt,1.0,0,0.0,IWI,0,400,4.0,CeO2,0,1.0,0.0,0,0.0,0,0.0,300.0,41.88,0.0,1.57,52.3,0.0,0.0,60.0,0.138,0.566
470,Pt,1.0,0,0.0,IWI,0,400,4.0,CeO2,0,1.0,0.0,0,0.0,0,0.0,325.0,41.88,0.0,1.57,52.3,0.0,0.0,60.0,0.138,0.732
471,Pt,1.0,0,0.0,IWI,0,400,4.0,CeO2,0,1.0,0.0,0,0.0,0,0.0,350.0,41.88,0.0,1.57,52.3,0.0,0.0,60.0,0.138,0.858
472,Pt,2.5,0,0.0,IWI,0,400,4.0,CeO2,0,1.0,0.0,0,0.0,0,0.0,250.0,41.88,0.0,1.57,52.3,0.0,0.0,60.0,0.138,0.365
473,Pt,2.5,0,0.0,IWI,0,400,4.0,CeO2,0,1.0,0.0,0,0.0,0,0.0,275.0,41.88,0.0,1.57,52.3,0.0,0.0,60.0,0.138,0.512
474,Pt,2.5,0,0.0,IWI,0,400,4.0,CeO2,0,1.0,0.0,0,0.0,0,0.0,300.0,41.88,0.0,1.57,52.3,0.0,0.0,60.0,0.138,0.647
475,Pt,2.5,0,0.0,IWI,0,400,4.0,CeO2,0,1.0,0.0,0,0.0,0,0.0,325.0,41.88,0.0,1.57,52.3,0.0,0.0,60.0,0.138,0.761
476,Pt,2.5,0,0.0,IWI,0,400,4.0,CeO2,0,1.0,0.0,0,0.0,0,0.0,350.0,41.88,0.0,1.57,52.3,0.0,0.0,60.0,0.138,0.82
477,Pt,5.0,0,0.0,IWI,0,400,4.0,CeO2,0,1.0,0.0,0,0.0,0,0.0,250.0,41.88,0.0,1.57,52.3,0.0,0.0,60.0,0.138,0.609
478,Pt,5.0,0,0.0,IWI,0,400,4.0,CeO2,0,1.0,0.0,0,0.0,0,0.0,275.0,41.88,0.0,1.57,52.3,0.0,0.0,60.0,0.138,0.799
479,Pt,5.0,0,0.0,IWI,0,400,4.0,CeO2,0,1.0,0.0,0,0.0,0,0.0,300.0,41.88,0.0,1.57,52.3,0.0,0.0,60.0,0.138,0.889
480,Pt,5.0,0,0.0,IWI,0,400,4.0,CeO2,0,1.0,0.0,0,0.0,0,0.0,325.0,41.88,0.0,1.57,52.3,0.0,0.0,60.0,0.138,0.893
481,Pt,5.0,0,0.0,IWI,0,400,4.0,CeO2,0,1.0,0.0,0,0.0,0,0.0,350.0,41.88,0.0,1.57,52.3,0.0,0.0,60.0,0.138,0.855
482,Au,4.0,0,0.0,DP,0,400,4.0,CeO2,ZrO2,1.0,1.0,0,0.0,0,0.0,49.3,5.7,0.0,1.3,3.1,0.5,0.0,60.0,1.165,2.95
483,Au,4.0,0,0.0,DP,0,400,4.0,CeO2,ZrO2,1.0,1.0,0,0.0,0,0.0,99.6,5.7,0.0,1.3,3.1,0.5,0.0,60.0,1.165,14.1
484,Au,4.0,0,0.0,DP,0,400,4.0,CeO2,ZrO2,1.0,1.0,0,0.0,0,0.0,150.0,5.7,0.0,1.3,3.1,0.5,0.0,60.0,1.165,55.7
485,Au,4.0,0,0.0,DP,0,400,4.0,CeO2,ZrO2,1.0,1.0,0,0.0,0,0.0,199.0,5.7,0.0,1.3,3.1,0.5,0.0,60.0,1.165,84.6
486,Au,4.0,0,0.0,DP,0,400,4.0,CeO2,ZrO2,1.0,1.0,0,0.0,0,0.0,249.0,5.7,0.0,1.3,3.1,0.5,0.0,60.0,1.165,88.9
487,Au,4.0,0,0.0,DP,0,400,4.0,CeO2,ZrO2,1.0,1.0,0,0.0,0,0.0,299.0,5.7,0.0,1.3,3.1,0.5,0.0,60.0,1.165,85.9
488,Au,4.0,0,0.0,DP,0,400,4.0,CeO2,ZrO2,1.0,1.0,0,0.0,0,0.0,350.0,5.7,0.0,1.3,3.1,0.5,0.0,60.0,1.165,82.6
489,Pt,2.8,0,0.0,IWI,0,400,4.0,CeO2,ZrO2,1.0,1.0,0,0.0,0,0.0,99.7,5.7,0.0,1.3,3.1,0.5,0.0,60.0,1.165,1.64
490,Pt,2.8,0,0.0,IWI,0,400,4.0,CeO2,ZrO2,1.0,1.0,0,0.0,0,0.0,150.0,5.7,0.0,1.3,3.1,0.5,0.0,60.0,1.165,6.56
491,Pt,2.8,0,0.0,IWI,0,400,4.0,CeO2,ZrO2,1.0,1.0,0,0.0,0,0.0,200.0,5.7,0.0,1.3,3.1,0.5,0.0,60.0,1.165,54.4
492,Pt,2.8,0,0.0,IWI,0,400,4.0,CeO2,ZrO2,1.0,1.0,0,0.0,0,0.0,250.0,5.7,0.0,1.3,3.1,0.5,0.0,60.0,1.165,93.8
493,Pt,2.8,0,0.0,IWI,0,400,4.0,CeO2,ZrO2,1.0,1.0,0,0.0,0,0.0,298.0,5.7,0.0,1.3,3.1,0.5,0.0,60.0,1.165,90.5
494,Pt,2.8,0,0.0,IWI,0,400,4.0,CeO2,ZrO2,1.0,1.0,0,0.0,0,0.0,329.0,5.7,0.0,1.3,3.1,0.5,0.0,60.0,1.165,86.6
495,Au,1.3,0,0.0,DP,0,400,4.0,TiO2,ZrO2,1.0,1.0,0,0.0,0,0.0,150.0,5.7,0.0,1.3,3.1,0.5,0.0,60.0,1.165,8.85
496,Au,1.3,0,0.0,DP,0,400,4.0,TiO2,ZrO2,1.0,1.0,0,0.0,0,0.0,199.0,5.7,0.0,1.3,3.1,0.5,0.0,60.0,1.165,18.0
497,Au,1.3,0,0.0,DP,0,400,4.0,TiO2,ZrO2,1.0,1.0,0,0.0,0,0.0,250.0,5.7,0.0,1.3,3.1,0.5,0.0,60.0,1.165,30.8
498,Au,1.3,0,0.0,DP,0,400,4.0,TiO2,ZrO2,1.0,1.0,0,0.0,0,0.0,300.0,5.7,0.0,1.3,3.1,0.5,0.0,60.0,1.165,44.9
499,Au,1.3,0,0.0,DP,0,400,4.0,TiO2,ZrO2,1.0,1.0,0,0.0,0,0.0,330.0,5.7,0.0,1.3,3.1,0.5,0.0,60.0,1.165,54.4
500,Au,2.8,0,0.0,DP,0,400,4.0,CeO2,ZrO2,1.0,1.0,0,0.0,0,0.0,101.0,5.7,0.0,1.3,3.1,0.0,0.0,60.0,1.165,5.9
501,Au,2.8,0,0.0,DP,0,400,4.0,CeO2,ZrO2,1.0,1.0,0,0.0,0,0.0,149.0,5.7,0.0,1.3,3.1,0.0,0.0,60.0,1.165,38.0
502,Au,2.8,0,0.0,DP,0,400,4.0,CeO2,ZrO2,1.0,1.0,0,0.0,0,0.0,200.0,5.7,0.0,1.3,3.1,0.0,0.0,60.0,1.165,76.4
503,Au,2.8,0,0.0,DP,0,400,4.0,CeO2,ZrO2,1.0,1.0,0,0.0,0,0.0,249.0,5.7,0.0,1.3,3.1,0.0,0.0,60.0,1.165,91.8
504,Au,2.8,0,0.0,DP,0,400,4.0,CeO2,ZrO2,1.0,1.0,0,0.0,0,0.0,299.0,5.7,0.0,1.3,3.1,0.0,0.0,60.0,1.165,91.1
505,Au,2.8,0,0.0,DP,0,400,4.0,CeO2,ZrO2,1.0,1.0,0,0.0,0,0.0,101.0,0.0,0.0,1.3,3.1,0.0,0.0,60.0,1.165,3.61
506,Au,2.8,0,0.0,DP,0,400,4.0,CeO2,ZrO2,1.0,1.0,0,0.0,0,0.0,149.0,0.0,0.0,1.3,3.1,0.0,0.0,60.0,1.165,10.5
507,Au,2.8,0,0.0,DP,0,400,4.0,CeO2,ZrO2,1.0,1.0,0,0.0,0,0.0,200.0,0.0,0.0,1.3,3.1,0.0,0.0,60.0,1.165,24.9
508,Au,2.8,0,0.0,DP,0,400,4.0,CeO2,ZrO2,1.0,1.0,0,0.0,0,0.0,250.0,0.0,0.0,1.3,3.1,0.0,0.0,60.0,1.165,41.6
509,Au,2.8,0,0.0,DP,0,400,4.0,CeO2,ZrO2,1.0,1.0,0,0.0,0,0.0,299.0,0.0,0.0,1.3,3.1,0.0,0.0,60.0,1.165,58.7
510,Au,2.8,0,0.0,DP,0,400,4.0,CeO2,ZrO2,1.0,1.0,0,0.0,0,0.0,350.0,0.0,0.0,1.3,3.1,0.0,0.0,60.0,1.165,78.4
511,Pt,1.0,0,0.0,IWI,0,400,4.0,CeO2,ZrO2,1.0,1.0,0,0.0,0,0.0,200.0,42.0,0.0,1.6,52.35,0.0,0.0,60.0,0.14,3.75
512,Pt,1.0,0,0.0,IWI,0,400,4.0,CeO2,ZrO2,1.0,1.0,0,0.0,0,0.0,226.0,42.0,0.0,1.6,52.35,0.0,0.0,60.0,0.14,10.7
513,Pt,1.0,0,0.0,IWI,0,400,4.0,CeO2,ZrO2,1.0,1.0,0,0.0,0,0.0,251.0,42.0,0.0,1.6,52.35,0.0,0.0,60.0,0.14,21.4
514,Pt,1.0,0,0.0,IWI,0,400,4.0,CeO2,ZrO2,1.0,1.0,0,0.0,0,0.0,276.0,42.0,0.0,1.6,52.35,0.0,0.0,60.0,0.14,36.5
515,Pt,1.0,0,0.0,IWI,0,400,4.0,CeO2,ZrO2,1.0,1.0,0,0.0,0,0.0,301.0,42.0,0.0,1.6,52.35,0.0,0.0,60.0,0.14,52.5
516,Pt,1.0,0,0.0,IWI,0,400,4.0,CeO2,ZrO2,1.0,1.0,0,0.0,0,0.0,327.0,42.0,0.0,1.6,52.35,0.0,0.0,60.0,0.14,64.9
517,Pt,1.0,0,0.0,IWI,0,400,4.0,CeO2,ZrO2,1.0,1.0,0,0.0,0,0.0,349.0,42.0,0.0,1.6,52.35,0.0,0.0,60.0,0.14,73.5
518,Pt,1.0,0,0.0,IWI,0,400,4.0,MgO,ZrO2,1.0,1.0,0,0.0,0,0.0,401.0,42.0,0.0,1.6,52.35,0.0,0.0,60.0,0.14,19.3
519,Pt,1.0,0,0.0,IWI,0,400,4.0,MgO,ZrO2,1.0,1.0,0,0.0,0,0.0,425.0,42.0,0.0,1.6,52.35,0.0,0.0,60.0,0.14,24.7
520,Pt,1.0,0,0.0,IWI,0,400,4.0,MgO,ZrO2,1.0,1.0,0,0.0,0,0.0,450.0,42.0,0.0,1.6,52.35,0.0,0.0,60.0,0.14,30.6
521,Pt,1.0,0,0.0,IWI,0,400,4.0,MgO,ZrO2,1.0,1.0,0,0.0,0,0.0,476.0,42.0,0.0,1.6,52.35,0.0,0.0,60.0,0.14,36.5
522,Pt,1.0,0,0.0,IWI,0,400,4.0,MgO,ZrO2,1.0,1.0,0,0.0,0,0.0,501.0,42.0,0.0,1.6,52.35,0.0,0.0,60.0,0.14,38.6
523,Au,8.0,0,0.0,CP,UGC,25,0.0,CeO2,0,1.0,0.0,La,10.0,0,0.0,250.0,35.0,0.0,5.0,15.0,0.0,0.0,708.0,4.0,82.4
524,Au,8.0,0,0.0,CP,UGC,25,0.0,CeO2,0,1.0,0.0,La,10.0,0,0.0,250.0,35.0,0.0,5.0,15.0,0.0,0.0,1338.0,4.0,80.1
525,Au,8.0,0,0.0,CP,UGC,25,0.0,CeO2,0,1.0,0.0,La,10.0,0,0.0,250.0,35.0,0.0,5.0,15.0,0.0,0.0,2016.0,4.0,77.1
526,Au,8.0,0,0.0,CP,UGC,25,0.0,CeO2,0,1.0,0.0,La,10.0,0,0.0,250.0,35.0,0.0,5.0,15.0,0.0,0.0,2766.0,4.0,75.1
527,Au,8.0,0,0.0,CP,UGC,25,0.0,CeO2,0,1.0,0.0,La,10.0,0,0.0,250.0,35.0,0.0,5.0,15.0,0.0,0.0,3018.0,4.0,72.1
528,Au,8.0,0,0.0,CP,UGC,25,0.0,CeO2,0,1.0,0.0,La,10.0,0,0.0,250.0,35.0,0.0,5.0,15.0,0.0,0.0,3696.0,4.0,66.5
529,Au,8.0,0,0.0,CP,UGC,25,0.0,CeO2,0,1.0,0.0,La,10.0,0,0.0,250.0,35.0,0.0,5.0,15.0,0.0,0.0,4182.0,4.0,62.4
530,Au,8.0,0,0.0,CP,UGC,25,0.0,CeO2,0,1.0,0.0,La,10.0,0,0.0,250.0,35.0,0.0,5.0,15.0,0.0,0.0,4122.0,4.0,75.2
531,Au,8.0,0,0.0,CP,UGC,25,0.0,CeO2,0,1.0,0.0,La,10.0,0,0.0,250.0,35.0,0.0,5.0,15.0,0.0,0.0,4776.0,4.0,73.6
532,Au,8.0,0,0.0,CP,UGC,25,0.0,CeO2,0,1.0,0.0,La,10.0,0,0.0,250.0,35.0,0.0,5.0,15.0,0.0,0.0,4566.0,4.0,60.6
533,Au,4.7,0,0.0,DP,0,25,0.0,CeO2,0,1.0,0.0,La,10.0,0,0.0,250.0,35.0,0.0,5.0,15.0,0.0,0.0,624.0,4.0,40.2
534,Au,4.7,0,0.0,DP,0,25,0.0,CeO2,0,1.0,0.0,La,10.0,0,0.0,250.0,35.0,0.0,5.0,15.0,0.0,0.0,1182.0,4.0,38.6
535,Au,4.7,0,0.0,DP,0,25,0.0,CeO2,0,1.0,0.0,La,10.0,0,0.0,250.0,35.0,0.0,5.0,15.0,0.0,0.0,1770.0,4.0,38.1
536,Au,4.7,0,0.0,DP,0,25,0.0,CeO2,0,1.0,0.0,La,10.0,0,0.0,250.0,35.0,0.0,5.0,15.0,0.0,0.0,2472.0,4.0,36.0
537,Au,4.7,0,0.0,DP,0,25,0.0,CeO2,0,1.0,0.0,La,10.0,0,0.0,250.0,35.0,0.0,5.0,15.0,0.0,0.0,2994.0,4.0,35.8
538,Au,4.7,0,0.0,DP,0,25,0.0,CeO2,0,1.0,0.0,La,10.0,0,0.0,250.0,35.0,0.0,5.0,15.0,0.0,0.0,3624.0,4.0,34.9
539,Au,4.7,0,0.0,DP,0,25,0.0,CeO2,0,1.0,0.0,La,10.0,0,0.0,250.0,35.0,0.0,5.0,15.0,0.0,0.0,4260.0,4.0,35.3
540,Au,4.7,0,0.0,DP,0,25,0.0,CeO2,0,1.0,0.0,La,10.0,0,0.0,250.0,35.0,0.0,5.0,15.0,0.0,0.0,4872.0,4.0,33.2
541,Au,4.7,0,0.0,DP,0,25,0.0,CeO2,0,1.0,0.0,La,10.0,0,0.0,250.0,35.0,0.0,5.0,15.0,0.0,0.0,5394.0,4.0,35.7
542,Au,4.7,0,0.0,DP,0,25,0.0,CeO2,0,1.0,0.0,La,10.0,0,0.0,250.0,35.0,0.0,5.0,15.0,0.0,0.0,5754.0,4.0,35.2
543,Au,0.44,0,0.0,DP,0,25,0.0,CeO2,0,1.0,0.0,La,10.0,0,0.0,250.0,35.0,0.0,5.0,15.0,0.0,0.0,618.0,4.0,57.3
544,Au,0.44,0,0.0,DP,0,25,0.0,CeO2,0,1.0,0.0,La,10.0,0,0.0,250.0,35.0,0.0,5.0,15.0,0.0,0.0,1248.0,4.0,56.6
545,Au,0.44,0,0.0,DP,0,25,0.0,CeO2,0,1.0,0.0,La,10.0,0,0.0,250.0,35.0,0.0,5.0,15.0,0.0,0.0,1818.0,4.0,53.4
546,Au,0.44,0,0.0,DP,0,25,0.0,CeO2,0,1.0,0.0,La,10.0,0,0.0,250.0,35.0,0.0,5.0,15.0,0.0,0.0,2370.0,4.0,51.6
547,Au,0.44,0,0.0,DP,0,25,0.0,CeO2,0,1.0,0.0,La,10.0,0,0.0,250.0,35.0,0.0,5.0,15.0,0.0,0.0,3006.0,4.0,50.5
548,Au,0.44,0,0.0,DP,0,25,0.0,CeO2,0,1.0,0.0,La,10.0,0,0.0,250.0,35.0,0.0,5.0,15.0,0.0,0.0,3510.0,4.0,49.1
549,Au,0.44,0,0.0,DP,0,25,0.0,CeO2,0,1.0,0.0,La,10.0,0,0.0,250.0,35.0,0.0,5.0,15.0,0.0,0.0,4128.0,4.0,48.6
550,Au,0.44,0,0.0,DP,0,25,0.0,CeO2,0,1.0,0.0,La,10.0,0,0.0,250.0,35.0,0.0,5.0,15.0,0.0,0.0,4914.0,4.0,45.9
551,Au,0.44,0,0.0,DP,0,25,0.0,CeO2,0,1.0,0.0,La,10.0,0,0.0,250.0,35.0,0.0,5.0,15.0,0.0,0.0,5424.0,4.0,45.4
552,Au,0.44,0,0.0,DP,0,25,0.0,CeO2,0,1.0,0.0,La,10.0,0,0.0,250.0,35.0,0.0,5.0,15.0,0.0,0.0,5808.0,4.0,44.9
553,Au,5.0,0,0.0,DP,0,25,0.0,CeO2,0,1.0,0.0,0,0.0,0,0.0,250.0,43.0,0.0,10.0,22.0,6.0,0.0,0.0,0.1,90.8
554,Au,5.0,0,0.0,DP,0,25,0.0,CeO2,0,1.0,0.0,0,0.0,0,0.0,250.0,43.0,0.0,10.0,22.0,6.0,0.0,331.8,0.1,83.5
555,Au,5.0,0,0.0,DP,0,25,0.0,CeO2,0,1.0,0.0,0,0.0,0,0.0,250.0,43.0,0.0,10.0,22.0,6.0,0.0,600.0,0.1,80.4
556,Au,5.0,0,0.0,DP,0,25,0.0,CeO2,0,1.0,0.0,0,0.0,0,0.0,250.0,43.0,0.0,10.0,22.0,6.0,0.0,900.0,0.1,79.3
557,Au,5.0,0,0.0,DP,0,25,0.0,CeO2,0,1.0,0.0,0,0.0,0,0.0,250.0,43.0,0.0,10.0,22.0,6.0,0.0,1230.0,0.1,76.1
558,Au,5.0,0,0.0,DP,0,25,0.0,CeO2,0,1.0,0.0,0,0.0,0,0.0,250.0,43.0,0.0,10.0,22.0,6.0,0.0,1530.0,0.1,75.8
559,Au,5.0,0,0.0,DP,0,25,0.0,CeO2,0,1.0,0.0,0,0.0,0,0.0,250.0,43.0,0.0,10.0,22.0,6.0,0.0,1860.0,0.1,73.9
560,Au,5.0,0,0.0,DP,0,25,0.0,CeO2,0,1.0,0.0,0,0.0,0,0.0,250.0,43.0,0.0,10.0,22.0,6.0,0.0,2106.0,0.1,71.5
561,Au,5.0,0,0.0,DP,0,25,0.0,CeO2,0,1.0,0.0,0,0.0,0,0.0,250.0,43.0,0.0,10.0,22.0,6.0,0.0,2376.0,0.1,70.7
562,Au,5.0,0,0.0,DP,0,25,0.0,CeO2,0,1.0,0.0,0,0.0,0,0.0,250.0,43.0,0.0,10.0,22.0,6.0,0.0,2670.0,0.1,69.9
563,Cu,2.0,Pd,0.505,DP,0,400,3.5,CeO2,0,1.0,0.0,0,0.0,0,0.0,210.0,0.0,0.0,0.2,40.0,10.0,0.0,60.0,3.34,28.5
564,Cu,2.0,Pd,1.0,DP,0,400,3.5,CeO2,0,1.0,0.0,0,0.0,0,0.0,210.0,0.0,0.0,0.2,40.0,10.0,0.0,60.0,3.34,46.1
565,Cu,2.0,Pd,1.5,DP,0,400,3.5,CeO2,0,1.0,0.0,0,0.0,0,0.0,210.0,0.0,0.0,0.2,40.0,10.0,0.0,60.0,3.34,17.5
566,Cu,1.12,Pd,1.0,DP,0,400,3.5,CeO2,0,1.0,0.0,0,0.0,0,0.0,210.0,0.0,0.0,0.2,40.0,10.0,0.0,60.0,3.34,40.1
567,Cu,2.24,Pd,1.0,DP,0,400,3.5,CeO2,0,1.0,0.0,0,0.0,0,0.0,210.0,0.0,0.0,0.2,40.0,10.0,0.0,60.0,3.34,46.3
568,Cu,4.03,Pd,1.0,DP,0,400,3.5,CeO2,0,1.0,0.0,0,0.0,0,0.0,210.0,0.0,0.0,0.2,40.0,10.0,0.0,60.0,3.34,50.3
569,Cu,10.1,Pd,1.0,DP,0,400,3.5,CeO2,0,1.0,0.0,0,0.0,0,0.0,210.0,0.0,0.0,0.2,40.0,10.0,0.0,60.0,3.34,59.3
570,Cu,20.1,Pd,1.0,DP,0,400,3.5,CeO2,0,1.0,0.0,0,0.0,0,0.0,210.0,0.0,0.0,0.2,40.0,10.0,0.0,60.0,3.34,55.5
571,Cu,30.0,Pd,1.0,DP,0,400,3.5,CeO2,0,1.0,0.0,0,0.0,0,0.0,210.0,0.0,0.0,0.2,40.0,10.0,0.0,60.0,3.34,75.8
572,Cu,39.8,Pd,1.0,DP,0,400,3.5,CeO2,0,1.0,0.0,0,0.0,0,0.0,210.0,0.0,0.0,0.2,40.0,10.0,0.0,60.0,3.34,39.4
573,Au,0.5,0,0.0,HDP,0,250,1.0,CeO2,0,1.0,0.0,0,0.0,0,0.0,175.0,41.9,0.0,1.6,52.4,0.0,0.0,60.0,0.14,1.5
574,Au,0.5,0,0.0,HDP,0,250,1.0,CeO2,0,1.0,0.0,0,0.0,0,0.0,200.0,41.9,0.0,1.6,52.4,0.0,0.0,60.0,0.14,3.3
575,Au,0.5,0,0.0,HDP,0,250,1.0,CeO2,0,1.0,0.0,0,0.0,0,0.0,225.0,41.9,0.0,1.6,52.4,0.0,0.0,60.0,0.14,6.1
576,Au,0.5,0,0.0,HDP,0,250,1.0,CeO2,0,1.0,0.0,0,0.0,0,0.0,250.0,41.9,0.0,1.6,52.4,0.0,0.0,60.0,0.14,8.7
577,Au,0.5,0,0.0,HDP,0,250,1.0,CeO2,0,1.0,0.0,0,0.0,0,0.0,275.0,41.9,0.0,1.6,52.4,0.0,0.0,60.0,0.14,14.3
578,Au,2.5,0,0.0,HDP,0,250,1.0,CeO2,0,1.0,0.0,0,0.0,0,0.0,300.0,41.9,0.0,1.6,52.4,0.0,0.0,60.0,0.14,17.4
579,Au,2.5,0,0.0,HDP,0,250,1.0,CeO2,0,1.0,0.0,0,0.0,0,0.0,175.0,41.9,0.0,1.6,52.4,0.0,0.0,60.0,0.14,8.1
580,Au,2.5,0,0.0,HDP,0,250,1.0,CeO2,0,1.0,0.0,0,0.0,0,0.0,200.0,41.9,0.0,1.6,52.4,0.0,0.0,60.0,0.14,13.7
581,Au,2.5,0,0.0,HDP,0,250,1.0,CeO2,0,1.0,0.0,0,0.0,0,0.0,225.0,41.9,0.0,1.6,52.4,0.0,0.0,60.0,0.14,22.7
582,Au,2.5,0,0.0,HDP,0,250,1.0,CeO2,0,1.0,0.0,0,0.0,0,0.0,250.0,41.9,0.0,1.6,52.4,0.0,0.0,60.0,0.14,34.3
583,Au,2.5,0,0.0,HDP,0,250,1.0,CeO2,0,1.0,0.0,0,0.0,0,0.0,275.0,41.9,0.0,1.6,52.4,0.0,0.0,60.0,0.14,52.0
584,Pt,0.5,0,0.0,IWI,0,400,1.0,CeO2,0,1.0,0.0,0,0.0,0,0.0,300.0,41.9,0.0,1.6,52.4,0.0,0.0,60.0,0.14,58.3
585,Pt,0.5,0,0.0,IWI,0,400,1.0,CeO2,0,1.0,0.0,0,0.0,0,0.0,250.0,41.9,0.0,1.6,52.4,0.0,0.0,60.0,0.14,10.4
586,Pt,0.5,0,0.0,IWI,0,400,1.0,CeO2,0,1.0,0.0,0,0.0,0,0.0,275.0,41.9,0.0,1.6,52.4,0.0,0.0,60.0,0.14,14.9
587,Pt,0.5,0,0.0,IWI,0,400,1.0,CeO2,0,1.0,0.0,0,0.0,0,0.0,300.0,41.9,0.0,1.6,52.4,0.0,0.0,60.0,0.14,19.9
588,Pt,0.5,0,0.0,IWI,0,400,1.0,CeO2,0,1.0,0.0,0,0.0,0,0.0,325.0,41.9,0.0,1.6,52.4,0.0,0.0,60.0,0.14,31.5
589,Pt,2.5,0,0.0,IWI,0,400,1.0,CeO2,0,1.0,0.0,0,0.0,0,0.0,350.0,41.9,0.0,1.6,52.4,0.0,0.0,60.0,0.14,38.8
590,Pt,2.5,0,0.0,IWI,0,400,1.0,CeO2,0,1.0,0.0,0,0.0,0,0.0,250.0,41.9,0.0,1.6,52.4,0.0,0.0,60.0,0.14,36.4
591,Pt,2.5,0,0.0,IWI,0,400,1.0,CeO2,0,1.0,0.0,0,0.0,0,0.0,275.0,41.9,0.0,1.6,52.4,0.0,0.0,60.0,0.14,51.1
592,Pt,2.5,0,0.0,IWI,0,400,1.0,CeO2,0,1.0,0.0,0,0.0,0,0.0,300.0,41.9,0.0,1.6,52.4,0.0,0.0,60.0,0.14,64.4
593,Pt,2.5,0,0.0,IWI,0,400,1.0,CeO2,0,1.0,0.0,0,0.0,0,0.0,325.0,41.9,0.0,1.6,52.4,0.0,0.0,60.0,0.14,76.0
594,Pt,2.5,0,0.0,IWI,0,400,1.0,CeO2,0,1.0,0.0,0,0.0,0,0.0,350.0,41.9,0.0,1.6,52.4,0.0,0.0,60.0,0.14,81.9
595,Pt,0.7,0,0.0,WI,0,380,4.0,CeO2,ZrO2,0.58,0.42,0,0.0,0,0.0,206.0,30.3,0.0,4.9,33.0,10.5,0.0,60.0,0.23,1.47
596,Pt,0.7,0,0.0,WI,0,380,4.0,CeO2,ZrO2,0.58,0.42,0,0.0,0,0.0,210.0,30.3,0.0,4.9,33.0,10.5,0.0,60.0,0.23,2.06
597,Pt,0.7,0,0.0,WI,0,380,4.0,CeO2,ZrO2,0.58,0.42,0,0.0,0,0.0,221.0,30.3,0.0,4.9,33.0,10.5,0.0,60.0,0.23,2.09
598,Pt,0.7,0,0.0,WI,0,380,4.0,CeO2,ZrO2,0.58,0.42,0,0.0,0,0.0,231.0,30.3,0.0,4.9,33.0,10.5,0.0,60.0,0.23,2.68
599,Pt,0.7,0,0.0,WI,0,380,4.0,CeO2,ZrO2,0.58,0.42,0,0.0,0,0.0,260.0,30.3,0.0,4.9,33.0,10.5,0.0,60.0,0.23,5.92
600,Pt,0.7,0,0.0,WI,0,380,4.0,CeO2,ZrO2,0.58,0.42,0,0.0,0,0.0,243.0,30.3,0.0,4.9,33.0,10.5,0.0,60.0,0.23,3.57
601,Pt,0.7,0,0.0,WI,0,380,4.0,CeO2,ZrO2,0.58,0.42,0,0.0,0,0.0,274.0,30.3,0.0,4.9,33.0,10.5,0.0,60.0,0.23,9.12
602,Pt,0.7,0,0.0,WI,0,380,4.0,CeO2,ZrO2,0.58,0.42,0,0.0,0,0.0,301.0,30.3,0.0,4.9,33.0,10.5,0.0,60.0,0.23,22.4
603,Pt,0.7,0,0.0,WI,0,380,4.0,CeO2,ZrO2,0.58,0.42,0,0.0,0,0.0,320.0,30.3,0.0,4.9,33.0,10.5,0.0,60.0,0.23,39.5
604,Pt,0.7,0,0.0,WI,0,380,4.0,CeO2,ZrO2,0.58,0.42,0,0.0,0,0.0,324.0,30.3,0.0,4.9,33.0,10.5,0.0,60.0,0.23,50.4
605,Pt,0.7,0,0.0,WI,0,380,4.0,CeO2,ZrO2,0.58,0.42,0,0.0,0,0.0,251.0,30.3,0.0,4.9,33.0,10.5,0.0,60.0,0.23,44.6
606,Pt,1.5,0,0.0,WI,0,380,4.0,CeO2,ZrO2,0.58,0.42,0,0.0,0,0.0,206.0,30.3,0.0,4.9,33.0,10.5,0.0,60.0,0.23,2.92
607,Pt,1.5,0,0.0,WI,0,380,4.0,CeO2,ZrO2,0.58,0.42,0,0.0,0,0.0,215.0,30.3,0.0,4.9,33.0,10.5,0.0,60.0,0.23,3.23
608,Pt,1.5,0,0.0,WI,0,380,4.0,CeO2,ZrO2,0.58,0.42,0,0.0,0,0.0,223.0,30.3,0.0,4.9,33.0,10.5,0.0,60.0,0.23,3.24
609,Pt,1.5,0,0.0,WI,0,380,4.0,CeO2,ZrO2,0.58,0.42,0,0.0,0,0.0,225.0,30.3,0.0,4.9,33.0,10.5,0.0,60.0,0.23,4.98
610,Pt,1.5,0,0.0,WI,0,380,4.0,CeO2,ZrO2,0.58,0.42,0,0.0,0,0.0,234.0,30.3,0.0,4.9,33.0,10.5,0.0,60.0,0.23,6.44
611,Pt,1.5,0,0.0,WI,0,380,4.0,CeO2,ZrO2,0.58,0.42,0,0.0,0,0.0,244.0,30.3,0.0,4.9,33.0,10.5,0.0,60.0,0.23,9.34
612,Pt,1.5,0,0.0,WI,0,380,4.0,CeO2,ZrO2,0.58,0.42,0,0.0,0,0.0,256.0,30.3,0.0,4.9,33.0,10.5,0.0,60.0,0.23,12.0
613,Pt,1.5,0,0.0,WI,0,380,4.0,CeO2,ZrO2,0.58,0.42,0,0.0,0,0.0,263.0,30.3,0.0,4.9,33.0,10.5,0.0,60.0,0.23,16.0
614,Pt,1.5,0,0.0,WI,0,380,4.0,CeO2,ZrO2,0.58,0.42,0,0.0,0,0.0,265.0,30.3,0.0,4.9,33.0,10.5,0.0,60.0,0.23,18.6
615,Pt,1.5,0,0.0,WI,0,380,4.0,CeO2,ZrO2,0.58,0.42,0,0.0,0,0.0,272.0,30.3,0.0,4.9,33.0,10.5,0.0,60.0,0.23,25.0
616,Pt,1.5,0,0.0,WI,0,380,4.0,CeO2,ZrO2,0.58,0.42,0,0.0,0,0.0,302.0,30.3,0.0,4.9,33.0,10.5,0.0,60.0,0.23,55.3
617,Pt,1.5,0,0.0,WI,0,380,4.0,CeO2,ZrO2,0.58,0.42,0,0.0,0,0.0,306.0,30.3,0.0,4.9,33.0,10.5,0.0,60.0,0.23,58.8
618,Pt,1.5,0,0.0,WI,0,380,4.0,CeO2,ZrO2,0.58,0.42,0,0.0,0,0.0,322.0,30.3,0.0,4.9,33.0,10.5,0.0,60.0,0.23,77.8
619,Pt,1.5,0,0.0,WI,0,380,4.0,CeO2,ZrO2,0.58,0.42,0,0.0,0,0.0,327.0,30.3,0.0,4.9,33.0,10.5,0.0,60.0,0.23,81.3
620,Pt,2.2,0,0.0,WI,0,380,4.0,CeO2,ZrO2,0.58,0.42,0,0.0,0,0.0,220.0,30.3,0.0,4.9,33.0,10.5,0.0,60.0,0.23,4.1
621,Pt,2.2,0,0.0,WI,0,380,4.0,CeO2,ZrO2,0.58,0.42,0,0.0,0,0.0,241.0,30.3,0.0,4.9,33.0,10.5,0.0,60.0,0.23,9.62
622,Pt,2.2,0,0.0,WI,0,380,4.0,CeO2,ZrO2,0.58,0.42,0,0.0,0,0.0,252.0,30.3,0.0,4.9,33.0,10.5,0.0,60.0,0.23,14.3
623,Pt,2.2,0,0.0,WI,0,380,4.0,CeO2,ZrO2,0.58,0.42,0,0.0,0,0.0,262.0,30.3,0.0,4.9,33.0,10.5,0.0,60.0,0.23,18.3
624,Pt,2.2,0,0.0,WI,0,380,4.0,CeO2,ZrO2,0.58,0.42,0,0.0,0,0.0,272.0,30.3,0.0,4.9,33.0,10.5,0.0,60.0,0.23,28.1
625,Pt,2.2,0,0.0,WI,0,380,4.0,CeO2,ZrO2,0.58,0.42,0,0.0,0,0.0,275.0,30.3,0.0,4.9,33.0,10.5,0.0,60.0,0.23,29.3
626,Pt,2.2,0,0.0,WI,0,380,4.0,CeO2,ZrO2,0.58,0.42,0,0.0,0,0.0,301.0,30.3,0.0,4.9,33.0,10.5,0.0,60.0,0.23,62.8
627,Pt,2.2,0,0.0,WI,0,380,4.0,CeO2,ZrO2,0.58,0.42,0,0.0,0,0.0,321.0,30.3,0.0,4.9,33.0,10.5,0.0,60.0,0.23,79.8
628,Pt,3.3,0,0.0,WI,0,380,4.0,CeO2,ZrO2,0.58,0.42,0,0.0,0,0.0,203.0,30.3,0.0,4.9,33.0,10.5,0.0,60.0,0.23,2.91
629,Pt,3.3,0,0.0,WI,0,380,4.0,CeO2,ZrO2,0.58,0.42,0,0.0,0,0.0,211.0,30.3,0.0,4.9,33.0,10.5,0.0,60.0,0.23,4.08
630,Pt,3.3,0,0.0,WI,0,380,4.0,CeO2,ZrO2,0.58,0.42,0,0.0,0,0.0,233.0,30.3,0.0,4.9,33.0,10.5,0.0,60.0,0.23,9.89
631,Pt,3.3,0,0.0,WI,0,380,4.0,CeO2,ZrO2,0.58,0.42,0,0.0,0,0.0,241.0,30.3,0.0,4.9,33.0,10.5,0.0,60.0,0.23,14.2
632,Pt,2.2,0,0.0,WI,0,380,4.0,CeO2,ZrO2,0.58,0.42,0,0.0,0,0.0,251.0,30.3,0.0,4.9,33.0,10.5,0.0,60.0,0.23,17.1
633,Pt,2.2,0,0.0,WI,0,380,4.0,CeO2,ZrO2,0.58,0.42,0,0.0,0,0.0,252.0,30.3,0.0,4.9,33.0,10.5,0.0,60.0,0.23,22.0
634,Pt,2.2,0,0.0,WI,0,380,4.0,CeO2,ZrO2,0.58,0.42,0,0.0,0,0.0,259.0,30.3,0.0,4.9,33.0,10.5,0.0,60.0,0.23,24.9
635,Pt,3.3,0,0.0,WI,0,380,4.0,CeO2,ZrO2,0.58,0.42,0,0.0,0,0.0,261.0,30.3,0.0,4.9,33.0,10.5,0.0,60.0,0.23,29.3
636,Pt,3.3,0,0.0,WI,0,380,4.0,CeO2,ZrO2,0.58,0.42,0,0.0,0,0.0,273.0,30.3,0.0,4.9,33.0,10.5,0.0,60.0,0.23,46.3
637,Pt,3.3,0,0.0,WI,0,380,4.0,CeO2,ZrO2,0.58,0.42,0,0.0,0,0.0,305.0,30.3,0.0,4.9,33.0,10.5,0.0,60.0,0.23,81.5
638,Pt,3.3,0,0.0,WI,0,380,4.0,CeO2,ZrO2,0.58,0.42,0,0.0,0,0.0,324.0,30.3,0.0,4.9,33.0,10.5,0.0,60.0,0.23,79.8
639,Pt,3.3,0,0.0,WI,0,380,4.0,CeO2,ZrO2,0.58,0.42,0,0.0,0,0.0,304.0,30.3,0.0,4.9,33.0,10.5,0.0,60.0,0.23,61.9
640,Pt,4.1,0,0.0,WI,0,380,4.0,CeO2,ZrO2,0.58,0.42,0,0.0,0,0.0,201.0,30.3,0.0,4.9,33.0,10.5,0.0,60.0,0.23,2.04
641,Pt,4.1,0,0.0,WI,0,380,4.0,CeO2,ZrO2,0.58,0.42,0,0.0,0,0.0,212.0,30.3,0.0,4.9,33.0,10.5,0.0,60.0,0.23,3.79
642,Pt,4.1,0,0.0,WI,0,380,4.0,CeO2,ZrO2,0.58,0.42,0,0.0,0,0.0,223.0,30.3,0.0,4.9,33.0,10.5,0.0,60.0,0.23,5.84
643,Pt,4.1,0,0.0,WI,0,380,4.0,CeO2,ZrO2,0.58,0.42,0,0.0,0,0.0,226.0,30.3,0.0,4.9,33.0,10.5,0.0,60.0,0.23,6.13
644,Pt,4.1,0,0.0,WI,0,380,4.0,CeO2,ZrO2,0.58,0.42,0,0.0,0,0.0,231.0,30.3,0.0,4.9,33.0,10.5,0.0,60.0,0.23,8.16
645,Pt,4.1,0,0.0,WI,0,380,4.0,CeO2,ZrO2,0.58,0.42,0,0.0,0,0.0,243.0,30.3,0.0,4.9,33.0,10.5,0.0,60.0,0.23,13.4
646,Pt,4.1,0,0.0,WI,0,380,4.0,CeO2,ZrO2,0.58,0.42,0,0.0,0,0.0,245.0,30.3,0.0,4.9,33.0,10.5,0.0,60.0,0.23,16.5
647,Pt,4.1,0,0.0,WI,0,380,4.0,CeO2,ZrO2,0.58,0.42,0,0.0,0,0.0,255.0,30.3,0.0,4.9,33.0,10.5,0.0,60.0,0.23,17.7
648,Pt,4.1,0,0.0,WI,0,380,4.0,CeO2,ZrO2,0.58,0.42,0,0.0,0,0.0,261.0,30.3,0.0,4.9,33.0,10.5,0.0,60.0,0.23,28.4
649,Pt,4.1,0,0.0,WI,0,380,4.0,CeO2,ZrO2,0.58,0.42,0,0.0,0,0.0,265.0,30.3,0.0,4.9,33.0,10.5,0.0,60.0,0.23,29.3
650,Pt,4.1,0,0.0,WI,0,380,4.0,CeO2,ZrO2,0.58,0.42,0,0.0,0,0.0,272.0,30.3,0.0,4.9,33.0,10.5,0.0,60.0,0.23,37.1
651,Pt,4.1,0,0.0,WI,0,380,4.0,CeO2,ZrO2,0.58,0.42,0,0.0,0,0.0,273.0,30.3,0.0,4.9,33.0,10.5,0.0,60.0,0.23,44.9
652,Pt,4.1,0,0.0,WI,0,380,4.0,CeO2,ZrO2,0.58,0.42,0,0.0,0,0.0,303.0,30.3,0.0,4.9,33.0,10.5,0.0,60.0,0.23,62.2
653,Pt,4.1,0,0.0,WI,0,380,4.0,CeO2,ZrO2,0.58,0.42,0,0.0,0,0.0,304.0,30.3,0.0,4.9,33.0,10.5,0.0,60.0,0.23,79.5
654,Pt,4.1,0,0.0,WI,0,380,4.0,CeO2,ZrO2,0.58,0.42,0,0.0,0,0.0,322.0,30.3,0.0,4.9,33.0,10.5,0.0,60.0,0.23,83.6
655,Pt,0.7,0,0.0,WI,0,380,4.0,CeO2,ZrO2,0.58,0.42,0,0.0,0,0.0,202.0,25.0,0.0,1.5,45.0,5.0,0.0,60.0,0.23,5.28
656,Pt,0.7,0,0.0,WI,0,380,4.0,CeO2,ZrO2,0.58,0.42,0,0.0,0,0.0,209.0,25.0,0.0,1.5,45.0,5.0,0.0,60.0,0.23,6.61
657,Pt,0.7,0,0.0,WI,0,380,4.0,CeO2,ZrO2,0.58,0.42,0,0.0,0,0.0,220.0,25.0,0.0,1.5,45.0,5.0,0.0,60.0,0.23,8.6
658,Pt,0.7,0,0.0,WI,0,380,4.0,CeO2,ZrO2,0.58,0.42,0,0.0,0,0.0,230.0,25.0,0.0,1.5,45.0,5.0,0.0,60.0,0.23,10.9
659,Pt,0.7,0,0.0,WI,0,380,4.0,CeO2,ZrO2,0.58,0.42,0,0.0,0,0.0,239.0,25.0,0.0,1.5,45.0,5.0,0.0,60.0,0.23,14.2
660,Pt,0.7,0,0.0,WI,0,380,4.0,CeO2,ZrO2,0.58,0.42,0,0.0,0,0.0,251.0,25.0,0.0,1.5,45.0,5.0,0.0,60.0,0.23,19.8
661,Pt,0.7,0,0.0,WI,0,380,4.0,CeO2,ZrO2,0.58,0.42,0,0.0,0,0.0,253.0,25.0,0.0,1.5,45.0,5.0,0.0,60.0,0.23,20.8
662,Pt,0.7,0,0.0,WI,0,380,4.0,CeO2,ZrO2,0.58,0.42,0,0.0,0,0.0,259.0,25.0,0.0,1.5,45.0,5.0,0.0,60.0,0.23,27.4
663,Pt,0.7,0,0.0,WI,0,380,4.0,CeO2,ZrO2,0.58,0.42,0,0.0,0,0.0,262.0,25.0,0.0,1.5,45.0,5.0,0.0,60.0,0.23,29.0
664,Pt,0.7,0,0.0,WI,0,380,4.0,CeO2,ZrO2,0.58,0.42,0,0.0,0,0.0,270.0,25.0,0.0,1.5,45.0,5.0,0.0,60.0,0.23,35.6
665,Pt,0.7,0,0.0,WI,0,380,4.0,CeO2,ZrO2,0.58,0.42,0,0.0,0,0.0,271.0,25.0,0.0,1.5,45.0,5.0,0.0,60.0,0.23,51.4
666,Pt,0.7,0,0.0,WI,0,380,4.0,CeO2,ZrO2,0.58,0.42,0,0.0,0,0.0,304.0,25.0,0.0,1.5,45.0,5.0,0.0,60.0,0.23,75.0
667,Pt,0.7,0,0.0,WI,0,380,4.0,CeO2,ZrO2,0.58,0.42,0,0.0,0,0.0,303.0,25.0,0.0,1.5,45.0,5.0,0.0,60.0,0.23,78.0
668,Pt,0.7,0,0.0,WI,0,380,4.0,CeO2,ZrO2,0.58,0.42,0,0.0,0,0.0,321.0,25.0,0.0,1.5,45.0,5.0,0.0,60.0,0.23,89.8
669,Pt,1.5,0,0.0,WI,0,380,4.0,CeO2,ZrO2,0.58,0.42,0,0.0,0,0.0,204.0,25.0,0.0,1.5,45.0,5.0,0.0,60.0,0.23,9.22
670,Pt,1.5,0,0.0,WI,0,380,4.0,CeO2,ZrO2,0.58,0.42,0,0.0,0,0.0,206.0,25.0,0.0,1.5,45.0,5.0,0.0,60.0,0.23,10.2
671,Pt,1.5,0,0.0,WI,0,380,4.0,CeO2,ZrO2,0.58,0.42,0,0.0,0,0.0,211.0,25.0,0.0,1.5,45.0,5.0,0.0,60.0,0.23,12.8
672,Pt,1.5,0,0.0,WI,0,380,4.0,CeO2,ZrO2,0.58,0.42,0,0.0,0,0.0,215.0,25.0,0.0,1.5,45.0,5.0,0.0,60.0,0.23,13.8
673,Pt,1.5,0,0.0,WI,0,380,4.0,CeO2,ZrO2,0.58,0.42,0,0.0,0,0.0,223.0,25.0,0.0,1.5,45.0,5.0,0.0,60.0,0.23,18.8
674,Pt,1.5,0,0.0,WI,0,380,4.0,CeO2,ZrO2,0.58,0.42,0,0.0,0,0.0,226.0,25.0,0.0,1.5,45.0,5.0,0.0,60.0,0.23,21.7
675,Pt,1.5,0,0.0,WI,0,380,4.0,CeO2,ZrO2,0.58,0.42,0,0.0,0,0.0,235.0,25.0,0.0,1.5,45.0,5.0,0.0,60.0,0.23,27.7
676,Pt,1.5,0,0.0,WI,0,380,4.0,CeO2,ZrO2,0.58,0.42,0,0.0,0,0.0,236.0,25.0,0.0,1.5,45.0,5.0,0.0,60.0,0.23,30.9
677,Pt,1.5,0,0.0,WI,0,380,4.0,CeO2,ZrO2,0.58,0.42,0,0.0,0,0.0,242.0,25.0,0.0,1.5,45.0,5.0,0.0,60.0,0.23,36.9
678,Pt,1.5,0,0.0,WI,0,380,4.0,CeO2,ZrO2,0.58,0.42,0,0.0,0,0.0,243.0,25.0,0.0,1.5,45.0,5.0,0.0,60.0,0.23,35.2
679,Pt,1.5,0,0.0,WI,0,380,4.0,CeO2,ZrO2,0.58,0.42,0,0.0,0,0.0,252.0,25.0,0.0,1.5,45.0,5.0,0.0,60.0,0.23,51.3
680,Pt,1.5,0,0.0,WI,0,380,4.0,CeO2,ZrO2,0.58,0.42,0,0.0,0,0.0,261.0,25.0,0.0,1.5,45.0,5.0,0.0,60.0,0.23,61.8
681,Pt,1.5,0,0.0,WI,0,380,4.0,CeO2,ZrO2,0.58,0.42,0,0.0,0,0.0,263.0,25.0,0.0,1.5,45.0,5.0,0.0,60.0,0.23,65.4
682,Pt,1.5,0,0.0,WI,0,380,4.0,CeO2,ZrO2,0.58,0.42,0,0.0,0,0.0,273.0,25.0,0.0,1.5,45.0,5.0,0.0,60.0,0.23,81.5
683,Pt,2.2,0,0.0,WI,0,380,4.0,CeO2,ZrO2,0.58,0.42,0,0.0,0,0.0,201.0,25.0,0.0,1.5,45.0,5.0,0.0,60.0,0.23,10.2
684,Pt,2.2,0,0.0,WI,0,380,4.0,CeO2,ZrO2,0.58,0.42,0,0.0,0,0.0,213.0,25.0,0.0,1.5,45.0,5.0,0.0,60.0,0.23,16.1
685,Pt,2.2,0,0.0,WI,0,380,4.0,CeO2,ZrO2,0.58,0.42,0,0.0,0,0.0,222.0,25.0,0.0,1.5,45.0,5.0,0.0,60.0,0.23,21.4
686,Pt,2.2,0,0.0,WI,0,380,4.0,CeO2,ZrO2,0.58,0.42,0,0.0,0,0.0,224.0,25.0,0.0,1.5,45.0,5.0,0.0,60.0,0.23,24.0
687,Pt,2.2,0,0.0,WI,0,380,4.0,CeO2,ZrO2,0.58,0.42,0,0.0,0,0.0,232.0,25.0,0.0,1.5,45.0,5.0,0.0,60.0,0.23,30.6
688,Pt,2.2,0,0.0,WI,0,380,4.0,CeO2,ZrO2,0.58,0.42,0,0.0,0,0.0,239.0,25.0,0.0,1.5,45.0,5.0,0.0,60.0,0.23,40.1
689,Pt,2.2,0,0.0,WI,0,380,4.0,CeO2,ZrO2,0.58,0.42,0,0.0,0,0.0,244.0,25.0,0.0,1.5,45.0,5.0,0.0,60.0,0.23,43.4
690,Pt,2.2,0,0.0,WI,0,380,4.0,CeO2,ZrO2,0.58,0.42,0,0.0,0,0.0,251.0,25.0,0.0,1.5,45.0,5.0,0.0,60.0,0.23,54.6
691,Pt,2.2,0,0.0,WI,0,380,4.0,CeO2,ZrO2,0.58,0.42,0,0.0,0,0.0,252.0,25.0,0.0,1.5,45.0,5.0,0.0,60.0,0.23,57.9
692,Pt,2.2,0,0.0,WI,0,380,4.0,CeO2,ZrO2,0.58,0.42,0,0.0,0,0.0,255.0,25.0,0.0,1.5,45.0,5.0,0.0,60.0,0.23,65.1
693,Pt,2.2,0,0.0,WI,0,380,4.0,CeO2,ZrO2,0.58,0.42,0,0.0,0,0.0,260.0,25.0,0.0,1.5,45.0,5.0,0.0,60.0,0.23,69.0
694,Pt,2.2,0,0.0,WI,0,380,4.0,CeO2,ZrO2,0.58,0.42,0,0.0,0,0.0,272.0,25.0,0.0,1.5,45.0,5.0,0.0,60.0,0.23,86.4
695,Pt,2.2,0,0.0,WI,0,380,4.0,CeO2,ZrO2,0.58,0.42,0,0.0,0,0.0,232.0,25.0,0.0,1.5,45.0,5.0,0.0,60.0,0.23,26.3
696,Pt,2.2,0,0.0,WI,0,380,4.0,CeO2,ZrO2,0.58,0.42,0,0.0,0,0.0,264.0,25.0,0.0,1.5,45.0,5.0,0.0,60.0,0.23,76.3
697,Pt,3.3,0,0.0,WI,0,380,4.0,CeO2,ZrO2,0.58,0.42,0,0.0,0,0.0,201.0,25.0,0.0,1.5,45.0,5.0,0.0,60.0,0.23,13.5
698,Pt,3.3,0,0.0,WI,0,380,4.0,CeO2,ZrO2,0.58,0.42,0,0.0,0,0.0,202.0,25.0,0.0,1.5,45.0,5.0,0.0,60.0,0.23,17.4
699,Pt,3.3,0,0.0,WI,0,380,4.0,CeO2,ZrO2,0.58,0.42,0,0.0,0,0.0,209.0,25.0,0.0,1.5,45.0,5.0,0.0,60.0,0.23,21.0
700,Pt,3.3,0,0.0,WI,0,380,4.0,CeO2,ZrO2,0.58,0.42,0,0.0,0,0.0,213.0,25.0,0.0,1.5,45.0,5.0,0.0,60.0,0.23,24.0
701,Pt,3.3,0,0.0,WI,0,380,4.0,CeO2,ZrO2,0.58,0.42,0,0.0,0,0.0,222.0,25.0,0.0,1.5,45.0,5.0,0.0,60.0,0.23,31.6
702,Pt,3.3,0,0.0,WI,0,380,4.0,CeO2,ZrO2,0.58,0.42,0,0.0,0,0.0,230.0,25.0,0.0,1.5,45.0,5.0,0.0,60.0,0.23,41.4
703,Pt,3.3,0,0.0,WI,0,380,4.0,CeO2,ZrO2,0.58,0.42,0,0.0,0,0.0,231.0,25.0,0.0,1.5,45.0,5.0,0.0,60.0,0.23,46.7
704,Pt,3.3,0,0.0,WI,0,380,4.0,CeO2,ZrO2,0.58,0.42,0,0.0,0,0.0,239.0,25.0,0.0,1.5,45.0,5.0,0.0,60.0,0.23,53.2
705,Pt,3.3,0,0.0,WI,0,380,4.0,CeO2,ZrO2,0.58,0.42,0,0.0,0,0.0,240.0,25.0,0.0,1.5,45.0,5.0,0.0,60.0,0.23,61.1
706,Pt,3.3,0,0.0,WI,0,380,4.0,CeO2,ZrO2,0.58,0.42,0,0.0,0,0.0,251.0,25.0,0.0,1.5,45.0,5.0,0.0,60.0,0.23,78.8
707,Pt,3.3,0,0.0,WI,0,380,4.0,CeO2,ZrO2,0.58,0.42,0,0.0,0,0.0,252.0,25.0,0.0,1.5,45.0,5.0,0.0,60.0,0.23,83.4
708,Pt,3.3,0,0.0,WI,0,380,4.0,CeO2,ZrO2,0.58,0.42,0,0.0,0,0.0,264.0,25.0,0.0,1.5,45.0,5.0,0.0,60.0,0.23,94.0
709,Pt,3.3,0,0.0,WI,0,380,4.0,CeO2,ZrO2,0.58,0.42,0,0.0,0,0.0,303.0,25.0,0.0,1.5,45.0,5.0,0.0,60.0,0.23,92.7
710,Pt,3.3,0,0.0,WI,0,380,4.0,CeO2,ZrO2,0.58,0.42,0,0.0,0,0.0,322.0,25.0,0.0,1.5,45.0,5.0,0.0,60.0,0.23,90.8
711,Pt,4.1,0,0.0,WI,0,380,4.0,CeO2,ZrO2,0.58,0.42,0,0.0,0,0.0,202.0,25.0,0.0,1.5,45.0,5.0,0.0,60.0,0.23,13.5
712,Pt,4.1,0,0.0,WI,0,380,4.0,CeO2,ZrO2,0.58,0.42,0,0.0,0,0.0,204.0,25.0,0.0,1.5,45.0,5.0,0.0,60.0,0.23,15.8
713,Pt,4.1,0,0.0,WI,0,380,4.0,CeO2,ZrO2,0.58,0.42,0,0.0,0,0.0,211.0,25.0,0.0,1.5,45.0,5.0,0.0,60.0,0.23,21.0
714,Pt,4.1,0,0.0,WI,0,380,4.0,CeO2,ZrO2,0.58,0.42,0,0.0,0,0.0,213.0,25.0,0.0,1.5,45.0,5.0,0.0,60.0,0.23,22.4
715,Pt,4.1,0,0.0,WI,0,380,4.0,CeO2,ZrO2,0.58,0.42,0,0.0,0,0.0,220.0,25.0,0.0,1.5,45.0,5.0,0.0,60.0,0.23,27.9
716,Pt,4.1,0,0.0,WI,0,380,4.0,CeO2,ZrO2,0.58,0.42,0,0.0,0,0.0,224.0,25.0,0.0,1.5,45.0,5.0,0.0,60.0,0.23,28.0
717,Pt,4.1,0,0.0,WI,0,380,4.0,CeO2,ZrO2,0.58,0.42,0,0.0,0,0.0,232.0,25.0,0.0,1.5,45.0,5.0,0.0,60.0,0.23,41.7
718,Pt,4.1,0,0.0,WI,0,380,4.0,CeO2,ZrO2,0.58,0.42,0,0.0,0,0.0,234.0,25.0,0.0,1.5,45.0,5.0,0.0,60.0,0.23,44.7
719,Pt,4.1,0,0.0,WI,0,380,4.0,CeO2,ZrO2,0.58,0.42,0,0.0,0,0.0,243.0,25.0,0.0,1.5,45.0,5.0,0.0,60.0,0.23,53.6
720,Pt,4.1,0,0.0,WI,0,380,4.0,CeO2,ZrO2,0.58,0.42,0,0.0,0,0.0,243.0,25.0,0.0,1.5,45.0,5.0,0.0,60.0,0.23,59.8
721,Pt,4.1,0,0.0,WI,0,380,4.0,CeO2,ZrO2,0.58,0.42,0,0.0,0,0.0,252.0,25.0,0.0,1.5,45.0,5.0,0.0,60.0,0.23,74.3
722,Pt,4.1,0,0.0,WI,0,380,4.0,CeO2,ZrO2,0.58,0.42,0,0.0,0,0.0,254.0,25.0,0.0,1.5,45.0,5.0,0.0,60.0,0.23,79.5
723,Pt,4.1,0,0.0,WI,0,380,4.0,CeO2,ZrO2,0.58,0.42,0,0.0,0,0.0,262.0,25.0,0.0,1.5,45.0,5.0,0.0,60.0,0.23,90.3
724,Pt,4.1,0,0.0,WI,0,380,4.0,CeO2,ZrO2,0.58,0.42,0,0.0,0,0.0,265.0,25.0,0.0,1.5,45.0,5.0,0.0,60.0,0.23,92.3
725,Pt,4.1,0,0.0,WI,0,380,4.0,CeO2,ZrO2,0.58,0.42,0,0.0,0,0.0,271.0,25.0,0.0,1.5,45.0,5.0,0.0,60.0,0.23,95.3
726,Pt,4.1,0,0.0,WI,0,380,4.0,CeO2,ZrO2,0.58,0.42,0,0.0,0,0.0,301.0,25.0,0.0,1.5,45.0,5.0,0.0,60.0,0.23,91.1
727,Pt,4.1,0,0.0,WI,0,380,4.0,CeO2,ZrO2,0.58,0.42,0,0.0,0,0.0,305.0,25.0,0.0,1.5,45.0,5.0,0.0,60.0,0.23,93.1
728,Pt,4.1,0,0.0,WI,0,380,4.0,CeO2,ZrO2,0.58,0.42,0,0.0,0,0.0,325.0,25.0,0.0,1.5,45.0,5.0,0.0,60.0,0.23,91.2
729,Pt,1.17,0,0.0,IWI,0,550,10.0,Al2O3,0,1.0,0.0,Ce,4.78,0,0.0,200.0,30.0,0.0,10.0,20.0,10.0,0.0,60.0,6.36,12.1
730,Pt,1.17,0,0.0,IWI,0,550,10.0,Al2O3,0,1.0,0.0,Ce,4.78,0,0.0,219.0,30.0,0.0,10.0,20.0,10.0,0.0,60.0,6.36,19.4
731,Pt,1.17,0,0.0,IWI,0,550,10.0,Al2O3,0,1.0,0.0,Ce,4.78,0,0.0,240.0,30.0,0.0,10.0,20.0,10.0,0.0,60.0,6.36,38.3
732,Pt,1.17,0,0.0,IWI,0,550,10.0,Al2O3,0,1.0,0.0,Ce,4.78,0,0.0,259.0,30.0,0.0,10.0,20.0,10.0,0.0,60.0,6.36,66.5
733,Pt,1.17,0,0.0,IWI,0,550,10.0,Al2O3,0,1.0,0.0,Ce,4.78,0,0.0,279.0,30.0,0.0,10.0,20.0,10.0,0.0,60.0,6.36,83.9
734,Pt,1.17,0,0.0,IWI,0,550,10.0,Al2O3,0,1.0,0.0,Ce,4.78,0,0.0,299.0,30.0,0.0,10.0,20.0,10.0,0.0,60.0,6.36,83.9
735,Pt,1.17,0,0.0,IWI,0,550,10.0,Al2O3,0,1.0,0.0,Ce,4.78,0,0.0,319.0,30.0,0.0,10.0,20.0,10.0,0.0,60.0,6.36,79.8
736,Pt,1.17,0,0.0,IWI,0,550,10.0,Al2O3,0,1.0,0.0,Ce,4.78,0,0.0,339.0,30.0,0.0,10.0,20.0,10.0,0.0,60.0,6.36,75.8
737,Au,2.0,0,0.0,DP,0,400,2.0,ThO2,0,1.0,0.0,0,0.0,0,0.0,393.0,1.0,0.0,4.42,30.0,0.0,0.0,60.0,14.85,84.2
738,Au,2.0,0,0.0,DP,0,400,2.0,ThO2,0,1.0,0.0,0,0.0,0,0.0,423.0,1.0,0.0,4.42,30.0,0.0,0.0,60.0,14.85,88.1
739,Au,2.0,0,0.0,DP,0,400,2.0,ThO2,0,1.0,0.0,0,0.0,0,0.0,453.0,1.0,0.0,4.42,30.0,0.0,0.0,60.0,14.85,91.0
740,Au,2.0,0,0.0,DP,0,400,2.0,ThO2,0,1.0,0.0,0,0.0,0,0.0,483.0,1.0,0.0,4.42,30.0,0.0,0.0,60.0,14.85,91.9
741,Au,2.0,0,0.0,DP,0,400,2.0,ThO2,0,1.0,0.0,0,0.0,0,0.0,508.0,1.0,0.0,4.42,30.0,0.0,0.0,60.0,14.85,92.5
742,Au,2.0,0,0.0,DP,0,400,2.0,ThO2,0,1.0,0.0,0,0.0,0,0.0,423.0,1.0,0.0,4.42,30.0,0.0,0.0,60.0,29.7,90.5
743,Au,2.0,0,0.0,DP,0,400,2.0,ThO2,0,1.0,0.0,0,0.0,0,0.0,423.0,1.0,0.0,4.42,30.0,0.0,0.0,60.0,7.425,77.3
744,Au,2.0,0,0.0,DP,0,400,2.0,ThO2,0,1.0,0.0,0,0.0,0,0.0,453.0,1.0,0.0,4.42,30.0,0.0,0.0,60.0,29.7,92.4
745,Au,2.0,0,0.0,DP,0,400,2.0,ThO2,0,1.0,0.0,0,0.0,0,0.0,453.0,1.0,0.0,4.42,30.0,0.0,0.0,60.0,7.425,89.5
746,Au,2.0,0,0.0,DP,0,400,2.0,ThO2,0,1.0,0.0,0,0.0,0,0.0,423.0,1.0,0.0,4.42,4.44,0.0,0.0,60.0,14.85,71.8
747,Au,2.0,0,0.0,DP,0,400,2.0,ThO2,0,1.0,0.0,0,0.0,0,0.0,423.0,1.0,0.0,4.42,6.91,0.0,0.0,60.0,14.85,79.7
748,Au,2.0,0,0.0,DP,0,400,2.0,ThO2,0,1.0,0.0,0,0.0,0,0.0,423.0,1.0,0.0,4.42,11.84,0.0,0.0,60.0,14.85,85.4
749,Au,2.0,0,0.0,DP,0,400,2.0,ThO2,0,1.0,0.0,0,0.0,0,0.0,423.0,1.0,0.0,4.42,18.75,0.0,0.0,60.0,14.85,87.5
750,Au,2.0,0,0.0,DP,0,400,2.0,ThO2,0,1.0,0.0,0,0.0,0,0.0,423.0,1.0,0.0,4.42,46.4,0.0,0.0,60.0,14.85,87.5
751,Au,2.0,0,0.0,DP,0,400,2.0,ThO2,0,1.0,0.0,0,0.0,0,0.0,453.0,1.0,0.0,4.42,4.44,0.0,0.0,60.0,14.85,82.0
752,Au,2.0,0,0.0,DP,0,400,2.0,ThO2,0,1.0,0.0,0,0.0,0,0.0,453.0,1.0,0.0,4.42,6.91,0.0,0.0,60.0,14.85,86.6
753,Au,2.0,0,0.0,DP,0,400,2.0,ThO2,0,1.0,0.0,0,0.0,0,0.0,453.0,1.0,0.0,4.42,11.84,0.0,0.0,60.0,14.85,90.4
754,Au,2.0,0,0.0,DP,0,400,2.0,ThO2,0,1.0,0.0,0,0.0,0,0.0,453.0,1.0,0.0,4.42,18.75,0.0,0.0,60.0,14.85,92.1
755,Au,2.0,0,0.0,DP,0,400,2.0,ThO2,0,1.0,0.0,0,0.0,0,0.0,453.0,1.0,0.0,4.42,46.4,0.0,0.0,60.0,14.85,91.8
