Repository: hych0/WGSR

# WGSR

## Accronyms for  catalyst preparation methods:
- incipient to wetness impregnation (IWI)
- wet impregnation (WI)
- co-impregnation (CI)
- sequential impregnation (SI)
- sol-gel precipitation (SGP)
- co-precipitation (CP)

- homogenous deposition precipitation (HDP)
- Urea Gelation co-precipitation (UGC)
- solution combustion technique (SCT)
- flame spray pyrolysis (FSP)
- micro emulsion (ME)
- deposition precipitation (DP)

## Features
- Base Metal (wt %): Pt	Au	Ru	Rh	Ir	Cu	Pd				
- Catalyst Preparation Method: IWI	WI	CI	SI	SGP	CP	HDP	UGC	SCT	FSP	ME	DP									
- Calcination conditions: Calc T (oC)	Calc T. (hr)

File: CategoricalWGSR.csv (part 3 of 12)
,Base,Base_weight,Base2,Base2_weight,Prep,Prep2,Calc.T,Calc.t,Support,Support2,Support_frac,Support2_frac,Promoter,Promoter_weight,Promoter2,Promoter2_weight,T,H2,O2,CO,H2O,CO2,CH4,TOS,F/W,conversion
756,Au,8.0,0,0.0,HDP,0,200,6.0,TiO2,0,1.0,0.0,0,0.0,0,0.0,50.0,0.0,0.0,5.0,10.0,0.0,0.0,60.0,5.13,0.571
757,Au,8.0,0,0.0,HDP,0,200,6.0,TiO2,0,1.0,0.0,0,0.0,0,0.0,100.0,0.0,0.0,5.0,10.0,0.0,0.0,60.0,5.13,3.11
758,Au,8.0,0,0.0,HDP,0,200,6.0,TiO2,0,1.0,0.0,0,0.0,0,0.0,150.0,0.0,0.0,5.0,10.0,0.0,0.0,60.0,5.13,9.66
759,Au,8.0,0,0.0,HDP,0,200,6.0,TiO2,0,1.0,0.0,0,0.0,0,0.0,200.0,0.0,0.0,5.0,10.0,0.0,0.0,60.0,5.13,31.7
760,Au,8.0,0,0.0,HDP,0,300,6.0,TiO2,0,1.0,0.0,0,0.0,0,0.0,50.0,0.0,0.0,5.0,10.0,0.0,0.0,60.0,5.13,0.571
761,Au,8.0,0,0.0,HDP,0,300,6.0,TiO2,0,1.0,0.0,0,0.0,0,0.0,100.0,0.0,0.0,5.0,10.0,0.0,0.0,60.0,5.13,16.1
762,Au,8.0,0,0.0,HDP,0,300,6.0,TiO2,0,1.0,0.0,0,0.0,0,0.0,150.0,0.0,0.0,5.0,10.0,0.0,0.0,60.0,5.13,49.7
763,Au,8.0,0,0.0,HDP,0,300,6.0,TiO2,0,1.0,0.0,0,0.0,0,0.0,200.0,0.0,0.0,5.0,10.0,0.0,0.0,60.0,5.13,63.5
764,Au,8.0,0,0.0,HDP,0,300,6.0,TiO2,0,1.0,0.0,0,0.0,0,0.0,250.0,0.0,0.0,5.0,10.0,0.0,0.0,60.0,5.13,73.3
765,Au,8.0,0,0.0,HDP,0,300,6.0,TiO2,0,1.0,0.0,0,0.0,0,0.0,300.0,0.0,0.0,5.0,10.0,0.0,0.0,60.0,5.13,79.0
766,Au,8.0,0,0.0,HDP,0,300,6.0,TiO2,0,1.0,0.0,0,0.0,0,0.0,350.0,0.0,0.0,5.0,10.0,0.0,0.0,60.0,5.13,83.6
767,Au,8.0,0,0.0,HDP,0,300,6.0,TiO2,0,1.0,0.0,0,0.0,0,0.0,400.0,0.0,0.0,5.0,10.0,0.0,0.0,60.0,5.13,81.3
768,Au,8.0,0,0.0,HDP,0,400,6.0,TiO2,0,1.0,0.0,0,0.0,0,0.0,50.0,0.0,0.0,5.0,10.0,0.0,0.0,60.0,5.13,0.571
769,Au,8.0,0,0.0,HDP,0,400,6.0,TiO2,0,1.0,0.0,0,0.0,0,0.0,100.0,0.0,0.0,5.0,10.0,0.0,0.0,60.0,5.13,31.0
770,Au,8.0,0,0.0,HDP,0,400,6.0,TiO2,0,1.0,0.0,0,0.0,0,0.0,150.0,0.0,0.0,5.0,10.0,0.0,0.0,60.0,5.13,63.8
771,Au,8.0,0,0.0,HDP,0,400,6.0,TiO2,0,1.0,0.0,0,0.0,0,0.0,200.0,0.0,0.0,5.0,10.0,0.0,0.0,60.0,5.13,75.0
772,Au,8.0,0,0.0,HDP,0,400,6.0,TiO2,0,1.0,0.0,0,0.0,0,0.0,250.0,0.0,0.0,5.0,10.0,0.0,0.0,60.0,5.13,82.5
773,Au,8.0,0,0.0,HDP,0,400,6.0,TiO2,0,1.0,0.0,0,0.0,0,0.0,300.0,0.0,0.0,5.0,10.0,0.0,0.0,60.0,5.13,92.8
774,Au,8.0,0,0.0,HDP,0,200,6.0,CeO2,0,1.0,0.0,0,0.0,0,0.0,50.0,0.0,0.0,5.0,10.0,0.0,0.0,60.0,6.6,0.0
775,Au,8.0,0,0.0,HDP,0,200,6.0,CeO2,0,1.0,0.0,0,0.0,0,0.0,100.0,0.0,0.0,5.0,10.0,0.0,0.0,60.0,6.6,6.88
776,Au,8.0,0,0.0,HDP,0,200,6.0,CeO2,0,1.0,0.0,0,0.0,0,0.0,150.0,0.0,0.0,5.0,10.0,0.0,0.0,60.0,6.6,24.9
777,Au,8.0,0,0.0,HDP,0,200,6.0,CeO2,0,1.0,0.0,0,0.0,0,0.0,200.0,0.0,0.0,5.0,10.0,0.0,0.0,60.0,6.6,43.6
778,Au,8.0,0,0.0,HDP,0,300,6.0,CeO2,0,1.0,0.0,0,0.0,0,0.0,50.0,0.0,0.0,5.0,10.0,0.0,0.0,60.0,6.6,0.0
779,Au,8.0,0,0.0,HDP,0,300,6.0,CeO2,0,1.0,0.0,0,0.0,0,0.0,100.0,0.0,0.0,5.0,10.0,0.0,0.0,60.0,6.6,18.6
780,Au,8.0,0,0.0,HDP,0,300,6.0,CeO2,0,1.0,0.0,0,0.0,0,0.0,150.0,0.0,0.0,5.0,10.0,0.0,0.0,60.0,6.6,35.0
781,Au,8.0,0,0.0,HDP,0,300,6.0,CeO2,0,1.0,0.0,0,0.0,0,0.0,200.0,0.0,0.0,5.0,10.0,0.0,0.0,60.0,6.6,53.9
782,Au,8.0,0,0.0,HDP,0,300,6.0,CeO2,0,1.0,0.0,0,0.0,0,0.0,250.0,0.0,0.0,5.0,10.0,0.0,0.0,60.0,6.6,64.2
783,Au,8.0,0,0.0,HDP,0,300,6.0,CeO2,0,1.0,0.0,0,0.0,0,0.0,300.0,0.0,0.0,5.0,10.0,0.0,0.0,60.0,6.6,68.2
784,Au,8.0,0,0.0,HDP,0,400,6.0,CeO2,0,1.0,0.0,0,0.0,0,0.0,50.0,0.0,0.0,5.0,10.0,0.0,0.0,60.0,6.6,0.0
785,Au,8.0,0,0.0,HDP,0,400,6.0,CeO2,0,1.0,0.0,0,0.0,0,0.0,100.0,0.0,0.0,5.0,10.0,0.0,0.0,60.0,6.6,3.15
786,Au,8.0,0,0.0,HDP,0,400,6.0,CeO2,0,1.0,0.0,0,0.0,0,0.0,150.0,0.0,0.0,5.0,10.0,0.0,0.0,60.0,6.6,18.9
787,Au,8.0,0,0.0,HDP,0,400,6.0,CeO2,0,1.0,0.0,0,0.0,0,0.0,200.0,0.0,0.0,5.0,10.0,0.0,0.0,60.0,6.6,44.4
788,Au,8.0,0,0.0,HDP,0,400,6.0,CeO2,0,1.0,0.0,0,0.0,0,0.0,250.0,0.0,0.0,5.0,10.0,0.0,0.0,60.0,6.6,66.2
789,Au,8.0,0,0.0,HDP,0,400,6.0,CeO2,0,1.0,0.0,0,0.0,0,0.0,300.0,0.0,0.0,5.0,10.0,0.0,0.0,60.0,6.6,86.5
790,Au,8.0,0,0.0,HDP,0,400,6.0,CeO2,0,1.0,0.0,0,0.0,0,0.0,350.0,0.0,0.0,5.0,10.0,0.0,0.0,60.0,6.6,96.3
791,Au,8.0,0,0.0,HDP,0,400,6.0,CeO2,0,1.0,0.0,0,0.0,0,0.0,400.0,0.0,0.0,5.0,10.0,0.0,0.0,60.0,6.6,96.3
792,Rh,2.5,0,0.0,IWI,0,700,4.0,Al2O3,0,1.0,0.0,Ce,2.5,0,0.0,500.0,0.0,0.0,99.5,0.5,0.0,0.0,60.0,0.1457,0.26
793,Rh,2.5,0,0.0,IWI,0,700,4.0,Al2O3,0,1.0,0.0,Ce,2.5,0,0.0,700.0,0.0,0.0,99.5,0.5,0.0,0.0,60.0,0.1457,0.485
794,Pt,2.5,0,0.0,IWI,0,700,4.0,Al2O3,0,1.0,0.0,Ce,2.5,0,0.0,500.0,0.0,0.0,99.5,0.5,0.0,0.0,60.0,24.89,40.9
795,Pt,2.5,0,0.0,IWI,0,700,4.0,Al2O3,0,1.0,0.0,Ce,2.5,0,0.0,700.0,0.0,0.0,99.5,0.5,0.0,0.0,60.0,24.89,76.3
796,Ir,2.5,0,0.0,IWI,0,700,4.0,Al2O3,0,1.0,0.0,Ce,2.5,0,0.0,500.0,0.0,0.0,99.5,0.5,0.0,0.0,60.0,23.65,0.23
797,Ir,2.5,0,0.0,IWI,0,700,4.0,Al2O3,0,1.0,0.0,Ce,2.5,0,0.0,700.0,0.0,0.0,99.5,0.5,0.0,0.0,60.0,23.65,0.4
798,Ru,2.5,0,0.0,IWI,0,700,4.0,Al2O3,0,1.0,0.0,Ce,2.5,0,0.0,500.0,0.0,0.0,99.5,0.5,0.0,0.0,60.0,26.78,0.34
799,Ru,2.5,0,0.0,IWI,0,700,4.0,Al2O3,0,1.0,0.0,Ce,2.5,0,0.0,700.0,0.0,0.0,99.5,0.5,0.0,0.0,60.0,26.78,0.64
800,Pd,2.5,0,0.0,IWI,0,700,4.0,Al2O3,0,1.0,0.0,Ce,2.5,0,0.0,500.0,0.0,0.0,99.5,0.5,0.0,0.0,60.0,27.63,0.457
801,Pd,2.5,0,0.0,IWI,0,700,4.0,Al2O3,0,1.0,0.0,Ce,2.5,0,0.0,700.0,0.0,0.0,99.5,0.5,0.0,0.0,60.0,27.63,0.59
802,Pt,2.5,0,0.0,IWI,0,700,4.0,Al2O3,0,1.0,0.0,0,0.0,0,0.0,500.0,0.0,0.0,99.5,0.5,0.0,0.0,60.0,22.75,0.312
803,Pt,2.5,0,0.0,IWI,0,700,4.0,Al2O3,0,1.0,0.0,0,0.0,0,0.0,700.0,0.0,0.0,99.5,0.5,0.0,0.0,60.0,22.75,0.291
804,Pt,0.5,0,0.0,WI,0,500,2.0,Al2O3,0,1.0,0.0,0,0.0,0,0.0,200.0,0.0,0.0,3.0,10.0,0.0,0.0,60.0,2.5,2.58
805,Pt,0.5,0,0.0,WI,0,500,2.0,Al2O3,0,1.0,0.0,0,0.0,0,0.0,250.0,0.0,0.0,3.0,10.0,0.0,0.0,60.0,2.5,5.94
806,Pt,0.5,0,0.0,WI,0,500,2.0,Al2O3,0,1.0,0.0,0,0.0,0,0.0,300.0,0.0,0.0,3.0,10.0,0.0,0.0,60.0,2.5,20.9
807,Pt,0.5,0,0.0,WI,0,500,2.0,Al2O3,0,1.0,0.0,0,0.0,0,0.0,350.0,0.0,0.0,3.0,10.0,0.0,0.0,60.0,2.5,51.2
808,Pt,0.5,0,0.0,WI,0,500,2.0,Al2O3,0,1.0,0.0,0,0.0,0,0.0,400.0,0.0,0.0,3.0,10.0,0.0,0.0,60.0,2.5,85.8
809,Pt,0.5,0,0.0,WI,0,500,2.0,Al2O3,0,1.0,0.0,0,0.0,0,0.0,450.0,0.0,0.0,3.0,10.0,0.0,0.0,60.0,2.5,94.1
810,Pt,0.5,0,0.0,WI,0,500,2.0,Al2O3,0,1.0,0.0,0,0.0,0,0.0,500.0,0.0,0.0,3.0,10.0,0.0,0.0,60.0,2.5,93.3
811,Rh,0.5,0,0.0,WI,0,500,2.0,Al2O3,0,1.0,0.0,0,0.0,0,0.0,200.0,0.0,0.0,3.0,10.0,0.0,0.0,60.0,2.5,1.29
812,Rh,0.5,0,0.0,WI,0,500,2.0,Al2O3,0,1.0,0.0,0,0.0,0,0.0,250.0,0.0,0.0,3.0,10.0,0.0,0.0,60.0,2.5,3.1
813,Rh,0.5,0,0.0,WI,0,500,2.0,Al2O3,0,1.0,0.0,0,0.0,0,0.0,300.0,0.0,0.0,3.0,10.0,0.0,0.0,60.0,2.5,5.43
814,Rh,0.5,0,0.0,WI,0,500,2.0,Al2O3,0,1.0,0.0,0,0.0,0,0.0,350.0,0.0,0.0,3.0,10.0,0.0,0.0,60.0,2.5,13.2
815,Rh,0.5,0,0.0,WI,0,500,2.0,Al2O3,0,1.0,0.0,0,0.0,0,0.0,400.0,0.0,0.0,3.0,10.0,0.0,0.0,60.0,2.5,44.2
816,Rh,0.5,0,0.0,WI,0,500,2.0,Al2O3,0,1.0,0.0,0,0.0,0,0.0,450.0,0.0,0.0,3.0,10.0,0.0,0.0,60.0,2.5,80.4
817,Rh,0.5,0,0.0,WI,0,500,2.0,Al2O3,0,1.0,0.0,0,0.0,0,0.0,500.0,0.0,0.0,3.0,10.0,0.0,0.0,60.0,2.5,91.0
818,Pd,0.5,0,0.0,WI,0,500,2.0,Al2O3,0,1.0,0.0,0,0.0,0,0.0,200.0,0.0,0.0,3.0,10.0,0.0,0.0,60.0,2.5,1.29
819,Pd,0.5,0,0.0,WI,0,500,2.0,Al2O3,0,1.0,0.0,0,0.0,0,0.0,250.0,0.0,0.0,3.0,10.0,0.0,0.0,60.0,2.5,2.07
820,Pd,0.5,0,0.0,WI,0,500,2.0,Al2O3,0,1.0,0.0,0,0.0,0,0.0,300.0,0.0,0.0,3.0,10.0,0.0,0.0,60.0,2.5,4.39
821,Pd,0.5,0,0.0,WI,0,500,2.0,Al2O3,0,1.0,0.0,0,0.0,0,0.0,350.0,0.0,0.0,3.0,10.0,0.0,0.0,60.0,2.5,9.56
822,Pd,0.5,0,0.0,WI,0,500,2.0,Al2O3,0,1.0,0.0,0,0.0,0,0.0,400.0,0.0,0.0,3.0,10.0,0.0,0.0,60.0,2.5,29.5
823,Pd,0.5,0,0.0,WI,0,500,2.0,Al2O3,0,1.0,0.0,0,0.0,0,0.0,450.0,0.0,0.0,3.0,10.0,0.0,0.0,60.0,2.5,65.9
824,Pd,0.5,0,0.0,WI,0,500,2.0,Al2O3,0,1.0,0.0,0,0.0,0,0.0,500.0,0.0,0.0,3.0,10.0,0.0,0.0,60.0,2.5,89.7
825,Pt,0.5,0,0.0,WI,0,25,0.0,TiO2,0,1.0,0.0,0,0.0,0,0.0,154.0,0.0,0.0,3.0,10.0,0.0,0.0,60.0,0.5,1.03
826,Pt,0.5,0,0.0,WI,0,25,0.0,TiO2,0,1.0,0.0,0,0.0,0,0.0,173.0,0.0,0.0,3.0,10.0,0.0,0.0,60.0,0.5,2.06
827,Pt,0.5,0,0.0,WI,0,25,0.0,TiO2,0,1.0,0.0,0,0.0,0,0.0,212.0,0.0,0.0,3.0,10.0,0.0,0.0,60.0,0.5,9.74
828,Pt,0.5,0,0.0,WI,0,25,0.0,TiO2,0,1.0,0.0,0,0.0,0,0.0,244.0,0.0,0.0,3.0,10.0,0.0,0.0,60.0,0.5,19.2
829,Pt,0.5,0,0.0,WI,0,25,0.0,TiO2,0,1.0,0.0,0,0.0,0,0.0,276.0,0.0,0.0,3.0,10.0,0.0,0.0,60.0,0.5,34.5
830,Pt,0.5,0,0.0,WI,0,25,0.0,TiO2,0,1.0,0.0,0,0.0,0,0.0,303.0,0.0,0.0,3.0,10.0,0.0,0.0,60.0,0.5,46.0
831,Pt,0.5,0,0.0,WI,0,25,0.0,TiO2,0,1.0,0.0,0,0.0,0,0.0,326.0,0.0,0.0,3.0,10.0,0.0,0.0,60.0,0.5,61.6
832,Pt,0.5,0,0.0,WI,0,25,0.0,TiO2,0,1.0,0.0,0,0.0,0,0.0,352.0,0.0,0.0,3.0,10.0,0.0,0.0,60.0,0.5,79.7
833,Pt,0.5,0,0.0,WI,0,25,0.0,TiO2,0,1.0,0.0,0,0.0,0,0.0,384.0,0.0,0.0,3.0,10.0,0.0,0.0,60.0,0.5,96.3
834,Pt,0.5,0,0.0,WI,0,25,0.0,TiO2,0,1.0,0.0,0,0.0,0,0.0,413.0,0.0,0.0,3.0,10.0,0.0,0.0,60.0,0.5,95.9
835,Pt,0.5,0,0.0,WI,0,25,0.0,TiO2,0,1.0,0.0,0,0.0,0,0.0,450.0,0.0,0.0,3.0,10.0,0.0,0.0,60.0,0.5,95.1
836,Pt,0.5,0,0.0,WI,0,25,0.0,CeO2,0,1.0,0.0,0,0.0,0,0.0,215.0,0.0,0.0,3.0,10.0,0.0,0.0,60.0,0.5,2.09
837,Pt,0.5,0,0.0,WI,0,25,0.0,CeO2,0,1.0,0.0,0,0.0,0,0.0,236.0,0.0,0.0,3.0,10.0,0.0,0.0,60.0,0.5,3.89
838,Pt,0.5,0,0.0,WI,0,25,0.0,CeO2,0,1.0,0.0,0,0.0,0,0.0,250.0,0.0,0.0,3.0,10.0,0.0,0.0,60.0,0.5,6.45
839,Pt,0.5,0,0.0,WI,0,25,0.0,CeO2,0,1.0,0.0,0,0.0,0,0.0,265.0,0.0,0.0,3.0,10.0,0.0,0.0,60.0,0.5,10.0
840,Pt,0.5,0,0.0,WI,0,25,0.0,CeO2,0,1.0,0.0,0,0.0,0,0.0,281.0,0.0,0.0,3.0,10.0,0.0,0.0,60.0,0.5,15.9
841,Pt,0.5,0,0.0,WI,0,25,0.0,CeO2,0,1.0,0.0,0,0.0,0,0.0,304.0,0.0,0.0,3.0,10.0,0.0,0.0,60.0,0.5,25.9
842,Pt,0.5,0,0.0,WI,0,25,0.0,CeO2,0,1.0,0.0,0,0.0,0,0.0,324.0,0.0,0.0,3.0,10.0,0.0,0.0,60.0,0.5,38.4
843,Pt,0.5,0,0.0,WI,0,25,0.0,CeO2,0,1.0,0.0,0,0.0,0,0.0,345.0,0.0,0.0,3.0,10.0,0.0,0.0,60.0,0.5,54.0
844,Pt,0.5,0,0.0,WI,0,25,0.0,CeO2,0,1.0,0.0,0,0.0,0,0.0,359.0,0.0,0.0,3.0,10.0,0.0,0.0,60.0,0.5,63.4
845,Pt,0.5,0,0.0,WI,0,25,0.0,CeO2,0,1.0,0.0,0,0.0,0,0.0,381.0,0.0,0.0,3.0,10.0,0.0,0.0,60.0,0.5,78.2
846,Pt,0.5,0,0.0,WI,0,25,0.0,CeO2,0,1.0,0.0,0,0.0,0,0.0,394.0,0.0,0.0,3.0,10.0,0.0,0.0,60.0,0.5,83.9
847,Pt,0.5,0,0.0,WI,0,25,0.0,CeO2,0,1.0,0.0,0,0.0,0,0.0,422.0,0.0,0.0,3.0,10.0,0.0,0.0,60.0,0.5,89.5
848,Pt,0.5,0,0.0,WI,0,25,0.0,CeO2,0,1.0,0.0,0,0.0,0,0.0,442.0,0.0,0.0,3.0,10.0,0.0,0.0,60.0,0.5,91.0
849,Pt,0.5,0,0.0,WI,0,25,0.0,CeO2,0,1.0,0.0,0,0.0,0,0.0,463.0,0.0,0.0,3.0,10.0,0.0,0.0,60.0,0.5,91.0
850,Pt,0.5,0,0.0,WI,0,25,0.0,CeO2,0,1.0,0.0,0,0.0,0,0.0,485.0,0.0,0.0,3.0,10.0,0.0,0.0,60.0,0.5,91.6
851,Pt,0.5,0,0.0,WI,0,25,0.0,Co3O4,0,1.0,0.0,0,0.0,0,0.0,222.0,0.0,0.0,3.0,10.0,0.0,0.0,60.0,0.5,0.0562
852,Pt,0.5,0,0.0,WI,0,25,0.0,Co3O4,0,1.0,0.0,0,0.0,0,0.0,234.0,0.0,0.0,3.0,10.0,0.0,0.0,60.0,0.5,1.34
853,Pt,0.5,0,0.0,WI,0,25,0.0,Co3O4,0,1.0,0.0,0,0.0,0,0.0,256.0,0.0,0.0,3.0,10.0,0.0,0.0,60.0,0.5,5.69
854,Pt,0.5,0,0.0,WI,0,25,0.0,Co3O4,0,1.0,0.0,0,0.0,0,0.0,295.0,0.0,0.0,3.0,10.0,0.0,0.0,60.0,0.5,21.5
855,Pt,0.5,0,0.0,WI,0,25,0.0,Co3O4,0,1.0,0.0,0,0.0,0,0.0,324.0,0.0,0.0,3.0,10.0,0.0,0.0,60.0,0.5,37.9
856,Pt,0.5,0,0.0,WI,0,25,0.0,Co3O4,0,1.0,0.0,0,0.0,0,0.0,358.0,0.0,0.0,3.0,10.0,0.0,0.0,60.0,0.5,74.9
857,Pt,0.5,0,0.0,WI,0,25,0.0,Co3O4,0,1.0,0.0,0,0.0,0,0.0,367.0,0.0,0.0,3.0,10.0,0.0,0.0,60.0,0.5,79.8
858,Pt,0.5,0,0.0,WI,0,25,0.0,Co3O4,0,1.0,0.0,0,0.0,0,0.0,398.0,0.0,0.0,3.0,10.0,0.0,0.0,60.0,0.5,93.8
859,Pt,0.5,0,0.0,WI,0,25,0.0,Co3O4,0,1.0,0.0,0,0.0,0,0.0,428.0,0.0,0.0,3.0,10.0,0.0,0.0,60.0,0.5,94.6
860,Pt,0.5,0,0.0,WI,0,25,0.0,La2O3,0,1.0,0.0,0,0.0,0,0.0,295.0,0.0,0.0,3.0,10.0,0.0,0.0,60.0,0.5,2.1
861,Pt,0.5,0,0.0,WI,0,25,0.0,La2O3,0,1.0,0.0,0,0.0,0,0.0,248.0,0.0,0.0,3.0,10.0,0.0,0.0,60.0,0.5,4.67
862,Pt,0.5,0,0.0,WI,0,25,0.0,La2O3,0,1.0,0.0,0,0.0,0,0.0,268.0,0.0,0.0,3.0,10.0,0.0,0.0,60.0,0.5,10.0
863,Pt,0.5,0,0.0,WI,0,25,0.0,La2O3,0,1.0,0.0,0,0.0,0,0.0,290.0,0.0,0.0,3.0,10.0,0.0,0.0,60.0,0.5,22.3
864,Pt,0.5,0,0.0,WI,0,25,0.0,La2O3,0,1.0,0.0,0,0.0,0,0.0,314.0,0.0,0.0,3.0,10.0,0.0,0.0,60.0,0.5,43.7
865,Pt,0.5,0,0.0,WI,0,25,0.0,La2O3,0,1.0,0.0,0,0.0,0,0.0,331.0,0.0,0.0,3.0,10.0,0.0,0.0,60.0,0.5,61.9
866,Pt,0.5,0,0.0,WI,0,25,0.0,La2O3,0,1.0,0.0,0,0.0,0,0.0,341.0,0.0,0.0,3.0,10.0,0.0,0.0,60.0,0.5,74.6
867,Pt,0.5,0,0.0,WI,0,25,0.0,La2O3,0,1.0,0.0,0,0.0,0,0.0,357.0,0.0,0.0,3.0,10.0,0.0,0.0,60.0,0.5,88.9
868,Pt,0.5,0,0.0,WI,0,25,0.0,La2O3,0,1.0,0.0,0,0.0,0,0.0,365.0,0.0,0.0,3.0,10.0,0.0,0.0,60.0,0.5,91.5
869,Pt,0.5,0,0.0,WI,0,25,0.0,La2O3,0,1.0,0.0,0,0.0,0,0.0,386.0,0.0,0.0,3.0,10.0,0.0,0.0,60.0,0.5,95.3
870,Pt,0.5,0,0.0,WI,0,25,0.0,La2O3,0,1.0,0.0,0,0.0,0,0.0,414.0,0.0,0.0,3.0,10.0,0.0,0.0,60.0,0.5,95.6
871,Pt,0.5,0,0.0,WI,0,25,0.0,La2O3,0,1.0,0.0,0,0.0,0,0.0,452.0,0.0,0.0,3.0,10.0,0.0,0.0,60.0,0.5,94.1
872,Pt,0.5,0,0.0,WI,0,25,0.0,ThO2,0,1.0,0.0,0,0.0,0,0.0,242.0,0.0,0.0,3.0,10.0,0.0,0.0,60.0,0.5,0.836
873,Pt,0.5,0,0.0,WI,0,25,0.0,ThO2,0,1.0,0.0,0,0.0,0,0.0,250.0,0.0,0.0,3.0,10.0,0.0,0.0,60.0,0.5,1.35
874,Pt,0.5,0,0.0,WI,0,25,0.0,ThO2,0,1.0,0.0,0,0.0,0,0.0,258.0,0.0,0.0,3.0,10.0,0.0,0.0,60.0,0.5,2.12
875,Pt,0.5,0,0.0,WI,0,25,0.0,ThO2,0,1.0,0.0,0,0.0,0,0.0,271.0,0.0,0.0,3.0,10.0,0.0,0.0,60.0,0.5,4.17
876,Pt,0.5,0,0.0,WI,0,25,0.0,ThO2,0,1.0,0.0,0,0.0,0,0.0,281.0,0.0,0.0,3.0,10.0,0.0,0.0,60.0,0.5,7.5
877,Pt,0.5,0,0.0,WI,0,25,0.0,ThO2,0,1.0,0.0,0,0.0,0,0.0,292.0,0.0,0.0,3.0,10.0,0.0,0.0,60.0,0.5,9.8
878,Pt,0.5,0,0.0,WI,0,25,0.0,ThO2,0,1.0,0.0,0,0.0,0,0.0,302.0,0.0,0.0,3.0,10.0,0.0,0.0,60.0,0.5,22.1
879,Pt,0.5,0,0.0,WI,0,25,0.0,ThO2,0,1.0,0.0,0,0.0,0,0.0,311.0,0.0,0.0,3.0,10.0,0.0,0.0,60.0,0.5,29.5
880,Pt,0.5,0,0.0,WI,0,25,0.0,ThO2,0,1.0,0.0,0,0.0,0,0.0,325.0,0.0,0.0,3.0,10.0,0.0,0.0,60.0,0.5,75.1
881,Pt,0.5,0,0.0,WI,0,25,0.0,ThO2,0,1.0,0.0,0,0.0,0,0.0,333.0,0.0,0.0,3.0,10.0,0.0,0.0,60.0,0.5,88.7
882,Pt,0.5,0,0.0,WI,0,25,0.0,ThO2,0,1.0,0.0,0,0.0,0,0.0,345.0,0.0,0.0,3.0,10.0,0.0,0.0,60.0,0.5,97.3
883,Pt,0.5,0,0.0,WI,0,25,0.0,ThO2,0,1.0,0.0,0,0.0,0,0.0,362.0,0.0,0.0,3.0,10.0,0.0,0.0,60.0,0.5,97.4
884,Pt,0.5,0,0.0,WI,0,25,0.0,ThO2,0,1.0,0.0,0,0.0,0,0.0,390.0,0.0,0.0,3.0,10.0,0.0,0.0,60.0,0.5,97.1
885,Pt,0.5,0,0.0,WI,0,25,0.0,ThO2,0,1.0,0.0,0,0.0,0,0.0,417.0,0.0,0.0,3.0,10.0,0.0,0.0,60.0,0.5,95.9
886,Pt,0.5,0,0.0,WI,0,25,0.0,ThO2,0,1.0,0.0,0,0.0,0,0.0,456.0,0.0,0.0,3.0,10.0,0.0,0.0,60.0,0.5,94.9
887,Pt,0.5,0,0.0,WI,0,25,0.0,Y203,0,1.0,0.0,0,0.0,0,0.0,249.0,0.0,0.0,3.0,10.0,0.0,0.0,60.0,0.5,1.61
888,Pt,0.5,0,0.0,WI,0,25,0.0,Y203,0,1.0,0.0,0,0.0,0,0.0,260.0,0.0,0.0,3.0,10.0,0.0,0.0,60.0,0.5,2.12
889,Pt,0.5,0,0.0,WI,0,25,0.0,Y203,0,1.0,0.0,0,0.0,0,0.0,268.0,0.0,0.0,3.0,10.0,0.0,0.0,60.0,0.5,3.66
890,Pt,0.5,0,0.0,WI,0,25,0.0,Y203,0,1.0,0.0,0,0.0,0,0.0,278.0,0.0,0.0,3.0,10.0,0.0,0.0,60.0,0.5,5.45
891,Pt,0.5,0,0.0,WI,0,25,0.0,Y203,0,1.0,0.0,0,0.0,0,0.0,289.0,0.0,0.0,3.0,10.0,0.0,0.0,60.0,0.5,8.27
892,Pt,0.5,0,0.0,WI,0,25,0.0,Y203,0,1.0,0.0,0,0.0,0,0.0,298.0,0.0,0.0,3.0,10.0,0.0,0.0,60.0,0.5,9.81
893,Pt,0.5,0,0.0,WI,0,25,0.0,Y203,0,1.0,0.0,0,0.0,0,0.0,310.0,0.0,0.0,3.0,10.0,0.0,0.0,60.0,0.5,15.2
894,Pt,0.5,0,0.0,WI,0,25,0.0,Y203,0,1.0,0.0,0,0.0,0,0.0,319.0,0.0,0.0,3.0,10.0,0.0,0.0,60.0,0.5,19.5
895,Pt,0.5,0,0.0,WI,0,25,0.0,Y203,0,1.0,0.0,0,0.0,0,0.0,330.0,0.0,0.0,3.0,10.0,0.0,0.0,60.0,0.5,25.1
896,Pt,0.5,0,0.0,WI,0,25,0.0,Y203,0,1.0,0.0,0,0.0,0,0.0,355.0,0.0,0.0,3.0,10.0,0.0,0.0,60.0,0.5,39.9
897,Pt,0.5,0,0.0,WI,0,25,0.0,Y203,0,1.0,0.0,0,0.0,0,0.0,380.0,0.0,0.0,3.0,10.0,0.0,0.0,60.0,0.5,58.6
898,Pt,0.5,0,0.0,WI,0,25,0.0,Y203,0,1.0,0.0,0,0.0,0,0.0,394.0,0.0,0.0,3.0,10.0,0.0,0.0,60.0,0.5,71.4
899,Pt,0.5,0,0.0,WI,0,25,0.0,Y203,0,1.0,0.0,0,0.0,0,0.0,407.0,0.0,0.0,3.0,10.0,0.0,0.0,60.0,0.5,79.0
900,Pt,0.5,0,0.0,WI,0,25,0.0,Y203,0,1.0,0.0,0,0.0,0,0.0,423.0,0.0,0.0,3.0,10.0,0.0,0.0,60.0,0.5,83.9
901,Pt,0.5,0,0.0,WI,0,25,0.0,Y203,0,1.0,0.0,0,0.0,0,0.0,432.0,0.0,0.0,3.0,10.0,0.0,0.0,60.0,0.5,87.7
902,Pt,0.5,0,0.0,WI,0,25,0.0,Y203,0,1.0,0.0,0,0.0,0,0.0,461.0,0.0,0.0,3.0,10.0,0.0,0.0,60.0,0.5,93.1
903,Pt,0.5,0,0.0,WI,0,25,0.0,Al2O3,0,1.0,0.0,0,0.0,0,0.0,267.0,0.0,0.0,3.0,10.0,0.0,0.0,60.0,0.5,2.13
904,Pt,0.5,0,0.0,WI,0,25,0.0,Al2O3,0,1.0,0.0,0,0.0,0,0.0,286.0,0.0,0.0,3.0,10.0,0.0,0.0,60.0,0.5,3.93
905,Pt,0.5,0,0.0,WI,0,25,0.0,Al2O3,0,1.0,0.0,0,0.0,0,0.0,306.0,0.0,0.0,3.0,10.0,0.0,0.0,60.0,0.5,7.01
906,Pt,0.5,0,0.0,WI,0,25,0.0,Al2O3,0,1.0,0.0,0,0.0,0,0.0,321.0,0.0,0.0,3.0,10.0,0.0,0.0,60.0,0.5,10.3
907,Pt,0.5,0,0.0,WI,0,25,0.0,Al2O3,0,1.0,0.0,0,0.0,0,0.0,335.0,0.0,0.0,3.0,10.0,0.0,0.0,60.0,0.5,13.9
908,Pt,0.5,0,0.0,WI,0,25,0.0,Al2O3,0,1.0,0.0,0,0.0,0,0.0,347.0,0.0,0.0,3.0,10.0,0.0,0.0,60.0,0.5,20.8
909,Pt,0.5,0,0.0,WI,0,25,0.0,Al2O3,0,1.0,0.0,0,0.0,0,0.0,366.0,0.0,0.0,3.0,10.0,0.0,0.0,60.0,0.5,31.3
910,Pt,0.5,0,0.0,WI,0,25,0.0,Al2O3,0,1.0,0.0,0,0.0,0,0.0,388.0,0.0,0.0,3.0,10.0,0.0,0.0,60.0,0.5,44.6
911,Pt,0.5,0,0.0,WI,0,25,0.0,Al2O3,0,1.0,0.0,0,0.0,0,0.0,408.0,0.0,0.0,3.0,10.0,0.0,0.0,60.0,0.5,58.6
912,Pt,0.5,0,0.0,WI,0,25,0.0,Al2O3,0,1.0,0.0,0,0.0,0,0.0,434.0,0.0,0.0,3.0,10.0,0.0,0.0,60.0,0.5,75.7
913,Pt,0.5,0,0.0,WI,0,25,0.0,Al2O3,0,1.0,0.0,0,0.0,0,0.0,467.0,0.0,0.0,3.0,10.0,0.0,0.0,60.0,0.5,90.8
914,Pt,0.5,0,0.0,WI,0,25,0.0,Al2O3,0,1.0,0.0,0,0.0,0,0.0,503.0,0.0,0.0,3.0,10.0,0.0,0.0,60.0,0.5,92.1
915,Pt,0.5,0,0.0,WI,0,25,0.0,MgO,0,1.0,0.0,0,0.0,0,0.0,362.0,0.0,0.0,3.0,10.0,0.0,0.0,60.0,0.5,6.03
916,Pt,0.5,0,0.0,WI,0,25,0.0,MgO,0,1.0,0.0,0,0.0,0,0.0,423.0,0.0,0.0,3.0,10.0,0.0,0.0,60.0,0.5,17.8
917,Pt,0.5,0,0.0,WI,0,25,0.0,MgO,0,1.0,0.0,0,0.0,0,0.0,465.0,0.0,0.0,3.0,10.0,0.0,0.0,60.0,0.5,25.5
918,Pt,0.5,0,0.0,WI,0,25,0.0,MgO,0,1.0,0.0,0,0.0,0,0.0,491.0,0.0,0.0,3.0,10.0,0.0,0.0,60.0,0.5,30.1
919,Pt,0.5,0,0.0,WI,0,25,0.0,Fe2O3,0,1.0,0.0,0,0.0,0,0.0,317.0,0.0,0.0,3.0,10.0,0.0,0.0,60.0,0.5,1.4
920,Pt,0.5,0,0.0,WI,0,25,0.0,Fe2O3,0,1.0,0.0,0,0.0,0,0.0,358.0,0.0,0.0,3.0,10.0,0.0,0.0,60.0,0.5,3.73
921,Pt,0.5,0,0.0,WI,0,25,0.0,Fe2O3,0,1.0,0.0,0,0.0,0,0.0,386.0,0.0,0.0,3.0,10.0,0.0,0.0,60.0,0.5,5.53
922,Pt,0.5,0,0.0,WI,0,25,0.0,Fe2O3,0,1.0,0.0,0,0.0,0,0.0,412.0,0.0,0.0,3.0,10.0,0.0,0.0,60.0,0.5,9.12
923,Pt,0.5,0,0.0,WI,0,25,0.0,Fe2O3,0,1.0,0.0,0,0.0,0,0.0,427.0,0.0,0.0,3.0,10.0,0.0,0.0,60.0,0.5,8.88
924,Pt,0.5,0,0.0,WI,0,25,0.0,Fe2O3,0,1.0,0.0,0,0.0,0,0.0,439.0,0.0,0.0,3.0,10.0,0.0,0.0,60.0,0.5,11.4
925,Pt,0.5,0,0.0,WI,0,25,0.0,Fe2O3,0,1.0,0.0,0,0.0,0,0.0,461.0,0.0,0.0,3.0,10.0,0.0,0.0,60.0,0.5,12.2
926,Pt,0.5,0,0.0,WI,0,25,0.0,Fe2O3,0,1.0,0.0,0,0.0,0,0.0,471.0,0.0,0.0,3.0,10.0,0.0,0.0,60.0,0.5,13.8
927,Pt,0.5,0,0.0,WI,0,25,0.0,Fe2O3,0,1.0,0.0,0,0.0,0,0.0,503.0,0.0,0.0,3.0,10.0,0.0,0.0,60.0,0.5,22.7
928,Pt,0.5,0,0.0,WI,0,25,0.0,Al2O3,0,1.0,0.0,Co,10.0,0,0.0,211.0,0.0,0.0,3.0,10.0,0.0,0.0,60.0,0.5,1.59
929,Pt,0.5,0,0.0,WI,0,25,0.0,Al2O3,0,1.0,0.0,Co,10.0,0,0.0,221.0,0.0,0.0,3.0,10.0,0.0,0.0,60.0,0.5,2.12
930,Pt,0.5,0,0.0,WI,0,25,0.0,Al2O3,0,1.0,0.0,Co,10.0,0,0.0,262.0,0.0,0.0,3.0,10.0,0.0,0.0,60.0,0.5,12.9
931,Pt,0.5,0,0.0,WI,0,25,0.0,Al2O3,0,1.0,0.0,Co,10.0,0,0.0,272.0,0.0,0.0,3.0,10.0,0.0,0.0,60.0,0.5,18.9
932,Pt,0.5,0,0.0,WI,0,25,0.0,Al2O3,0,1.0,0.0,Co,10.0,0,0.0,282.0,0.0,0.0,3.0,10.0,0.0,0.0,60.0,0.5,27.6
933,Pt,0.5,0,0.0,WI,0,25,0.0,Al2O3,0,1.0,0.0,Co,10.0,0,0.0,294.0,0.0,0.0,3.0,10.0,0.0,0.0,60.0,0.5,44.6
934,Pt,0.5,0,0.0,WI,0,25,0.0,Al2O3,0,1.0,0.0,Co,10.0,0,0.0,304.0,0.0,0.0,3.0,10.0,0.0,0.0,60.0,0.5,63.5
935,Pt,0.5,0,0.0,WI,0,25,0.0,Al2O3,0,1.0,0.0,Co,10.0,0,0.0,317.0,0.0,0.0,3.0,10.0,0.0,0.0,60.0,0.5,84.4
936,Pt,0.5,0,0.0,WI,0,25,0.0,Al2O3,0,1.0,0.0,Co,10.0,0,0.0,326.0,0.0,0.0,3.0,10.0,0.0,0.0,60.0,0.5,93.6
937,Pt,0.5,0,0.0,WI,0,25,0.0,Al2O3,0,1.0,0.0,Co,10.0,0,0.0,349.0,0.0,0.0,3.0,10.0,0.0,0.0,60.0,0.5,98.0
938,Pt,0.5,0,0.0,WI,0,25,0.0,Al2O3,0,1.0,0.0,Co,10.0,0,0.0,385.0,0.0,0.0,3.0,10.0,0.0,0.0,60.0,0.5,96.8
939,Pt,0.5,0,0.0,WI,0,25,0.0,Al2O3,0,1.0,0.0,Co,10.0,0,0.0,425.0,0.0,0.0,3.0,10.0,0.0,0.0,60.0,0.5,96.3
940,Pt,0.5,0,0.0,WI,0,25,0.0,Al2O3,0,1.0,0.0,Ni,10.0,0,0.0,246.0,0.0,0.0,3.0,10.0,0.0,0.0,60.0,0.5,2.93
941,Pt,0.5,0,0.0,WI,0,25,0.0,Al2O3,0,1.0,0.0,Ni,10.0,0,0.0,255.0,0.0,0.0,3.0,10.0,0.0,0.0,60.0,0.5,4.25
942,Pt,0.5,0,0.0,WI,0,25,0.0,Al2O3,0,1.0,0.0,Ni,10.0,0,0.0,277.0,0.0,0.0,3.0,10.0,0.0,0.0,60.0,0.5,8.98
943,Pt,0.5,0,0.0,WI,0,25,0.0,Al2O3,0,1.0,0.0,Ni,10.0,0,0.0,286.0,0.0,0.0,3.0,10.0,0.0,0.0,60.0,0.5,13.4
944,Pt,0.5,0,0.0,WI,0,25,0.0,Al2O3,0,1.0,0.0,Ni,10.0,0,0.0,294.0,0.0,0.0,3.0,10.0,0.0,0.0,60.0,0.5,16.6
945,Pt,0.5,0,0.0,WI,0,25,0.0,Al2O3,0,1.0,0.0,Ni,10.0,0,0.0,307.0,0.0,0.0,3.0,10.0,0.0,0.0,60.0,0.5,26.5
946,Pt,0.5,0,0.0,WI,0,25,0.0,Al2O3,0,1.0,0.0,Ni,10.0,0,0.0,313.0,0.0,0.0,3.0,10.0,0.0,0.0,60.0,0.5,32.3
947,Pt,0.5,0,0.0,WI,0,25,0.0,Al2O3,0,1.0,0.0,Ni,10.0,0,0.0,326.0,0.0,0.0,3.0,10.0,0.0,0.0,60.0,0.5,49.1
948,Pt,0.5,0,0.0,WI,0,25,0.0,Al2O3,0,1.0,0.0,Ni,10.0,0,0.0,334.0,0.0,0.0,3.0,10.0,0.0,0.0,60.0,0.5,61.9
949,Pt,0.5,0,0.0,WI,0,25,0.0,Al2O3,0,1.0,0.0,Ni,10.0,0,0.0,345.0,0.0,0.0,3.0,10.0,0.0,0.0,60.0,0.5,81.0
950,Pt,0.5,0,0.0,WI,0,25,0.0,Al2O3,0,1.0,0.0,Ni,10.0,0,0.0,350.0,0.0,0.0,3.0,10.0,0.0,0.0,60.0,0.5,93.9
951,Pt,0.5,0,0.0,WI,0,25,0.0,Al2O3,0,1.0,0.0,Ni,10.0,0,0.0,358.0,0.0,0.0,3.0,10.0,0.0,0.0,60.0,0.5,97.3
952,Pt,0.5,0,0.0,WI,0,25,0.0,Al2O3,0,1.0,0.0,Ni,10.0,0,0.0,379.0,0.0,0.0,3.0,10.0,0.0,0.0,60.0,0.5,97.0
953,Pt,0.5,0,0.0,WI,0,25,0.0,Al2O3,0,1.0,0.0,Ni,10.0,0,0.0,404.0,0.0,0.0,3.0,10.0,0.0,0.0,60.0,0.5,97.0
954,Pt,0.5,0,0.0,WI,0,25,0.0,Al2O3,0,1.0,0.0,Ni,10.0,0,0.0,434.0,0.0,0.0,3.0,10.0,0.0,0.0,60.0,0.5,95.8
955,Pt,0.5,0,0.0,WI,0,25,0.0,Al2O3,0,1.0,0.0,Ni,10.0,0,0.0,463.0,0.0,0.0,3.0,10.0,0.0,0.0,60.0,0.5,94.5
956,Pt,0.5,0,0.0,WI,0,25,0.0,Al2O3,0,1.0,0.0,Ti,10.0,0,0.0,211.0,0.0,0.0,3.0,10.0,0.0,0.0,60.0,0.5,1.59
957,Pt,0.5,0,0.0,WI,0,25,0.0,Al2O3,0,1.0,0.0,Ti,10.0,0,0.0,232.0,0.0,0.0,3.0,10.0,0.0,0.0,60.0,0.5,3.7
958,Pt,0.5,0,0.0,WI,0,25,0.0,Al2O3,0,1.0,0.0,Ti,10.0,0,0.0,251.0,0.0,0.0,3.0,10.0,0.0,0.0,60.0,0.5,7.38
959,Pt,0.5,0,0.0,WI,0,25,0.0,Al2O3,0,1.0,0.0,Ti,10.0,0,0.0,270.0,0.0,0.0,3.0,10.0,0.0,0.0,60.0,0.5,12.1
960,Pt,0.5,0,0.0,WI,0,25,0.0,Al2O3,0,1.0,0.0,Ti,10.0,0,0.0,291.0,0.0,0.0,3.0,10.0,0.0,0.0,60.0,0.5,20.2
961,Pt,0.5,0,0.0,WI,0,25,0.0,Al2O3,0,1.0,0.0,Ti,10.0,0,0.0,311.0,0.0,0.0,3.0,10.0,0.0,0.0,60.0,0.5,31.3
962,Pt,0.5,0,0.0,WI,0,25,0.0,Al2O3,0,1.0,0.0,Ti,10.0,0,0.0,336.0,0.0,0.0,3.0,10.0,0.0,0.0,60.0,0.5,48.8
963,Pt,0.5,0,0.0,WI,0,25,0.0,Al2O3,0,1.0,0.0,Ti,10.0,0,0.0,348.0,0.0,0.0,3.0,10.0,0.0,0.0,60.0,0.5,56.7
964,Pt,0.5,0,0.0,WI,0,25,0.0,Al2O3,0,1.0,0.0,Ti,10.0,0,0.0,363.0,0.0,0.0,3.0,10.0,0.0,0.0,60.0,0.5,64.3
965,Pt,0.5,0,0.0,WI,0,25,0.0,Al2O3,0,1.0,0.0,Ti,10.0,0,0.0,389.0,0.0,0.0,3.0,10.0,0.0,0.0,60.0,0.5,81.1
966,Pt,0.5,0,0.0,WI,0,25,0.0,Al2O3,0,1.0,0.0,Ti,10.0,0,0.0,413.0,0.0,0.0,3.0,10.0,0.0,0.0,60.0,0.5,86.8
967,Pt,0.5,0,0.0,WI,0,25,0.0,Al2O3,0,1.0,0.0,Ti,10.0,0,0.0,437.0,0.0,0.0,3.0,10.0,0.0,0.0,60.0,0.5,92.9
968,Pt,0.5,0,0.0,WI,0,25,0.0,Al2O3,0,1.0,0.0,Ti,10.0,0,0.0,488.0,0.0,0.0,3.0,10.0,0.0,0.0,60.0,0.5,93.5
969,Pt,0.5,0,0.0,WI,0,25,0.0,Al2O3,0,1.0,0.0,Fe,10.0,0,0.0,252.0,0.0,0.0,3.0,10.0,0.0,0.0,60.0,0.5,1.36
970,Pt,0.5,0,0.0,WI,0,25,0.0,Al2O3,0,1.0,0.0,Fe,10.0,0,0.0,291.0,0.0,0.0,3.0,10.0,0.0,0.0,60.0,0.5,6.11
971,Pt,0.5,0,0.0,WI,0,25,0.0,Al2O3,0,1.0,0.0,Fe,10.0,0,0.0,310.0,0.0,0.0,3.0,10.0,0.0,0.0,60.0,0.5,12.7
972,Pt,0.5,0,0.0,WI,0,25,0.0,Al2O3,0,1.0,0.0,Fe,10.0,0,0.0,332.0,0.0,0.0,3.0,10.0,0.0,0.0,60.0,0.5,22.1
973,Pt,0.5,0,0.0,WI,0,25,0.0,Al2O3,0,1.0,0.0,Fe,10.0,0,0.0,357.0,0.0,0.0,3.0,10.0,0.0,0.0,60.0,0.5,42.0
974,Pt,0.5,0,0.0,WI,0,25,0.0,Al2O3,0,1.0,0.0,Fe,10.0,0,0.0,372.0,0.0,0.0,3.0,10.0,0.0,0.0,60.0,0.5,54.6
975,Pt,0.5,0,0.0,WI,0,25,0.0,Al2O3,0,1.0,0.0,Fe,10.0,0,0.0,383.0,0.0,0.0,3.0,10.0,0.0,0.0,60.0,0.5,63.5
976,Pt,0.5,0,0.0,WI,0,25,0.0,Al2O3,0,1.0,0.0,Fe,10.0,0,0.0,409.0,0.0,0.0,3.0,10.0,0.0,0.0,60.0,0.5,80.0
977,Pt,0.5,0,0.0,WI,0,25,0.0,Al2O3,0,1.0,0.0,Fe,10.0,0,0.0,425.0,0.0,0.0,3.0,10.0,0.0,0.0,60.0,0.5,88.2
978,Pt,0.5,0,0.0,WI,0,25,0.0,Al2O3,0,1.0,0.0,Fe,10.0,0,0.0,463.0,0.0,0.0,3.0,10.0,0.0,0.0,60.0,0.5,93.2
979,Pt,0.5,0,0.0,WI,0,25,0.0,Al2O3,0,1.0,0.0,Cr,10.0,0,0.0,261.0,0.0,0.0,3.0,10.0,0.0,0.0,60.0,0.5,1.89
980,Pt,0.5,0,0.0,WI,0,25,0.0,Al2O3,0,1.0,0.0,Cr,10.0,0,0.0,281.0,0.0,0.0,3.0,10.0,0.0,0.0,60.0,0.5,4.27
981,Pt,0.5,0,0.0,WI,0,25,0.0,Al2O3,0,1.0,0.0,Cr,10.0,0,0.0,299.0,0.0,0.0,3.0,10.0,0.0,0.0,60.0,0.5,6.38
982,Pt,0.5,0,0.0,WI,0,25,0.0,Al2O3,0,1.0,0.0,Cr,10.0,0,0.0,311.0,0.0,0.0,3.0,10.0,0.0,0.0,60.0,0.5,9.27
983,Pt,0.5,0,0.0,WI,0,25,0.0,Al2O3,0,1.0,0.0,Cr,10.0,0,0.0,328.0,0.0,0.0,3.0,10.0,0.0,0.0,60.0,0.5,15.6
984,Pt,0.5,0,0.0,WI,0,25,0.0,Al2O3,0,1.0,0.0,Cr,10.0,0,0.0,350.0,0.0,0.0,3.0,10.0,0.0,0.0,60.0,0.5,26.1
985,Pt,0.5,0,0.0,WI,0,25,0.0,Al2O3,0,1.0,0.0,Cr,10.0,0,0.0,375.0,0.0,0.0,3.0,10.0,0.0,0.0,60.0,0.5,40.5
986,Pt,0.5,0,0.0,WI,0,25,0.0,Al2O3,0,1.0,0.0,Cr,10.0,0,0.0,400.0,0.0,0.0,3.0,10.0,0.0,0.0,60.0,0.5,62.5
987,Pt,0.5,0,0.0,WI,0,25,0.0,Al2O3,0,1.0,0.0,Cr,10.0,0,0.0,427.0,0.0,0.0,3.0,10.0,0.0,0.0,60.0,0.5,78.0
988,Pt,0.5,0,0.0,WI,0,25,0.0,Al2O3,0,1.0,0.0,Cr,10.0,0,0.0,447.0,0.0,0.0,3.0,10.0,0.0,0.0,60.0,0.5,86.1
989,Pt,0.5,0,0.0,WI,0,25,0.0,Al2O3,0,1.0,0.0,Cr,10.0,0,0.0,457.0,0.0,0.0,3.0,10.0,0.0,0.0,60.0,0.5,89.0
990,Pt,0.5,0,0.0,WI,0,25,0.0,Al2O3,0,1.0,0.0,Mn,10.0,0,0.0,283.0,0.0,0.0,3.0,10.0,0.0,0.0,60.0,0.5,2.96
991,Pt,0.5,0,0.0,WI,0,25,0.0,Al2O3,0,1.0,0.0,Mn,10.0,0,0.0,301.0,0.0,0.0,3.0,10.0,0.0,0.0,60.0,0.5,4.29
992,Pt,0.5,0,0.0,WI,0,25,0.0,Al2O3,0,1.0,0.0,Mn,10.0,0,0.0,322.0,0.0,0.0,3.0,10.0,0.0,0.0,60.0,0.5,8.49
993,Pt,0.5,0,0.0,WI,0,25,0.0,Al2O3,0,1.0,0.0,Mn,10.0,0,0.0,353.0,0.0,0.0,3.0,10.0,0.0,0.0,60.0,0.5,17.9
994,Pt,0.5,0,0.0,WI,0,25,0.0,Al2O3,0,1.0,0.0,Mn,10.0,0,0.0,371.0,0.0,0.0,3.0,10.0,0.0,0.0,60.0,0.5,24.8
995,Pt,0.5,0,0.0,WI,0,25,0.0,Al2O3,0,1.0,0.0,Mn,10.0,0,0.0,385.0,0.0,0.0,3.0,10.0,0.0,0.0,60.0,0.5,33.2
996,Pt,0.5,0,0.0,WI,0,25,0.0,Al2O3,0,1.0,0.0,Mn,10.0,0,0.0,412.0,0.0,0.0,3.0,10.0,0.0,0.0,60.0,0.5,52.6
997,Pt,0.5,0,0.0,WI,0,25,0.0,Al2O3,0,1.0,0.0,Mn,10.0,0,0.0,439.0,0.0,0.0,3.0,10.0,0.0,0.0,60.0,0.5,75.6
998,Pt,0.5,0,0.0,WI,0,25,0.0,Al2O3,0,1.0,0.0,Mn,10.0,0,0.0,469.0,0.0,0.0,3.0,10.0,0.0,0.0,60.0,0.5,87.7
999,Pt,0.5,0,0.0,WI,0,25,0.0,Al2O3,0,1.0,0.0,Mn,10.0,0,0.0,494.0,0.0,0.0,3.0,10.0,0.0,0.0,60.0,0.5,92.7
1000,Cu,10.0,Pt,0.5,WI,0,25,0.0,Al2O3,0,1.0,0.0,0,0.0,0,0.0,212.0,0.0,0.0,3.0,10.0,0.0,0.0,60.0,0.5,1.85
1001,Cu,10.0,Pt,0.5,WI,0,25,0.0,Al2O3,0,1.0,0.0,0,0.0,0,0.0,226.0,0.0,0.0,3.0,10.0,0.0,0.0,60.0,0.5,2.91
1002,Cu,10.0,Pt,0.5,WI,0,25,0.0,Al2O3,0,1.0,0.0,0,0.0,0,0.0,241.0,0.0,0.0,3.0,10.0,0.0,0.0,60.0,0.5,4.49
1003,Cu,10.0,Pt,0.5,WI,0,25,0.0,Al2O3,0,1.0,0.0,0,0.0,0,0.0,260.0,0.0,0.0,3.0,10.0,0.0,0.0,60.0,0.5,6.87
1004,Cu,10.0,Pt,0.5,WI,0,25,0.0,Al2O3,0,1.0,0.0,0,0.0,0,0.0,280.0,0.0,0.0,3.0,10.0,0.0,0.0,60.0,0.5,9.76
1005,Cu,10.0,Pt,0.5,WI,0,25,0.0,Al2O3,0,1.0,0.0,0,0.0,0,0.0,301.0,0.0,0.0,3.0,10.0,0.0,0.0,60.0,0.5,14.2
1006,Cu,10.0,Pt,0.5,WI,0,25,0.0,Al2O3,0,1.0,0.0,0,0.0,0,0.0,313.0,0.0,0.0,3.0,10.0,0.0,0.0,60.0,0.5,17.4
1007,Cu,10.0,Pt,0.5,WI,0,25,0.0,Al2O3,0,1.0,0.0,0,0.0,0,0.0,334.0,0.0,0.0,3.0,10.0,0.0,0.0,60.0,0.5,23.9
1008,Cu,10.0,Pt,0.5,WI,0,25,0.0,Al2O3,0,1.0,0.0,0,0.0,0,0.0,353.0,0.0,0.0,3.0,10.0,0.0,0.0,60.0,0.5,28.9
1009,Cu,10.0,Pt,0.5,WI,0,25,0.0,Al2O3,0,1.0,0.0,0,0.0,0,0.0,378.0,0.0,0.0,3.0,10.0,0.0,0.0,60.0,0.5,35.2
1010,Cu,10.0,Pt,0.5,WI,0,25,0.0,Al2O3,0,1.0,0.0,0,0.0,0,0.0,403.0,0.0,0.0,3.0,10.0,0.0,0.0,60.0,0.5,41.3
1011,Cu,10.0,Pt,0.5,WI,0,25,0.0,Al2O3,0,1.0,0.0,0,0.0,0,0.0,429.0,0.0,0.0,3.0,10.0,0.0,0.0,60.0,0.5,49.4
1012,Cu,10.0,Pt,0.5,WI,0,25,0.0,Al2O3,0,1.0,0.0,0,0.0,0,0.0,465.0,0.0,0.0,3.0,10.0,0.0,0.0,60.0,0.5,62.0
1013,Pt,0.5,0,0.0,WI,0,25,0.0,Al2O3,0,1.0,0.0,Ce,10.0,0,0.0,193.0,0.0,0.0,3.0,10.0,0.0,0.0,60.0,0.5,0.525
1014,Pt,0.5,0,0.0,WI,0,25,0.0,Al2O3,0,1.0,0.0,Ce,10.0,0,0.0,211.0,0.0,0.0,3.0,10.0,0.0,0.0,60.0,0.5,2.1
1015,Pt,0.5,0,0.0,WI,0,25,0.0,Al2O3,0,1.0,0.0,Ce,10.0,0,0.0,231.0,0.0,0.0,3.0,10.0,0.0,0.0,60.0,0.5,5.77
1016,Pt,0.5,0,0.0,WI,0,25,0.0,Al2O3,0,1.0,0.0,Ce,10.0,0,0.0,251.0,0.0,0.0,3.0,10.0,0.0,0.0,60.0,0.5,11.8
1017,Pt,0.5,0,0.0,WI,0,25,0.0,Al2O3,0,1.0,0.0,Ce,10.0,0,0.0,272.0,0.0,0.0,3.0,10.0,0.0,0.0,60.0,0.5,22.3
1018,Pt,0.5,0,0.0,WI,0,25,0.0,Al2O3,0,1.0,0.0,Ce,10.0,0,0.0,287.0,0.0,0.0,3.0,10.0,0.0,0.0,60.0,0.5,31.8
1019,Pt,0.5,0,0.0,WI,0,25,0.0,Al2O3,0,1.0,0.0,Ce,10.0,0,0.0,312.0,0.0,0.0,3.0,10.0,0.0,0.0,60.0,0.5,50.1
1020,Pt,0.5,0,0.0,WI,0,25,0.0,Al2O3,0,1.0,0.0,Ce,10.0,0,0.0,336.0,0.0,0.0,3.0,10.0,0.0,0.0,60.0,0.5,67.2
1021,Pt,0.5,0,0.0,WI,0,25,0.0,Al2O3,0,1.0,0.0,Ce,10.0,0,0.0,361.0,0.0,0.0,3.0,10.0,0.0,0.0,60.0,0.5,78.2
1022,Pt,0.5,0,0.0,WI,0,25,0.0,Al2O3,0,1.0,0.0,Ce,10.0,0,0.0,374.0,0.0,0.0,3.0,10.0,0.0,0.0,60.0,0.5,85.3
1023,Pt,0.5,0,0.0,WI,0,25,0.0,Al2O3,0,1.0,0.0,Ce,10.0,0,0.0,399.0,0.0,0.0,3.0,10.0,0.0,0.0,60.0,0.5,91.1
1024,Pt,0.5,0,0.0,WI,0,25,0.0,Al2O3,0,1.0,0.0,Ce,10.0,0,0.0,424.0,0.0,0.0,3.0,10.0,0.0,0.0,60.0,0.5,92.4
1025,Pt,0.5,0,0.0,WI,0,25,0.0,Al2O3,0,1.0,0.0,Ce,10.0,0,0.0,479.0,0.0,0.0,3.0,10.0,0.0,0.0,60.0,0.5,93.2
1026,Pt,0.5,0,0.0,WI,0,25,0.0,Al2O3,0,1.0,0.0,Ho,10.0,0,0.0,212.0,0.0,0.0,3.0,10.0,0.0,0.0,60.0,0.5,0.787
1027,Pt,0.5,0,0.0,WI,0,25,0.0,Al2O3,0,1.0,0.0,Ho,10.0,0,0.0,239.0,0.0,0.0,3.0,10.0,0.0,0.0,60.0,0.5,4.46
1028,Pt,0.5,0,0.0,WI,0,25,0.0,Al2O3,0,1.0,0.0,Ho,10.0,0,0.0,251.0,0.0,0.0,3.0,10.0,0.0,0.0,60.0,0.5,6.82
1029,Pt,0.5,0,0.0,WI,0,25,0.0,Al2O3,0,1.0,0.0,Ho,10.0,0,0.0,270.0,0.0,0.0,3.0,10.0,0.0,0.0,60.0,0.5,11.0
1030,Pt,0.5,0,0.0,WI,0,25,0.0,Al2O3,0,1.0,0.0,Ho,10.0,0,0.0,290.0,0.0,0.0,3.0,10.0,0.0,0.0,60.0,0.5,21.8
1031,Pt,0.5,0,0.0,WI,0,25,0.0,Al2O3,0,1.0,0.0,Ho,10.0,0,0.0,301.0,0.0,0.0,3.0,10.0,0.0,0.0,60.0,0.5,29.9
1032,Pt,0.5,0,0.0,WI,0,25,0.0,Al2O3,0,1.0,0.0,Ho,10.0,0,0.0,314.0,0.0,0.0,3.0,10.0,0.0,0.0,60.0,0.5,38.8
1033,Pt,0.5,0,0.0,WI,0,25,0.0,Al2O3,0,1.0,0.0,Ho,10.0,0,0.0,338.0,0.0,0.0,3.0,10.0,0.0,0.0,60.0,0.5,64.0
1034,Pt,0.5,0,0.0,WI,0,25,0.0,Al2O3,0,1.0,0.0,Ho,10.0,0,0.0,364.0,0.0,0.0,3.0,10.0,0.0,0.0,60.0,0.5,84.5
1035,Pt,0.5,0,0.0,WI,0,25,0.0,Al2O3,0,1.0,0.0,Ho,10.0,0,0.0,381.0,0.0,0.0,3.0,10.0,0.0,0.0,60.0,0.5,91.3
1036,Pt,0.5,0,0.0,WI,0,25,0.0,Al2O3,0,1.0,0.0,Ho,10.0,0,0.0,393.0,0.0,0.0,3.0,10.0,0.0,0.0,60.0,0.5,95.8
1037,Pt,0.5,0,0.0,WI,0,25,0.0,Al2O3,0,1.0,0.0,Nd,10.0,0,0.0,222.0,0.0,0.0,3.0,10.0,0.0,0.0,60.0,0.5,1.57
1038,Pt,0.5,0,0.0,WI,0,25,0.0,Al2O3,0,1.0,0.0,Nd,10.0,0,0.0,241.0,0.0,0.0,3.0,10.0,0.0,0.0,60.0,0.5,3.67
1039,Pt,0.5,0,0.0,WI,0,25,0.0,Al2O3,0,1.0,0.0,Nd,10.0,0,0.0,260.0,0.0,0.0,3.0,10.0,0.0,0.0,60.0,0.5,7.09
1040,Pt,0.5,0,0.0,WI,0,25,0.0,Al2O3,0,1.0,0.0,Nd,10.0,0,0.0,281.0,0.0,0.0,3.0,10.0,0.0,0.0,60.0,0.5,13.6
1041,Pt,0.5,0,0.0,WI,0,25,0.0,Al2O3,0,1.0,0.0,Nd,10.0,0,0.0,303.0,0.0,0.0,3.0,10.0,0.0,0.0,60.0,0.5,24.7
1042,Pt,0.5,0,0.0,WI,0,25,0.0,Al2O3,0,1.0,0.0,Nd,10.0,0,0.0,327.0,0.0,0.0,3.0,10.0,0.0,0.0,60.0,0.5,44.1
1043,Pt,0.5,0,0.0,WI,0,25,0.0,Al2O3,0,1.0,0.0,Nd,10.0,0,0.0,354.0,0.0,0.0,3.0,10.0,0.0,0.0,60.0,0.5,73.2
1044,Pt,0.5,0,0.0,WI,0,25,0.0,Al2O3,0,1.0,0.0,Nd,10.0,0,0.0,380.0,0.0,0.0,3.0,10.0,0.0,0.0,60.0,0.5,88.7
1045,Pt,0.5,0,0.0,WI,0,25,0.0,Al2O3,0,1.0,0.0,Nd,10.0,0,0.0,409.0,0.0,0.0,3.0,10.0,0.0,0.0,60.0,0.5,95.8
1046,Pt,0.5,0,0.0,WI,0,25,0.0,Al2O3,0,1.0,0.0,La,10.0,0,0.0,219.0,0.0,0.0,3.0,10.0,0.0,0.0,60.0,0.5,0.787
1047,Pt,0.5,0,0.0,WI,0,25,0.0,Al2O3,0,1.0,0.0,La,10.0,0,0.0,240.0,0.0,0.0,3.0,10.0,0.0,0.0,60.0,0.5,3.15
1048,Pt,0.5,0,0.0,WI,0,25,0.0,Al2O3,0,1.0,0.0,La,10.0,0,0.0,260.0,0.0,0.0,3.0,10.0,0.0,0.0,60.0,0.5,6.3
1049,Pt,0.5,0,0.0,WI,0,25,0.0,Al2O3,0,1.0,0.0,La,10.0,0,0.0,279.0,0.0,0.0,3.0,10.0,0.0,0.0,60.0,0.5,11.5
1050,Pt,0.5,0,0.0,WI,0,25,0.0,Al2O3,0,1.0,0.0,La,10.0,0,0.0,299.0,0.0,0.0,3.0,10.0,0.0,0.0,60.0,0.5,19.9
1051,Pt,0.5,0,0.0,WI,0,25,0.0,Al2O3,0,1.0,0.0,La,10.0,0,0.0,317.0,0.0,0.0,3.0,10.0,0.0,0.0,60.0,0.5,29.9
1052,Pt,0.5,0,0.0,WI,0,25,0.0,Al2O3,0,1.0,0.0,La,10.0,0,0.0,339.0,0.0,0.0,3.0,10.0,0.0,0.0,60.0,0.5,50.1
1053,Pt,0.5,0,0.0,WI,0,25,0.0,Al2O3,0,1.0,0.0,La,10.0,0,0.0,359.0,0.0,0.0,3.0,10.0,0.0,0.0,60.0,0.5,67.5
1054,Pt,0.5,0,0.0,WI,0,25,0.0,Al2O3,0,1.0,0.0,La,10.0,0,0.0,376.0,0.0,0.0,3.0,10.0,0.0,0.0,60.0,0.5,78.5
1055,Pt,0.5,0,0.0,WI,0,25,0.0,Al2O3,0,1.0,0.0,La,10.0,0,0.0,405.0,0.0,0.0,3.0,10.0,0.0,0.0,60.0,0.5,93.7
1056,Pt,0.5,0,0.0,WI,0,25,0.0,Al2O3,0,1.0,0.0,Tm,10.0,0,0.0,231.0,0.0,0.0,3.0,10.0,0.0,0.0,60.0,0.5,1.31
1057,Pt,0.5,0,0.0,WI,0,25,0.0,Al2O3,0,1.0,0.0,Tm,10.0,0,0.0,251.0,0.0,0.0,3.0,10.0,0.0,0.0,60.0,0.5,2.62
1058,Pt,0.5,0,0.0,WI,0,25,0.0,Al2O3,0,1.0,0.0,Tm,10.0,0,0.0,273.0,0.0,0.0,3.0,10.0,0.0,0.0,60.0,0.5,6.04
1059,Pt,0.5,0,0.0,WI,0,25,0.0,Al2O3,0,1.0,0.0,Tm,10.0,0,0.0,299.0,0.0,0.0,3.0,10.0,0.0,0.0,60.0,0.5,15.2
1060,Pt,0.5,0,0.0,WI,0,25,0.0,Al2O3,0,1.0,0.0,Tm,10.0,0,0.0,325.0,0.0,0.0,3.0,10.0,0.0,0.0,60.0,0.5,30.7
1061,Pt,0.5,0,0.0,WI,0,25,0.0,Al2O3,0,1.0,0.0,Tm,10.0,0,0.0,351.0,0.0,0.0,3.0,10.0,0.0,0.0,60.0,0.5,50.7
1062,Pt,0.5,0,0.0,WI,0,25,0.0,Al2O3,0,1.0,0.0,Tm,10.0,0,0.0,378.0,0.0,0.0,3.0,10.0,0.0,0.0,60.0,0.5,79.0
1063,Pt,0.5,0,0.0,WI,0,25,0.0,Al2O3,0,1.0,0.0,Tm,10.0,0,0.0,461.0,0.0,0.0,3.0,10.0,0.0,0.0,60.0,0.5,94.5
1064,Pt,0.5,0,0.0,WI,0,25,0.0,Al2O3,0,1.0,0.0,Sm,10.0,0,0.0,260.0,0.0,0.0,3.0,10.0,0.0,0.0,60.0,0.5,3.94
1065,Pt,0.5,0,0.0,WI,0,25,0.0,Al2O3,0,1.0,0.0,Sm,10.0,0,0.0,280.0,0.0,0.0,3.0,10.0,0.0,0.0,60.0,0.5,7.61
1066,Pt,0.5,0,0.0,WI,0,25,0.0,Al2O3,0,1.0,0.0,Sm,10.0,0,0.0,324.0,0.0,0.0,3.0,10.0,0.0,0.0,60.0,0.5,23.6
1067,Pt,0.5,0,0.0,WI,0,25,0.0,Al2O3,0,1.0,0.0,Sm,10.0,0,0.0,349.0,0.0,0.0,3.0,10.0,0.0,0.0,60.0,0.5,39.1
1068,Pt,0.5,0,0.0,WI,0,25,0.0,Al2O3,0,1.0,0.0,Sm,10.0,0,0.0,381.0,0.0,0.0,3.0,10.0,0.0,0.0,60.0,0.5,67.2
1069,Pt,0.5,0,0.0,WI,0,25,0.0,Al2O3,0,1.0,0.0,Sm,10.0,0,0.0,412.0,0.0,0.0,3.0,10.0,0.0,0.0,60.0,0.5,88.5
1070,Pt,0.5,0,0.0,WI,0,25,0.0,Al2O3,0,1.0,0.0,Sm,10.0,0,0.0,456.0,0.0,0.0,3.0,10.0,0.0,0.0,60.0,0.5,94.8
1071,Pt,0.5,0,0.0,WI,0,25,0.0,Al2O3,0,1.0,0.0,Er,10.0,0,0.0,245.0,0.0,0.0,3.0,10.0,0.0,0.0,60.0,0.5,1.05
1072,Pt,0.5,0,0.0,WI,0,25,0.0,Al2O3,0,1.0,0.0,Er,10.0,0,0.0,265.0,0.0,0.0,3.0,10.0,0.0,0.0,60.0,0.5,3.41
1073,Pt,0.5,0,0.0,WI,0,25,0.0,Al2O3,0,1.0,0.0,Er,10.0,0,0.0,286.0,0.0,0.0,3.0,10.0,0.0,0.0,60.0,0.5,7.09
1074,Pt,0.5,0,0.0,WI,0,25,0.0,Al2O3,0,1.0,0.0,Er,10.0,0,0.0,308.0,0.0,0.0,3.0,10.0,0.0,0.0,60.0,0.5,13.1
1075,Pt,0.5,0,0.0,WI,0,25,0.0,Al2O3,0,1.0,0.0,Er,10.0,0,0.0,332.0,0.0,0.0,3.0,10.0,0.0,0.0,60.0,0.5,23.4
1076,Pt,0.5,0,0.0,WI,0,25,0.0,Al2O3,0,1.0,0.0,Er,10.0,0,0.0,359.0,0.0,0.0,3.0,10.0,0.0,0.0,60.0,0.5,42.5
1077,Pt,0.5,0,0.0,WI,0,25,0.0,Al2O3,0,1.0,0.0,Er,10.0,0,0.0,386.0,0.0,0.0,3.0,10.0,0.0,0.0,60.0,0.5,65.1
1078,Pt,0.5,0,0.0,WI,0,25,0.0,Al2O3,0,1.0,0.0,Er,10.0,0,0.0,410.0,0.0,0.0,3.0,10.0,0.0,0.0,60.0,0.5,75.3
1079,Pt,0.5,0,0.0,WI,0,25,0.0,Al2O3,0,1.0,0.0,Er,10.0,0,0.0,436.0,0.0,0.0,3.0,10.0,0.0,0.0,60.0,0.5,84.8
1080,Pt,0.5,0,0.0,WI,0,25,0.0,Al2O3,0,1.0,0.0,Er,10.0,0,0.0,462.0,0.0,0.0,3.0,10.0,0.0,0.0,60.0,0.5,89.5
1081,Pt,0.5,0,0.0,WI,0,25,0.0,Al2O3,0,1.0,0.0,Er,10.0,0,0.0,492.0,0.0,0.0,3.0,10.0,0.0,0.0,60.0,0.5,90.8
1082,Pt,0.5,0,0.0,WI,0,25,0.0,TiO2,0,1.0,0.0,Ce,10.0,0,0.0,171.0,0.0,0.0,3.0,10.0,0.0,0.0,60.0,0.5,1.11
1083,Pt,0.5,0,0.0,WI,0,25,0.0,TiO2,0,1.0,0.0,Ce,10.0,0,0.0,190.0,0.0,0.0,3.0,10.0,0.0,0.0,60.0,0.5,4.46
1084,Pt,0.5,0,0.0,WI,0,25,0.0,TiO2,0,1.0,0.0,Ce,10.0,0,0.0,210.0,0.0,0.0,3.0,10.0,0.0,0.0,60.0,0.5,10.9
1085,Pt,0.5,0,0.0,WI,0,25,0.0,TiO2,0,1.0,0.0,Ce,10.0,0,0.0,230.0,0.0,0.0,3.0,10.0,0.0,0.0,60.0,0.5,20.6
1086,Pt,0.5,0,0.0,WI,0,25,0.0,TiO2,0,1.0,0.0,Ce,10.0,0,0.0,251.0,0.0,0.0,3.0,10.0,0.0,0.0,60.0,0.5,35.4
1087,Pt,0.5,0,0.0,WI,0,25,0.0,TiO2,0,1.0,0.0,Ce,10.0,0,0.0,261.0,0.0,0.0,3.0,10.0,0.0,0.0,60.0,0.5,43.5
1088,Pt,0.5,0,0.0,WI,0,25,0.0,TiO2,0,1.0,0.0,Ce,10.0,0,0.0,273.0,0.0,0.0,3.0,10.0,0.0,0.0,60.0,0.5,52.1
1089,Pt,0.5,0,0.0,WI,0,25,0.0,TiO2,0,1.0,0.0,Ce,10.0,0,0.0,303.0,0.0,0.0,3.0,10.0,0.0,0.0,60.0,0.5,74.9
1090,Pt,0.5,0,0.0,WI,0,25,0.0,TiO2,0,1.0,0.0,Ce,10.0,0,0.0,315.0,0.0,0.0,3.0,10.0,0.0,0.0,60.0,0.5,81.6
1091,Pt,0.5,0,0.0,WI,0,25,0.0,TiO2,0,1.0,0.0,Ce,10.0,0,0.0,322.0,0.0,0.0,3.0,10.0,0.0,0.0,60.0,0.5,87.5
1092,Pt,0.5,0,0.0,WI,0,25,0.0,TiO2,0,1.0,0.0,Ce,10.0,0,0.0,335.0,0.0,0.0,3.0,10.0,0.0,0.0,60.0,0.5,93.6
1093,Pt,0.5,0,0.0,WI,0,25,0.0,TiO2,0,1.0,0.0,Ce,10.0,0,0.0,355.0,0.0,0.0,3.0,10.0,0.0,0.0,60.0,0.5,98.6
1094,Pt,0.5,0,0.0,WI,0,25,0.0,TiO2,0,1.0,0.0,Ce,10.0,0,0.0,379.0,0.0,0.0,3.0,10.0,0.0,0.0,60.0,0.5,97.2
1095,Pt,0.5,0,0.0,WI,0,25,0.0,TiO2,0,1.0,0.0,Ce,10.0,0,0.0,407.0,0.0,0.0,3.0,10.0,0.0,0.0,60.0,0.5,96.1
1096,Pt,0.5,0,0.0,WI,0,25,0.0,TiO2,0,1.0,0.0,Ce,10.0,0,0.0,437.0,0.0,0.0,3.0,10.0,0.0,0.0,60.0,0.5,95.3
1097,Pt,0.5,0,0.0,WI,0,25,0.0,TiO2,0,1.0,0.0,Nd,10.0,0,0.0,182.0,0.0,0.0,3.0,10.0,0.0,0.0,60.0,0.5,3.34
1098,Pt,0.5,0,0.0,WI,0,25,0.0,TiO2,0,1.0,0.0,Nd,10.0,0,0.0,200.0,0.0,0.0,3.0,10.0,0.0,0.0,60.0,0.5,6.13
1099,Pt,0.5,0,0.0,WI,0,25,0.0,TiO2,0,1.0,0.0,Nd,10.0,0,0.0,220.0,0.0,0.0,3.0,10.0,0.0,0.0,60.0,0.5,12.5
1100,Pt,0.5,0,0.0,WI,0,25,0.0,TiO2,0,1.0,0.0,Nd,10.0,0,0.0,251.0,0.0,0.0,3.0,10.0,0.0,0.0,60.0,0.5,28.7
1101,Pt,0.5,0,0.0,WI,0,25,0.0,TiO2,0,1.0,0.0,Nd,10.0,0,0.0,277.0,0.0,0.0,3.0,10.0,0.0,0.0,60.0,0.5,51.0
1102,Pt,0.5,0,0.0,WI,0,25,0.0,TiO2,0,1.0,0.0,Nd,10.0,0,0.0,303.0,0.0,0.0,3.0,10.0,0.0,0.0,60.0,0.5,79.1
1103,Pt,0.5,0,0.0,WI,0,25,0.0,TiO2,0,1.0,0.0,Nd,10.0,0,0.0,325.0,0.0,0.0,3.0,10.0,0.0,0.0,60.0,0.5,93.0
1104,Pt,0.5,0,0.0,WI,0,25,0.0,TiO2,0,1.0,0.0,Nd,10.0,0,0.0,344.0,0.0,0.0,3.0,10.0,0.0,0.0,60.0,0.5,96.1
1105,Pt,0.5,0,0.0,WI,0,25,0.0,TiO2,0,1.0,0.0,Nd,10.0,0,0.0,392.0,0.0,0.0,3.0,10.0,0.0,0.0,60.0,0.5,96.9
1106,Pt,0.5,0,0.0,WI,0,25,0.0,TiO2,0,1.0,0.0,Nd,10.0,0,0.0,459.0,0.0,0.0,3.0,10.0,0.0,0.0,60.0,0.5,94.7
1107,Pt,0.5,0,0.0,WI,0,25,0.0,TiO2,0,1.0,0.0,Gd,10.0,0,0.0,190.0,0.0,0.0,3.0,10.0,0.0,0.0,60.0,0.5,2.51
1108,Pt,0.5,0,0.0,WI,0,25,0.0,TiO2,0,1.0,0.0,Gd,10.0,0,0.0,212.0,0.0,0.0,3.0,10.0,0.0,0.0,60.0,0.5,6.13
1109,Pt,0.5,0,0.0,WI,0,25,0.0,TiO2,0,1.0,0.0,Gd,10.0,0,0.0,232.0,0.0,0.0,3.0,10.0,0.0,0.0,60.0,0.5,14.2
1110,Pt,0.5,0,0.0,WI,0,25,0.0,TiO2,0,1.0,0.0,Gd,10.0,0,0.0,255.0,0.0,0.0,3.0,10.0,0.0,0.0,60.0,0.5,22.8
1111,Pt,0.5,0,0.0,WI,0,25,0.0,TiO2,0,1.0,0.0,Gd,10.0,0,0.0,294.0,0.0,0.0,3.0,10.0,0.0,0.0,60.0,0.5,52.9
1112,Pt,0.5,0,0.0,WI,0,25,0.0,TiO2,0,1.0,0.0,Gd,10.0,0,0.0,312.0,0.0,0.0,3.0,10.0,0.0,0.0,60.0,0.5,67.4
1113,Pt,0.5,0,0.0,WI,0,25,0.0,TiO2,0,1.0,0.0,Gd,10.0,0,0.0,322.0,0.0,0.0,3.0,10.0,0.0,0.0,60.0,0.5,80.5
1114,Pt,0.5,0,0.0,WI,0,25,0.0,TiO2,0,1.0,0.0,Gd,10.0,0,0.0,343.0,0.0,0.0,3.0,10.0,0.0,0.0,60.0,0.5,91.9
1115,Pt,0.5,0,0.0,WI,0,25,0.0,TiO2,0,1.0,0.0,Gd,10.0,0,0.0,364.0,0.0,0.0,3.0,10.0,0.0,0.0,60.0,0.5,96.9
1116,Pt,0.5,0,0.0,WI,0,25,0.0,TiO2,0,1.0,0.0,Ho,10.0,0,0.0,191.0,0.0,0.0,3.0,10.0,0.0,0.0,60.0,0.5,1.67
1117,Pt,0.5,0,0.0,WI,0,25,0.0,TiO2,0,1.0,0.0,Ho,10.0,0,0.0,211.0,0.0,0.0,3.0,10.0,0.0,0.0,60.0,0.5,5.85
1118,Pt,0.5,0,0.0,WI,0,25,0.0,TiO2,0,1.0,0.0,Ho,10.0,0,0.0,232.0,0.0,0.0,3.0,10.0,0.0,0.0,60.0,0.5,11.1
1119,Pt,0.5,0,0.0,WI,0,25,0.0,TiO2,0,1.0,0.0,Ho,10.0,0,0.0,253.0,0.0,0.0,3.0,10.0,0.0,0.0,60.0,0.5,19.2
1120,Pt,0.5,0,0.0,WI,0,25,0.0,TiO2,0,1.0,0.0,Ho,10.0,0,0.0,274.0,0.0,0.0,3.0,10.0,0.0,0.0,60.0,0.5,32.6
1121,Pt,0.5,0,0.0,WI,0,25,0.0,TiO2,0,1.0,0.0,Ho,10.0,0,0.0,304.0,0.0,0.0,3.0,10.0,0.0,0.0,60.0,0.5,55.2
1122,Pt,0.5,0,0.0,WI,0,25,0.0,TiO2,0,1.0,0.0,Ho,10.0,0,0.0,331.0,0.0,0.0,3.0,10.0,0.0,0.0,60.0,0.5,71.6
1123,Pt,0.5,0,0.0,WI,0,25,0.0,TiO2,0,1.0,0.0,Ho,10.0,0,0.0,357.0,0.0,0.0,3.0,10.0,0.0,0.0,60.0,0.5,88.3
1124,Pt,0.5,0,0.0,WI,0,25,0.0,TiO2,0,1.0,0.0,Ho,10.0,0,0.0,389.0,0.0,0.0,3.0,10.0,0.0,0.0,60.0,0.5,94.2
1125,Pt,0.5,0,0.0,WI,0,25,0.0,TiO2,0,1.0,0.0,Y,10.0,0,0.0,209.0,0.0,0.0,3.0,10.0,0.0,0.0,60.0,0.5,2.79
1126,Pt,0.5,0,0.0,WI,0,25,0.0,TiO2,0,1.0,0.0,Y,10.0,0,0.0,229.0,0.0,0.0,3.0,10.0,0.0,0.0,60.0,0.5,5.57
1127,Pt,0.5,0,0.0,WI,0,25,0.0,TiO2,0,1.0,0.0,Y,10.0,0,0.0,239.0,0.0,0.0,3.0,10.0,0.0,0.0,60.0,0.5,8.08
1128,Pt,0.5,0,0.0,WI,0,25,0.0,TiO2,0,1.0,0.0,Y,10.0,0,0.0,250.0,0.0,0.0,3.0,10.0,0.0,0.0,60.0,0.5,10.9
1129,Pt,0.5,0,0.0,WI,0,25,0.0,TiO2,0,1.0,0.0,Y,10.0,0,0.0,271.0,0.0,0.0,3.0,10.0,0.0,0.0,60.0,0.5,18.1
1130,Pt,0.5,0,0.0,WI,0,25,0.0,TiO2,0,1.0,0.0,Y,10.0,0,0.0,298.0,0.0,0.0,3.0,10.0,0.0,0.0,60.0,0.5,29.8
1131,Pt,0.5,0,0.0,WI,0,25,0.0,TiO2,0,1.0,0.0,Y,10.0,0,0.0,351.0,0.0,0.0,3.0,10.0,0.0,0.0,60.0,0.5,68.2
1132,Pt,0.5,0,0.0,WI,0,25,0.0,TiO2,0,1.0,0.0,Y,10.0,0,0.0,382.0,0.0,0.0,3.0,10.0,0.0,0.0,60.0,0.5,89.1
1133,Pt,0.5,0,0.0,WI,0,25,0.0,TiO2,0,1.0,0.0,Y,10.0,0,0.0,413.0,0.0,0.0,3.0,10.0,0.0,0.0,60.0,0.5,95.3
1134,Pt,0.5,0,0.0,WI,0,25,0.0,TiO2,0,1.0,0.0,Y,10.0,0,0.0,452.0,0.0,0.0,3.0,10.0,0.0,0.0,60.0,0.5,95.3
1135,Pt,0.5,0,0.0,WI,0,25,0.0,TiO2,0,1.0,0.0,Ce,2.0,0,0.0,174.0,0.0,0.0,3.0,10.0,0.0,0.0,60.0,0.5,3.06
1136,Pt,0.5,0,0.0,WI,0,25,0.0,TiO2,0,1.0,0.0,Ce,2.0,0,0.0,185.0,0.0,0.0,3.0,10.0,0.0,0.0,60.0,0.5,4.72
1137,Pt,0.5,0,0.0,WI,0,25,0.0,TiO2,0,1.0,0.0,Ce,2.0,0,0.0,195.0,0.0,0.0,3.0,10.0,0.0,0.0,60.0,0.5,6.67
1138,Pt,0.5,0,0.0,WI,0,25,0.0,TiO2,0,1.0,0.0,Ce,2.0,0,0.0,216.0,0.0,0.0,3.0,10.0,0.0,0.0,60.0,0.5,14.2
1139,Pt,0.5,0,0.0,WI,0,25,0.0,TiO2,0,1.0,0.0,Ce,2.0,0,0.0,249.0,0.0,0.0,3.0,10.0,0.0,0.0,60.0,0.5,31.9
1140,Pt,0.5,0,0.0,WI,0,25,0.0,TiO2,0,1.0,0.0,Ce,2.0,0,0.0,276.0,0.0,0.0,3.0,10.0,0.0,0.0,60.0,0.5,50.6
1141,Pt,0.5,0,0.0,WI,0,25,0.0,TiO2,0,1.0,0.0,Ce,2.0,0,0.0,304.0,0.0,0.0,3.0,10.0,0.0,0.0,60.0,0.5,67.5
