Repository: hych0/WGSR

# WGSR

## Accronyms for  catalyst preparation methods:
- incipient to wetness impregnation (IWI)
- wet impregnation (WI)
- co-impregnation (CI)
- sequential impregnation (SI)
- sol-gel precipitation (SGP)
- co-precipitation (CP)

- homogenous deposition precipitation (HDP)
- Urea Gelation co-precipitation (UGC)
- solution combustion technique (SCT)
- flame spray pyrolysis (FSP)
- micro emulsion (ME)
- deposition precipitation (DP)

## Features
- Base Metal (wt %): Pt	Au	Ru	Rh	Ir	Cu	Pd				
- Catalyst Preparation Method: IWI	WI	CI	SI	SGP	CP	HDP	UGC	SCT	FSP	ME	DP									
- Calcination conditions: Calc T (oC)	Calc T. (hr)

File: CategoricalWGSR.csv (part 4 of 12)
,Base,Base_weight,Base2,Base2_weight,Prep,Prep2,Calc.T,Calc.t,Support,Support2,Support_frac,Support2_frac,Promoter,Promoter_weight,Promoter2,Promoter2_weight,T,H2,O2,CO,H2O,CO2,CH4,TOS,F/W,conversion
1142,Pt,0.5,0,0.0,WI,0,25,0.0,TiO2,0,1.0,0.0,Ce,2.0,0,0.0,323.0,0.0,0.0,3.0,10.0,0.0,0.0,60.0,0.5,84.4
1143,Pt,0.5,0,0.0,WI,0,25,0.0,TiO2,0,1.0,0.0,Ce,2.0,0,0.0,340.0,0.0,0.0,3.0,10.0,0.0,0.0,60.0,0.5,93.1
1144,Pt,0.5,0,0.0,WI,0,25,0.0,TiO2,0,1.0,0.0,Ce,2.0,0,0.0,350.0,0.0,0.0,3.0,10.0,0.0,0.0,60.0,0.5,97.2
1145,Pt,0.5,0,0.0,WI,0,25,0.0,TiO2,0,1.0,0.0,Ce,2.0,0,0.0,406.0,0.0,0.0,3.0,10.0,0.0,0.0,60.0,0.5,96.7
1146,Pt,0.5,0,0.0,WI,0,25,0.0,TiO2,0,1.0,0.0,Ce,2.0,0,0.0,428.0,0.0,0.0,3.0,10.0,0.0,0.0,60.0,0.5,95.6
1147,Pt,0.5,0,0.0,WI,0,25,0.0,TiO2,0,1.0,0.0,Ce,5.0,0,0.0,180.0,0.0,0.0,3.0,10.0,0.0,0.0,60.0,0.5,2.26
1148,Pt,0.5,0,0.0,WI,0,25,0.0,TiO2,0,1.0,0.0,Ce,5.0,0,0.0,210.0,0.0,0.0,3.0,10.0,0.0,0.0,60.0,0.5,10.9
1149,Pt,0.5,0,0.0,WI,0,25,0.0,TiO2,0,1.0,0.0,Ce,5.0,0,0.0,255.0,0.0,0.0,3.0,10.0,0.0,0.0,60.0,0.5,39.3
1150,Pt,0.5,0,0.0,WI,0,25,0.0,TiO2,0,1.0,0.0,Ce,5.0,0,0.0,279.0,0.0,0.0,3.0,10.0,0.0,0.0,60.0,0.5,56.8
1151,Pt,0.5,0,0.0,WI,0,25,0.0,TiO2,0,1.0,0.0,Ce,5.0,0,0.0,305.0,0.0,0.0,3.0,10.0,0.0,0.0,60.0,0.5,79.9
1152,Pt,0.5,0,0.0,WI,0,25,0.0,TiO2,0,1.0,0.0,Ce,5.0,0,0.0,325.0,0.0,0.0,3.0,10.0,0.0,0.0,60.0,0.5,94.1
1153,Pt,0.5,0,0.0,WI,0,25,0.0,TiO2,0,1.0,0.0,Ce,5.0,0,0.0,366.0,0.0,0.0,3.0,10.0,0.0,0.0,60.0,0.5,98.0
1154,Pt,0.5,0,0.0,WI,0,25,0.0,TiO2,0,1.0,0.0,Ce,5.0,0,0.0,388.0,0.0,0.0,3.0,10.0,0.0,0.0,60.0,0.5,97.7
1155,Pt,0.5,0,0.0,WI,0,25,0.0,TiO2,0,1.0,0.0,Ce,5.0,0,0.0,419.0,0.0,0.0,3.0,10.0,0.0,0.0,60.0,0.5,96.9
1156,Pt,0.5,0,0.0,WI,0,25,0.0,TiO2,0,1.0,0.0,Ce,5.0,0,0.0,457.0,0.0,0.0,3.0,10.0,0.0,0.0,60.0,0.5,96.1
1157,Pt,0.5,0,0.0,WI,0,25,0.0,TiO2,0,1.0,0.0,Ce,10.0,0,0.0,261.0,0.0,0.0,3.0,10.0,0.0,0.0,60.0,0.5,44.0
1158,Pt,0.5,0,0.0,WI,0,25,0.0,TiO2,0,1.0,0.0,Ce,10.0,0,0.0,273.0,0.0,0.0,3.0,10.0,0.0,0.0,60.0,0.5,52.6
1159,Pt,0.5,0,0.0,WI,0,25,0.0,TiO2,0,1.0,0.0,Ce,10.0,0,0.0,303.0,0.0,0.0,3.0,10.0,0.0,0.0,60.0,0.5,75.4
1160,Pt,0.5,0,0.0,WI,0,25,0.0,TiO2,0,1.0,0.0,Ce,10.0,0,0.0,314.0,0.0,0.0,3.0,10.0,0.0,0.0,60.0,0.5,82.1
1161,Pt,0.5,0,0.0,WI,0,25,0.0,TiO2,0,1.0,0.0,Ce,10.0,0,0.0,322.0,0.0,0.0,3.0,10.0,0.0,0.0,60.0,0.5,88.2
1162,Pt,0.5,0,0.0,WI,0,25,0.0,TiO2,0,1.0,0.0,Ce,10.0,0,0.0,334.0,0.0,0.0,3.0,10.0,0.0,0.0,60.0,0.5,94.1
1163,Pt,0.5,0,0.0,WI,0,25,0.0,TiO2,0,1.0,0.0,Ce,10.0,0,0.0,354.0,0.0,0.0,3.0,10.0,0.0,0.0,60.0,0.5,99.1
1164,Pt,0.5,0,0.0,WI,0,25,0.0,TiO2,0,1.0,0.0,Ce,10.0,0,0.0,436.0,0.0,0.0,3.0,10.0,0.0,0.0,60.0,0.5,96.1
1165,Pt,0.5,0,0.0,WI,0,25,0.0,TiO2,0,1.0,0.0,Ce,20.0,0,0.0,172.0,0.0,0.0,3.0,10.0,0.0,0.0,60.0,0.5,1.42
1166,Pt,0.5,0,0.0,WI,0,25,0.0,TiO2,0,1.0,0.0,Ce,20.0,0,0.0,192.0,0.0,0.0,3.0,10.0,0.0,0.0,60.0,0.5,4.21
1167,Pt,0.5,0,0.0,WI,0,25,0.0,TiO2,0,1.0,0.0,Ce,20.0,0,0.0,211.0,0.0,0.0,3.0,10.0,0.0,0.0,60.0,0.5,9.51
1168,Pt,0.5,0,0.0,WI,0,25,0.0,TiO2,0,1.0,0.0,Ce,20.0,0,0.0,232.0,0.0,0.0,3.0,10.0,0.0,0.0,60.0,0.5,19.0
1169,Pt,0.5,0,0.0,WI,0,25,0.0,TiO2,0,1.0,0.0,Ce,20.0,0,0.0,259.0,0.0,0.0,3.0,10.0,0.0,0.0,60.0,0.5,35.9
1170,Pt,0.5,0,0.0,WI,0,25,0.0,TiO2,0,1.0,0.0,Ce,20.0,0,0.0,276.0,0.0,0.0,3.0,10.0,0.0,0.0,60.0,0.5,53.7
1171,Pt,0.5,0,0.0,WI,0,25,0.0,TiO2,0,1.0,0.0,Ce,20.0,0,0.0,315.0,0.0,0.0,3.0,10.0,0.0,0.0,60.0,0.5,84.1
1172,Pt,0.5,0,0.0,WI,0,25,0.0,TiO2,0,1.0,0.0,Ce,20.0,0,0.0,337.0,0.0,0.0,3.0,10.0,0.0,0.0,60.0,0.5,96.6
1173,Pt,0.5,0,0.0,WI,0,25,0.0,TiO2,0,1.0,0.0,Ce,20.0,0,0.0,357.0,0.0,0.0,3.0,10.0,0.0,0.0,60.0,0.5,96.6
1174,Pt,0.5,0,0.0,WI,0,25,0.0,TiO2,0,1.0,0.0,Ce,20.0,0,0.0,382.0,0.0,0.0,3.0,10.0,0.0,0.0,60.0,0.5,98.0
1175,Pt,0.5,0,0.0,WI,0,25,0.0,TiO2,0,1.0,0.0,Ce,20.0,0,0.0,412.0,0.0,0.0,3.0,10.0,0.0,0.0,60.0,0.5,96.9
1176,Pt,0.5,0,0.0,WI,0,25,0.0,TiO2,0,1.0,0.0,Ce,20.0,0,0.0,452.0,0.0,0.0,3.0,10.0,0.0,0.0,60.0,0.5,95.6
1177,Pt,0.5,0,0.0,WI,0,25,0.0,Al2O3,0,1.0,0.0,Co,5.0,0,0.0,224.0,0.0,0.0,3.0,10.0,0.0,0.0,60.0,0.5,1.94
1178,Pt,0.5,0,0.0,WI,0,25,0.0,Al2O3,0,1.0,0.0,Co,5.0,0,0.0,235.0,0.0,0.0,3.0,10.0,0.0,0.0,60.0,0.5,3.06
1179,Pt,0.5,0,0.0,WI,0,25,0.0,Al2O3,0,1.0,0.0,Co,5.0,0,0.0,245.0,0.0,0.0,3.0,10.0,0.0,0.0,60.0,0.5,4.72
1180,Pt,0.5,0,0.0,WI,0,25,0.0,Al2O3,0,1.0,0.0,Co,5.0,0,0.0,257.0,0.0,0.0,3.0,10.0,0.0,0.0,60.0,0.5,5.83
1181,Pt,0.5,0,0.0,WI,0,25,0.0,Al2O3,0,1.0,0.0,Co,5.0,0,0.0,296.0,0.0,0.0,3.0,10.0,0.0,0.0,60.0,0.5,24.2
1182,Pt,0.5,0,0.0,WI,0,25,0.0,Al2O3,0,1.0,0.0,Co,5.0,0,0.0,307.0,0.0,0.0,3.0,10.0,0.0,0.0,60.0,0.5,35.3
1183,Pt,0.5,0,0.0,WI,0,25,0.0,Al2O3,0,1.0,0.0,Co,5.0,0,0.0,316.0,0.0,0.0,3.0,10.0,0.0,0.0,60.0,0.5,56.7
1184,Pt,0.5,0,0.0,WI,0,25,0.0,Al2O3,0,1.0,0.0,Co,5.0,0,0.0,328.0,0.0,0.0,3.0,10.0,0.0,0.0,60.0,0.5,81.4
1185,Pt,0.5,0,0.0,WI,0,25,0.0,Al2O3,0,1.0,0.0,Co,5.0,0,0.0,369.0,0.0,0.0,3.0,10.0,0.0,0.0,60.0,0.5,97.2
1186,Pt,0.5,0,0.0,WI,0,25,0.0,Al2O3,0,1.0,0.0,Co,5.0,0,0.0,398.0,0.0,0.0,3.0,10.0,0.0,0.0,60.0,0.5,96.4
1187,Pt,0.5,0,0.0,WI,0,25,0.0,Al2O3,0,1.0,0.0,Co,5.0,0,0.0,428.0,0.0,0.0,3.0,10.0,0.0,0.0,60.0,0.5,95.3
1188,Pt,0.5,0,0.0,WI,0,25,0.0,Al2O3,0,1.0,0.0,Co,5.0,0,0.0,457.0,0.0,0.0,3.0,10.0,0.0,0.0,60.0,0.5,93.6
1189,Pt,0.5,0,0.0,WI,0,25,0.0,Al2O3,0,1.0,0.0,Co,10.0,0,0.0,209.0,0.0,0.0,3.0,10.0,0.0,0.0,60.0,0.5,1.67
1190,Pt,0.5,0,0.0,WI,0,25,0.0,Al2O3,0,1.0,0.0,Co,10.0,0,0.0,221.0,0.0,0.0,3.0,10.0,0.0,0.0,60.0,0.5,2.5
1191,Pt,0.5,0,0.0,WI,0,25,0.0,Al2O3,0,1.0,0.0,Co,10.0,0,0.0,241.0,0.0,0.0,3.0,10.0,0.0,0.0,60.0,0.5,5.28
1192,Pt,0.5,0,0.0,WI,0,25,0.0,Al2O3,0,1.0,0.0,Co,10.0,0,0.0,262.0,0.0,0.0,3.0,10.0,0.0,0.0,60.0,0.5,13.1
1193,Pt,0.5,0,0.0,WI,0,25,0.0,Al2O3,0,1.0,0.0,Co,10.0,0,0.0,272.0,0.0,0.0,3.0,10.0,0.0,0.0,60.0,0.5,19.2
1194,Pt,0.5,0,0.0,WI,0,25,0.0,Al2O3,0,1.0,0.0,Co,10.0,0,0.0,282.0,0.0,0.0,3.0,10.0,0.0,0.0,60.0,0.5,27.2
1195,Pt,0.5,0,0.0,WI,0,25,0.0,Al2O3,0,1.0,0.0,Co,10.0,0,0.0,294.0,0.0,0.0,3.0,10.0,0.0,0.0,60.0,0.5,44.4
1196,Pt,0.5,0,0.0,WI,0,25,0.0,Al2O3,0,1.0,0.0,Co,10.0,0,0.0,304.0,0.0,0.0,3.0,10.0,0.0,0.0,60.0,0.5,63.3
1197,Pt,0.5,0,0.0,WI,0,25,0.0,Al2O3,0,1.0,0.0,Co,10.0,0,0.0,316.0,0.0,0.0,3.0,10.0,0.0,0.0,60.0,0.5,84.2
1198,Pt,0.5,0,0.0,WI,0,25,0.0,Al2O3,0,1.0,0.0,Co,10.0,0,0.0,325.0,0.0,0.0,3.0,10.0,0.0,0.0,60.0,0.5,93.6
1199,Pt,0.5,0,0.0,WI,0,25,0.0,Al2O3,0,1.0,0.0,Co,10.0,0,0.0,425.0,0.0,0.0,3.0,10.0,0.0,0.0,60.0,0.5,96.1
1200,Pt,0.5,0,0.0,WI,0,25,0.0,Al2O3,0,1.0,0.0,Co,20.0,0,0.0,201.0,0.0,0.0,3.0,10.0,0.0,0.0,60.0,0.5,0.556
1201,Pt,0.5,0,0.0,WI,0,25,0.0,Al2O3,0,1.0,0.0,Co,20.0,0,0.0,211.0,0.0,0.0,3.0,10.0,0.0,0.0,60.0,0.5,1.67
1202,Pt,0.5,0,0.0,WI,0,25,0.0,Al2O3,0,1.0,0.0,Co,20.0,0,0.0,222.0,0.0,0.0,3.0,10.0,0.0,0.0,60.0,0.5,2.78
1203,Pt,0.5,0,0.0,WI,0,25,0.0,Al2O3,0,1.0,0.0,Co,20.0,0,0.0,233.0,0.0,0.0,3.0,10.0,0.0,0.0,60.0,0.5,4.44
1204,Pt,0.5,0,0.0,WI,0,25,0.0,Al2O3,0,1.0,0.0,Co,20.0,0,0.0,242.0,0.0,0.0,3.0,10.0,0.0,0.0,60.0,0.5,7.78
1205,Pt,0.5,0,0.0,WI,0,25,0.0,Al2O3,0,1.0,0.0,Co,20.0,0,0.0,253.0,0.0,0.0,3.0,10.0,0.0,0.0,60.0,0.5,12.5
1206,Pt,0.5,0,0.0,WI,0,25,0.0,Al2O3,0,1.0,0.0,Co,20.0,0,0.0,262.0,0.0,0.0,3.0,10.0,0.0,0.0,60.0,0.5,16.9
1207,Pt,0.5,0,0.0,WI,0,25,0.0,Al2O3,0,1.0,0.0,Co,20.0,0,0.0,275.0,0.0,0.0,3.0,10.0,0.0,0.0,60.0,0.5,30.6
1208,Pt,0.5,0,0.0,WI,0,25,0.0,Al2O3,0,1.0,0.0,Co,20.0,0,0.0,283.0,0.0,0.0,3.0,10.0,0.0,0.0,60.0,0.5,39.4
1209,Pt,0.5,0,0.0,WI,0,25,0.0,Al2O3,0,1.0,0.0,Co,20.0,0,0.0,298.0,0.0,0.0,3.0,10.0,0.0,0.0,60.0,0.5,70.6
1210,Pt,0.5,0,0.0,WI,0,25,0.0,Al2O3,0,1.0,0.0,Co,20.0,0,0.0,311.0,0.0,0.0,3.0,10.0,0.0,0.0,60.0,0.5,88.3
1211,Pt,0.5,0,0.0,WI,0,25,0.0,Al2O3,0,1.0,0.0,Co,20.0,0,0.0,322.0,0.0,0.0,3.0,10.0,0.0,0.0,60.0,0.5,93.6
1212,Pt,0.5,0,0.0,WI,0,25,0.0,Al2O3,0,1.0,0.0,Co,20.0,0,0.0,331.0,0.0,0.0,3.0,10.0,0.0,0.0,60.0,0.5,96.7
1213,Pt,0.5,0,0.0,WI,0,25,0.0,Al2O3,0,1.0,0.0,Co,20.0,0,0.0,340.0,0.0,0.0,3.0,10.0,0.0,0.0,60.0,0.5,97.5
1214,Pt,0.5,0,0.0,WI,0,25,0.0,Al2O3,0,1.0,0.0,Co,20.0,0,0.0,368.0,0.0,0.0,3.0,10.0,0.0,0.0,60.0,0.5,96.9
1215,Pt,0.5,0,0.0,WI,0,25,0.0,Al2O3,0,1.0,0.0,Co,20.0,0,0.0,398.0,0.0,0.0,3.0,10.0,0.0,0.0,60.0,0.5,95.6
1216,Pt,0.5,0,0.0,WI,0,25,0.0,Al2O3,0,1.0,0.0,Co,20.0,0,0.0,427.0,0.0,0.0,3.0,10.0,0.0,0.0,60.0,0.5,95.3
1217,Pt,0.5,0,0.0,WI,0,25,0.0,Al2O3,0,1.0,0.0,0,0.0,0,0.0,244.0,20.0,0.0,3.0,10.0,6.0,0.0,60.0,0.5,1.03
1218,Pt,0.5,0,0.0,WI,0,25,0.0,Al2O3,0,1.0,0.0,0,0.0,0,0.0,254.0,20.0,0.0,3.0,10.0,6.0,0.0,60.0,0.5,2.24
1219,Pt,0.5,0,0.0,WI,0,25,0.0,Al2O3,0,1.0,0.0,0,0.0,0,0.0,262.0,20.0,0.0,3.0,10.0,6.0,0.0,60.0,0.5,3.1
1220,Pt,0.5,0,0.0,WI,0,25,0.0,Al2O3,0,1.0,0.0,0,0.0,0,0.0,272.0,20.0,0.0,3.0,10.0,6.0,0.0,60.0,0.5,3.97
1221,Pt,0.5,0,0.0,WI,0,25,0.0,Al2O3,0,1.0,0.0,0,0.0,0,0.0,280.0,20.0,0.0,3.0,10.0,6.0,0.0,60.0,0.5,5.0
1222,Pt,0.5,0,0.0,WI,0,25,0.0,Al2O3,0,1.0,0.0,0,0.0,0,0.0,290.0,20.0,0.0,3.0,10.0,6.0,0.0,60.0,0.5,8.1
1223,Pt,0.5,0,0.0,WI,0,25,0.0,Al2O3,0,1.0,0.0,0,0.0,0,0.0,301.0,20.0,0.0,3.0,10.0,6.0,0.0,60.0,0.5,9.14
1224,Pt,0.5,0,0.0,WI,0,25,0.0,Al2O3,0,1.0,0.0,0,0.0,0,0.0,313.0,20.0,0.0,3.0,10.0,6.0,0.0,60.0,0.5,14.0
1225,Pt,0.5,0,0.0,WI,0,25,0.0,Al2O3,0,1.0,0.0,0,0.0,0,0.0,325.0,20.0,0.0,3.0,10.0,6.0,0.0,60.0,0.5,16.2
1226,Pt,0.5,0,0.0,WI,0,25,0.0,Al2O3,0,1.0,0.0,0,0.0,0,0.0,348.0,20.0,0.0,3.0,10.0,6.0,0.0,60.0,0.5,24.3
1227,Pt,0.5,0,0.0,WI,0,25,0.0,Al2O3,0,1.0,0.0,0,0.0,0,0.0,369.0,20.0,0.0,3.0,10.0,6.0,0.0,60.0,0.5,33.3
1228,Pt,0.5,0,0.0,WI,0,25,0.0,Al2O3,0,1.0,0.0,0,0.0,0,0.0,401.0,20.0,0.0,3.0,10.0,6.0,0.0,60.0,0.5,37.4
1229,Pt,0.5,0,0.0,WI,0,25,0.0,Al2O3,0,1.0,0.0,0,0.0,0,0.0,425.0,20.0,0.0,3.0,10.0,6.0,0.0,60.0,0.5,36.2
1230,Pt,0.5,0,0.0,WI,0,25,0.0,Al2O3,0,1.0,0.0,0,0.0,0,0.0,451.0,20.0,0.0,3.0,10.0,6.0,0.0,60.0,0.5,31.2
1231,Pt,0.5,0,0.0,WI,0,25,0.0,TiO2,0,1.0,0.0,Nd,10.0,0,0.0,204.0,20.0,0.0,3.0,10.0,6.0,0.0,60.0,0.5,1.38
1232,Pt,0.5,0,0.0,WI,0,25,0.0,TiO2,0,1.0,0.0,Nd,10.0,0,0.0,224.0,20.0,0.0,3.0,10.0,6.0,0.0,60.0,0.5,2.76
1233,Pt,0.5,0,0.0,WI,0,25,0.0,TiO2,0,1.0,0.0,Nd,10.0,0,0.0,232.0,20.0,0.0,3.0,10.0,6.0,0.0,60.0,0.5,2.93
1234,Pt,0.5,0,0.0,WI,0,25,0.0,TiO2,0,1.0,0.0,Nd,10.0,0,0.0,244.0,20.0,0.0,3.0,10.0,6.0,0.0,60.0,0.5,4.83
1235,Pt,0.5,0,0.0,WI,0,25,0.0,TiO2,0,1.0,0.0,Nd,10.0,0,0.0,252.0,20.0,0.0,3.0,10.0,6.0,0.0,60.0,0.5,5.17
1236,Pt,0.5,0,0.0,WI,0,25,0.0,TiO2,0,1.0,0.0,Nd,10.0,0,0.0,262.0,20.0,0.0,3.0,10.0,6.0,0.0,60.0,0.5,6.21
1237,Pt,0.5,0,0.0,WI,0,25,0.0,TiO2,0,1.0,0.0,Nd,10.0,0,0.0,282.0,20.0,0.0,3.0,10.0,6.0,0.0,60.0,0.5,8.1
1238,Pt,0.5,0,0.0,WI,0,25,0.0,TiO2,0,1.0,0.0,Nd,10.0,0,0.0,302.0,20.0,0.0,3.0,10.0,6.0,0.0,60.0,0.5,15.7
1239,Pt,0.5,0,0.0,WI,0,25,0.0,TiO2,0,1.0,0.0,Nd,10.0,0,0.0,322.0,20.0,0.0,3.0,10.0,6.0,0.0,60.0,0.5,20.5
1240,Pt,0.5,0,0.0,WI,0,25,0.0,TiO2,0,1.0,0.0,Nd,10.0,0,0.0,338.0,20.0,0.0,3.0,10.0,6.0,0.0,60.0,0.5,28.3
1241,Pt,0.5,0,0.0,WI,0,25,0.0,TiO2,0,1.0,0.0,Nd,10.0,0,0.0,352.0,20.0,0.0,3.0,10.0,6.0,0.0,60.0,0.5,38.1
1242,Pt,0.5,0,0.0,WI,0,25,0.0,TiO2,0,1.0,0.0,Nd,10.0,0,0.0,367.0,20.0,0.0,3.0,10.0,6.0,0.0,60.0,0.5,40.5
1243,Pt,0.5,0,0.0,WI,0,25,0.0,TiO2,0,1.0,0.0,Nd,10.0,0,0.0,393.0,20.0,0.0,3.0,10.0,6.0,0.0,60.0,0.5,42.6
1244,Pt,0.5,0,0.0,WI,0,25,0.0,TiO2,0,1.0,0.0,Nd,10.0,0,0.0,417.0,20.0,0.0,3.0,10.0,6.0,0.0,60.0,0.5,40.0
1245,Pt,0.5,0,0.0,WI,0,25,0.0,TiO2,0,1.0,0.0,Nd,10.0,0,0.0,437.0,20.0,0.0,3.0,10.0,6.0,0.0,60.0,0.5,35.7
1246,Pt,0.5,0,0.0,WI,0,25,0.0,TiO2,0,1.0,0.0,Nd,10.0,0,0.0,455.0,20.0,0.0,3.0,10.0,6.0,0.0,60.0,0.5,28.3
1247,Pt,0.5,0,0.0,WI,0,25,0.0,TiO2,0,1.0,0.0,Ce,10.0,0,0.0,245.0,20.0,0.0,3.0,10.0,6.0,0.0,60.0,0.5,3.97
1248,Pt,0.5,0,0.0,WI,0,25,0.0,TiO2,0,1.0,0.0,Ce,10.0,0,0.0,254.0,20.0,0.0,3.0,10.0,6.0,0.0,60.0,0.5,4.83
1249,Pt,0.5,0,0.0,WI,0,25,0.0,TiO2,0,1.0,0.0,Ce,10.0,0,0.0,264.0,20.0,0.0,3.0,10.0,6.0,0.0,60.0,0.5,7.24
1250,Pt,0.5,0,0.0,WI,0,25,0.0,TiO2,0,1.0,0.0,Ce,10.0,0,0.0,273.0,20.0,0.0,3.0,10.0,6.0,0.0,60.0,0.5,8.97
1251,Pt,0.5,0,0.0,WI,0,25,0.0,TiO2,0,1.0,0.0,Ce,10.0,0,0.0,285.0,20.0,0.0,3.0,10.0,6.0,0.0,60.0,0.5,13.6
1252,Pt,0.5,0,0.0,WI,0,25,0.0,TiO2,0,1.0,0.0,Ce,10.0,0,0.0,294.0,20.0,0.0,3.0,10.0,6.0,0.0,60.0,0.5,15.0
1253,Pt,0.5,0,0.0,WI,0,25,0.0,TiO2,0,1.0,0.0,Ce,10.0,0,0.0,309.0,20.0,0.0,3.0,10.0,6.0,0.0,60.0,0.5,20.2
1254,Pt,0.5,0,0.0,WI,0,25,0.0,TiO2,0,1.0,0.0,Ce,10.0,0,0.0,319.0,20.0,0.0,3.0,10.0,6.0,0.0,60.0,0.5,25.9
1255,Pt,0.5,0,0.0,WI,0,25,0.0,TiO2,0,1.0,0.0,Ce,10.0,0,0.0,331.0,20.0,0.0,3.0,10.0,6.0,0.0,60.0,0.5,30.2
1256,Pt,0.5,0,0.0,WI,0,25,0.0,TiO2,0,1.0,0.0,Ce,10.0,0,0.0,348.0,20.0,0.0,3.0,10.0,6.0,0.0,60.0,0.5,36.7
1257,Pt,0.5,0,0.0,WI,0,25,0.0,TiO2,0,1.0,0.0,Ce,10.0,0,0.0,360.0,20.0,0.0,3.0,10.0,6.0,0.0,60.0,0.5,40.7
1258,Pt,0.5,0,0.0,WI,0,25,0.0,TiO2,0,1.0,0.0,Ce,10.0,0,0.0,375.0,20.0,0.0,3.0,10.0,6.0,0.0,60.0,0.5,43.4
1259,Pt,0.5,0,0.0,WI,0,25,0.0,TiO2,0,1.0,0.0,Ce,10.0,0,0.0,399.0,20.0,0.0,3.0,10.0,6.0,0.0,60.0,0.5,41.6
1260,Pt,0.5,0,0.0,WI,0,25,0.0,TiO2,0,1.0,0.0,Ce,10.0,0,0.0,424.0,20.0,0.0,3.0,10.0,6.0,0.0,60.0,0.5,37.9
1261,Pt,0.5,0,0.0,WI,0,25,0.0,TiO2,0,1.0,0.0,Ce,10.0,0,0.0,451.0,20.0,0.0,3.0,10.0,6.0,0.0,60.0,0.5,29.5
1262,Pt,0.5,0,0.0,WI,0,25,0.0,CeO2,0,1.0,0.0,Yb,10.0,0,0.0,185.0,0.0,0.0,3.0,10.0,0.0,0.0,60.0,0.5,2.52
1263,Pt,0.5,0,0.0,WI,0,25,0.0,CeO2,0,1.0,0.0,Yb,10.0,0,0.0,205.0,0.0,0.0,3.0,10.0,0.0,0.0,60.0,0.5,6.44
1264,Pt,0.5,0,0.0,WI,0,25,0.0,CeO2,0,1.0,0.0,Yb,10.0,0,0.0,225.0,0.0,0.0,3.0,10.0,0.0,0.0,60.0,0.5,11.8
1265,Pt,0.5,0,0.0,WI,0,25,0.0,CeO2,0,1.0,0.0,Yb,10.0,0,0.0,245.0,0.0,0.0,3.0,10.0,0.0,0.0,60.0,0.5,24.6
1266,Pt,0.5,0,0.0,WI,0,25,0.0,CeO2,0,1.0,0.0,Yb,10.0,0,0.0,267.0,0.0,0.0,3.0,10.0,0.0,0.0,60.0,0.5,43.7
1267,Pt,0.5,0,0.0,WI,0,25,0.0,CeO2,0,1.0,0.0,Yb,10.0,0,0.0,287.0,0.0,0.0,3.0,10.0,0.0,0.0,60.0,0.5,64.1
1268,Pt,0.5,0,0.0,WI,0,25,0.0,CeO2,0,1.0,0.0,Yb,10.0,0,0.0,307.0,0.0,0.0,3.0,10.0,0.0,0.0,60.0,0.5,89.6
1269,Pt,0.5,0,0.0,WI,0,25,0.0,CeO2,0,1.0,0.0,Yb,10.0,0,0.0,327.0,0.0,0.0,3.0,10.0,0.0,0.0,60.0,0.5,98.3
1270,Pt,0.5,0,0.0,WI,0,25,0.0,CeO2,0,1.0,0.0,Yb,10.0,0,0.0,347.0,0.0,0.0,3.0,10.0,0.0,0.0,60.0,0.5,98.3
1271,Pt,0.5,0,0.0,WI,0,25,0.0,CeO2,0,1.0,0.0,Yb,10.0,0,0.0,366.0,0.0,0.0,3.0,10.0,0.0,0.0,60.0,0.5,98.0
1272,Pt,0.5,0,0.0,WI,0,25,0.0,CeO2,0,1.0,0.0,Yb,10.0,0,0.0,404.0,0.0,0.0,3.0,10.0,0.0,0.0,60.0,0.5,96.9
1273,Pt,0.5,0,0.0,WI,0,25,0.0,CeO2,0,1.0,0.0,Gd,10.0,0,0.0,191.0,0.0,0.0,3.0,10.0,0.0,0.0,60.0,0.5,2.52
1274,Pt,0.5,0,0.0,WI,0,25,0.0,CeO2,0,1.0,0.0,Gd,10.0,0,0.0,208.0,0.0,0.0,3.0,10.0,0.0,0.0,60.0,0.5,5.32
1275,Pt,0.5,0,0.0,WI,0,25,0.0,CeO2,0,1.0,0.0,Gd,10.0,0,0.0,227.0,0.0,0.0,3.0,10.0,0.0,0.0,60.0,0.5,11.5
1276,Pt,0.5,0,0.0,WI,0,25,0.0,CeO2,0,1.0,0.0,Gd,10.0,0,0.0,250.0,0.0,0.0,3.0,10.0,0.0,0.0,60.0,0.5,23.2
1277,Pt,0.5,0,0.0,WI,0,25,0.0,CeO2,0,1.0,0.0,Gd,10.0,0,0.0,269.0,0.0,0.0,3.0,10.0,0.0,0.0,60.0,0.5,37.5
1278,Pt,0.5,0,0.0,WI,0,25,0.0,CeO2,0,1.0,0.0,Gd,10.0,0,0.0,282.0,0.0,0.0,3.0,10.0,0.0,0.0,60.0,0.5,45.7
1279,Pt,0.5,0,0.0,WI,0,25,0.0,CeO2,0,1.0,0.0,Gd,10.0,0,0.0,290.0,0.0,0.0,3.0,10.0,0.0,0.0,60.0,0.5,56.3
1280,Pt,0.5,0,0.0,WI,0,25,0.0,CeO2,0,1.0,0.0,Gd,10.0,0,0.0,311.0,0.0,0.0,3.0,10.0,0.0,0.0,60.0,0.5,80.1
1281,Pt,0.5,0,0.0,WI,0,25,0.0,CeO2,0,1.0,0.0,Gd,10.0,0,0.0,331.0,0.0,0.0,3.0,10.0,0.0,0.0,60.0,0.5,93.0
1282,Pt,0.5,0,0.0,WI,0,25,0.0,CeO2,0,1.0,0.0,Gd,10.0,0,0.0,341.0,0.0,0.0,3.0,10.0,0.0,0.0,60.0,0.5,96.6
1283,Pt,0.5,0,0.0,WI,0,25,0.0,CeO2,0,1.0,0.0,Gd,10.0,0,0.0,350.0,0.0,0.0,3.0,10.0,0.0,0.0,60.0,0.5,97.8
1284,Pt,0.5,0,0.0,WI,0,25,0.0,CeO2,0,1.0,0.0,Gd,10.0,0,0.0,363.0,0.0,0.0,3.0,10.0,0.0,0.0,60.0,0.5,98.3
1285,Pt,0.5,0,0.0,WI,0,25,0.0,CeO2,0,1.0,0.0,Gd,10.0,0,0.0,393.0,0.0,0.0,3.0,10.0,0.0,0.0,60.0,0.5,97.8
1286,Pt,0.5,0,0.0,WI,0,25,0.0,CeO2,0,1.0,0.0,Gd,10.0,0,0.0,423.0,0.0,0.0,3.0,10.0,0.0,0.0,60.0,0.5,96.6
1287,Pt,0.5,0,0.0,WI,0,25,0.0,CeO2,0,1.0,0.0,Mg,10.0,0,0.0,192.0,0.0,0.0,3.0,10.0,0.0,0.0,60.0,0.5,2.24
1288,Pt,0.5,0,0.0,WI,0,25,0.0,CeO2,0,1.0,0.0,Mg,10.0,0,0.0,202.0,0.0,0.0,3.0,10.0,0.0,0.0,60.0,0.5,2.52
1289,Pt,0.5,0,0.0,WI,0,25,0.0,CeO2,0,1.0,0.0,Mg,10.0,0,0.0,234.0,0.0,0.0,3.0,10.0,0.0,0.0,60.0,0.5,13.2
1290,Pt,0.5,0,0.0,WI,0,25,0.0,CeO2,0,1.0,0.0,Mg,10.0,0,0.0,244.0,0.0,0.0,3.0,10.0,0.0,0.0,60.0,0.5,17.4
1291,Pt,0.5,0,0.0,WI,0,25,0.0,CeO2,0,1.0,0.0,Mg,10.0,0,0.0,254.0,0.0,0.0,3.0,10.0,0.0,0.0,60.0,0.5,24.1
1292,Pt,0.5,0,0.0,WI,0,25,0.0,CeO2,0,1.0,0.0,Mg,10.0,0,0.0,282.0,0.0,0.0,3.0,10.0,0.0,0.0,60.0,0.5,45.7
1293,Pt,0.5,0,0.0,WI,0,25,0.0,CeO2,0,1.0,0.0,Mg,10.0,0,0.0,295.0,0.0,0.0,3.0,10.0,0.0,0.0,60.0,0.5,57.1
1294,Pt,0.5,0,0.0,WI,0,25,0.0,CeO2,0,1.0,0.0,Mg,10.0,0,0.0,308.0,0.0,0.0,3.0,10.0,0.0,0.0,60.0,0.5,76.5
1295,Pt,0.5,0,0.0,WI,0,25,0.0,CeO2,0,1.0,0.0,Mg,10.0,0,0.0,333.0,0.0,0.0,3.0,10.0,0.0,0.0,60.0,0.5,97.2
1296,Pt,0.5,0,0.0,WI,0,25,0.0,CeO2,0,1.0,0.0,Mg,10.0,0,0.0,363.0,0.0,0.0,3.0,10.0,0.0,0.0,60.0,0.5,98.0
1297,Pt,0.5,0,0.0,WI,0,25,0.0,CeO2,0,1.0,0.0,Mg,10.0,0,0.0,393.0,0.0,0.0,3.0,10.0,0.0,0.0,60.0,0.5,97.5
1298,Pt,0.5,0,0.0,WI,0,25,0.0,CeO2,0,1.0,0.0,Mg,10.0,0,0.0,423.0,0.0,0.0,3.0,10.0,0.0,0.0,60.0,0.5,96.6
1299,Pt,0.5,0,0.0,WI,0,25,0.0,CeO2,0,1.0,0.0,La,10.0,0,0.0,184.0,0.0,0.0,3.0,10.0,0.0,0.0,60.0,0.5,1.12
1300,Pt,0.5,0,0.0,WI,0,25,0.0,CeO2,0,1.0,0.0,La,10.0,0,0.0,195.0,0.0,0.0,3.0,10.0,0.0,0.0,60.0,0.5,2.52
1301,Pt,0.5,0,0.0,WI,0,25,0.0,CeO2,0,1.0,0.0,La,10.0,0,0.0,205.0,0.0,0.0,3.0,10.0,0.0,0.0,60.0,0.5,4.2
1302,Pt,0.5,0,0.0,WI,0,25,0.0,CeO2,0,1.0,0.0,La,10.0,0,0.0,214.0,0.0,0.0,3.0,10.0,0.0,0.0,60.0,0.5,6.16
1303,Pt,0.5,0,0.0,WI,0,25,0.0,CeO2,0,1.0,0.0,La,10.0,0,0.0,223.0,0.0,0.0,3.0,10.0,0.0,0.0,60.0,0.5,8.12
1304,Pt,0.5,0,0.0,WI,0,25,0.0,CeO2,0,1.0,0.0,La,10.0,0,0.0,244.0,0.0,0.0,3.0,10.0,0.0,0.0,60.0,0.5,15.7
1305,Pt,0.5,0,0.0,WI,0,25,0.0,CeO2,0,1.0,0.0,La,10.0,0,0.0,264.0,0.0,0.0,3.0,10.0,0.0,0.0,60.0,0.5,30.3
1306,Pt,0.5,0,0.0,WI,0,25,0.0,CeO2,0,1.0,0.0,La,10.0,0,0.0,284.0,0.0,0.0,3.0,10.0,0.0,0.0,60.0,0.5,45.4
1307,Pt,0.5,0,0.0,WI,0,25,0.0,CeO2,0,1.0,0.0,La,10.0,0,0.0,295.0,0.0,0.0,3.0,10.0,0.0,0.0,60.0,0.5,60.5
1308,Pt,0.5,0,0.0,WI,0,25,0.0,CeO2,0,1.0,0.0,La,10.0,0,0.0,305.0,0.0,0.0,3.0,10.0,0.0,0.0,60.0,0.5,69.5
1309,Pt,0.5,0,0.0,WI,0,25,0.0,CeO2,0,1.0,0.0,La,10.0,0,0.0,315.0,0.0,0.0,3.0,10.0,0.0,0.0,60.0,0.5,83.2
1310,Pt,0.5,0,0.0,WI,0,25,0.0,CeO2,0,1.0,0.0,La,10.0,0,0.0,325.0,0.0,0.0,3.0,10.0,0.0,0.0,60.0,0.5,91.3
1311,Pt,0.5,0,0.0,WI,0,25,0.0,CeO2,0,1.0,0.0,La,10.0,0,0.0,354.0,0.0,0.0,3.0,10.0,0.0,0.0,60.0,0.5,98.3
1312,Pt,0.5,0,0.0,WI,0,25,0.0,CeO2,0,1.0,0.0,La,10.0,0,0.0,385.0,0.0,0.0,3.0,10.0,0.0,0.0,60.0,0.5,97.5
1313,Pt,0.5,0,0.0,WI,0,25,0.0,CeO2,0,1.0,0.0,La,10.0,0,0.0,413.0,0.0,0.0,3.0,10.0,0.0,0.0,60.0,0.5,97.2
1314,Pt,0.5,0,0.0,WI,0,25,0.0,CeO2,0,1.0,0.0,Ca,10.0,0,0.0,190.0,0.0,0.0,3.0,10.0,0.0,0.0,60.0,0.5,0.56
1315,Pt,0.5,0,0.0,WI,0,25,0.0,CeO2,0,1.0,0.0,Ca,10.0,0,0.0,204.0,0.0,0.0,3.0,10.0,0.0,0.0,60.0,0.5,1.96
1316,Pt,0.5,0,0.0,WI,0,25,0.0,CeO2,0,1.0,0.0,Ca,10.0,0,0.0,212.0,0.0,0.0,3.0,10.0,0.0,0.0,60.0,0.5,2.8
1317,Pt,0.5,0,0.0,WI,0,25,0.0,CeO2,0,1.0,0.0,Ca,10.0,0,0.0,224.0,0.0,0.0,3.0,10.0,0.0,0.0,60.0,0.5,5.32
1318,Pt,0.5,0,0.0,WI,0,25,0.0,CeO2,0,1.0,0.0,Ca,10.0,0,0.0,245.0,0.0,0.0,3.0,10.0,0.0,0.0,60.0,0.5,12.0
1319,Pt,0.5,0,0.0,WI,0,25,0.0,CeO2,0,1.0,0.0,Ca,10.0,0,0.0,256.0,0.0,0.0,3.0,10.0,0.0,0.0,60.0,0.5,16.0
1320,Pt,0.5,0,0.0,WI,0,25,0.0,CeO2,0,1.0,0.0,Ca,10.0,0,0.0,265.0,0.0,0.0,3.0,10.0,0.0,0.0,60.0,0.5,24.6
1321,Pt,0.5,0,0.0,WI,0,25,0.0,CeO2,0,1.0,0.0,Ca,10.0,0,0.0,285.0,0.0,0.0,3.0,10.0,0.0,0.0,60.0,0.5,39.2
1322,Pt,0.5,0,0.0,WI,0,25,0.0,CeO2,0,1.0,0.0,Ca,10.0,0,0.0,307.0,0.0,0.0,3.0,10.0,0.0,0.0,60.0,0.5,63.6
1323,Pt,0.5,0,0.0,WI,0,25,0.0,CeO2,0,1.0,0.0,Ca,10.0,0,0.0,319.0,0.0,0.0,3.0,10.0,0.0,0.0,60.0,0.5,74.2
1324,Pt,0.5,0,0.0,WI,0,25,0.0,CeO2,0,1.0,0.0,Ca,10.0,0,0.0,330.0,0.0,0.0,3.0,10.0,0.0,0.0,60.0,0.5,91.3
1325,Pt,0.5,0,0.0,WI,0,25,0.0,CeO2,0,1.0,0.0,Ca,10.0,0,0.0,349.0,0.0,0.0,3.0,10.0,0.0,0.0,60.0,0.5,97.8
1326,Pt,0.5,0,0.0,WI,0,25,0.0,CeO2,0,1.0,0.0,Ca,10.0,0,0.0,381.0,0.0,0.0,3.0,10.0,0.0,0.0,60.0,0.5,96.1
1327,Pt,0.5,0,0.0,WI,0,25,0.0,CeO2,0,1.0,0.0,Ca,10.0,0,0.0,421.0,0.0,0.0,3.0,10.0,0.0,0.0,60.0,0.5,95.8
1328,Pt,0.5,0,0.0,WI,0,25,0.0,CeO2,0,1.0,0.0,0,0.0,0,0.0,195.0,0.0,0.0,3.0,10.0,0.0,0.0,60.0,0.5,1.96
1329,Pt,0.5,0,0.0,WI,0,25,0.0,CeO2,0,1.0,0.0,0,0.0,0,0.0,206.0,0.0,0.0,3.0,10.0,0.0,0.0,60.0,0.5,3.64
1330,Pt,0.5,0,0.0,WI,0,25,0.0,CeO2,0,1.0,0.0,0,0.0,0,0.0,214.0,0.0,0.0,3.0,10.0,0.0,0.0,60.0,0.5,5.04
1331,Pt,0.5,0,0.0,WI,0,25,0.0,CeO2,0,1.0,0.0,0,0.0,0,0.0,223.0,0.0,0.0,3.0,10.0,0.0,0.0,60.0,0.5,8.12
1332,Pt,0.5,0,0.0,WI,0,25,0.0,CeO2,0,1.0,0.0,0,0.0,0,0.0,236.0,0.0,0.0,3.0,10.0,0.0,0.0,60.0,0.5,9.24
1333,Pt,0.5,0,0.0,WI,0,25,0.0,CeO2,0,1.0,0.0,0,0.0,0,0.0,245.0,0.0,0.0,3.0,10.0,0.0,0.0,60.0,0.5,12.9
1334,Pt,0.5,0,0.0,WI,0,25,0.0,CeO2,0,1.0,0.0,0,0.0,0,0.0,256.0,0.0,0.0,3.0,10.0,0.0,0.0,60.0,0.5,17.6
1335,Pt,0.5,0,0.0,WI,0,25,0.0,CeO2,0,1.0,0.0,0,0.0,0,0.0,268.0,0.0,0.0,3.0,10.0,0.0,0.0,60.0,0.5,22.7
1336,Pt,0.5,0,0.0,WI,0,25,0.0,CeO2,0,1.0,0.0,0,0.0,0,0.0,280.0,0.0,0.0,3.0,10.0,0.0,0.0,60.0,0.5,32.8
1337,Pt,0.5,0,0.0,WI,0,25,0.0,CeO2,0,1.0,0.0,0,0.0,0,0.0,292.0,0.0,0.0,3.0,10.0,0.0,0.0,60.0,0.5,42.6
1338,Pt,0.5,0,0.0,WI,0,25,0.0,CeO2,0,1.0,0.0,0,0.0,0,0.0,306.0,0.0,0.0,3.0,10.0,0.0,0.0,60.0,0.5,53.8
1339,Pt,0.5,0,0.0,WI,0,25,0.0,CeO2,0,1.0,0.0,0,0.0,0,0.0,322.0,0.0,0.0,3.0,10.0,0.0,0.0,60.0,0.5,68.3
1340,Pt,0.5,0,0.0,WI,0,25,0.0,CeO2,0,1.0,0.0,0,0.0,0,0.0,338.0,0.0,0.0,3.0,10.0,0.0,0.0,60.0,0.5,88.5
1341,Pt,0.5,0,0.0,WI,0,25,0.0,CeO2,0,1.0,0.0,0,0.0,0,0.0,354.0,0.0,0.0,3.0,10.0,0.0,0.0,60.0,0.5,92.7
1342,Pt,0.5,0,0.0,WI,0,25,0.0,CeO2,0,1.0,0.0,0,0.0,0,0.0,366.0,0.0,0.0,3.0,10.0,0.0,0.0,60.0,0.5,96.9
1343,Pt,0.5,0,0.0,WI,0,25,0.0,CeO2,0,1.0,0.0,0,0.0,0,0.0,405.0,0.0,0.0,3.0,10.0,0.0,0.0,60.0,0.5,96.4
1344,Pt,0.5,0,0.0,WI,0,25,0.0,CeO2,0,1.0,0.0,Y,10.0,0,0.0,200.0,0.0,0.0,3.0,10.0,0.0,0.0,60.0,0.5,1.12
1345,Pt,0.5,0,0.0,WI,0,25,0.0,CeO2,0,1.0,0.0,Y,10.0,0,0.0,220.0,0.0,0.0,3.0,10.0,0.0,0.0,60.0,0.5,3.92
1346,Pt,0.5,0,0.0,WI,0,25,0.0,CeO2,0,1.0,0.0,Y,10.0,0,0.0,240.0,0.0,0.0,3.0,10.0,0.0,0.0,60.0,0.5,8.68
1347,Pt,0.5,0,0.0,WI,0,25,0.0,CeO2,0,1.0,0.0,Y,10.0,0,0.0,260.0,0.0,0.0,3.0,10.0,0.0,0.0,60.0,0.5,15.7
1348,Pt,0.5,0,0.0,WI,0,25,0.0,CeO2,0,1.0,0.0,Y,10.0,0,0.0,287.0,0.0,0.0,3.0,10.0,0.0,0.0,60.0,0.5,30.3
1349,Pt,0.5,0,0.0,WI,0,25,0.0,CeO2,0,1.0,0.0,Y,10.0,0,0.0,300.0,0.0,0.0,3.0,10.0,0.0,0.0,60.0,0.5,39.8
1350,Pt,0.5,0,0.0,WI,0,25,0.0,CeO2,0,1.0,0.0,Y,10.0,0,0.0,312.0,0.0,0.0,3.0,10.0,0.0,0.0,60.0,0.5,50.7
1351,Pt,0.5,0,0.0,WI,0,25,0.0,CeO2,0,1.0,0.0,Y,10.0,0,0.0,327.0,0.0,0.0,3.0,10.0,0.0,0.0,60.0,0.5,64.1
1352,Pt,0.5,0,0.0,WI,0,25,0.0,CeO2,0,1.0,0.0,Y,10.0,0,0.0,338.0,0.0,0.0,3.0,10.0,0.0,0.0,60.0,0.5,81.0
1353,Pt,0.5,0,0.0,WI,0,25,0.0,CeO2,0,1.0,0.0,Y,10.0,0,0.0,348.0,0.0,0.0,3.0,10.0,0.0,0.0,60.0,0.5,87.4
1354,Pt,0.5,0,0.0,WI,0,25,0.0,CeO2,0,1.0,0.0,Y,10.0,0,0.0,371.0,0.0,0.0,3.0,10.0,0.0,0.0,60.0,0.5,97.2
1355,Pt,0.5,0,0.0,WI,0,25,0.0,CeO2,0,1.0,0.0,Zn,10.0,0,0.0,243.0,0.0,0.0,3.0,10.0,0.0,0.0,60.0,0.5,2.24
1356,Pt,0.5,0,0.0,WI,0,25,0.0,CeO2,0,1.0,0.0,Zn,10.0,0,0.0,254.0,0.0,0.0,3.0,10.0,0.0,0.0,60.0,0.5,3.64
1357,Pt,0.5,0,0.0,WI,0,25,0.0,CeO2,0,1.0,0.0,Zn,10.0,0,0.0,263.0,0.0,0.0,3.0,10.0,0.0,0.0,60.0,0.5,4.76
1358,Pt,0.5,0,0.0,WI,0,25,0.0,CeO2,0,1.0,0.0,Zn,10.0,0,0.0,272.0,0.0,0.0,3.0,10.0,0.0,0.0,60.0,0.5,6.44
1359,Pt,0.5,0,0.0,WI,0,25,0.0,CeO2,0,1.0,0.0,Zn,10.0,0,0.0,283.0,0.0,0.0,3.0,10.0,0.0,0.0,60.0,0.5,9.52
1360,Pt,0.5,0,0.0,WI,0,25,0.0,CeO2,0,1.0,0.0,Zn,10.0,0,0.0,294.0,0.0,0.0,3.0,10.0,0.0,0.0,60.0,0.5,13.2
1361,Pt,0.5,0,0.0,WI,0,25,0.0,CeO2,0,1.0,0.0,Zn,10.0,0,0.0,304.0,0.0,0.0,3.0,10.0,0.0,0.0,60.0,0.5,17.1
1362,Pt,0.5,0,0.0,WI,0,25,0.0,CeO2,0,1.0,0.0,Zn,10.0,0,0.0,319.0,0.0,0.0,3.0,10.0,0.0,0.0,60.0,0.5,24.4
1363,Pt,0.5,0,0.0,WI,0,25,0.0,CeO2,0,1.0,0.0,Zn,10.0,0,0.0,340.0,0.0,0.0,3.0,10.0,0.0,0.0,60.0,0.5,35.9
1364,Pt,0.5,0,0.0,WI,0,25,0.0,CeO2,0,1.0,0.0,Zn,10.0,0,0.0,352.0,0.0,0.0,3.0,10.0,0.0,0.0,60.0,0.5,48.2
1365,Pt,0.5,0,0.0,WI,0,25,0.0,CeO2,0,1.0,0.0,Zn,10.0,0,0.0,364.0,0.0,0.0,3.0,10.0,0.0,0.0,60.0,0.5,61.1
1366,Pt,0.5,0,0.0,WI,0,25,0.0,CeO2,0,1.0,0.0,Zn,10.0,0,0.0,389.0,0.0,0.0,3.0,10.0,0.0,0.0,60.0,0.5,80.7
1367,Pt,0.5,0,0.0,WI,0,25,0.0,CeO2,0,1.0,0.0,Zn,10.0,0,0.0,403.0,0.0,0.0,3.0,10.0,0.0,0.0,60.0,0.5,86.0
1368,Pt,0.5,0,0.0,WI,0,25,0.0,CeO2,0,1.0,0.0,Zn,10.0,0,0.0,419.0,0.0,0.0,3.0,10.0,0.0,0.0,60.0,0.5,93.6
1369,Pt,1.0,0,0.0,IWI,DP,500,4.0,CeO2,0,1.0,0.0,0,0.0,0,0.0,300.0,16.0,0.0,6.0,60.0,1.6,0.4,134.0,13.3,43.4
1370,Pt,1.0,0,0.0,IWI,DP,500,4.0,CeO2,0,1.0,0.0,0,0.0,0,0.0,300.0,16.0,0.0,6.0,60.0,1.6,1.4,322.0,13.3,44.9
1371,Pt,1.0,0,0.0,IWI,DP,500,4.0,CeO2,0,1.0,0.0,0,0.0,0,0.0,300.0,16.0,0.0,6.0,60.0,1.6,2.4,462.0,13.3,41.0
1372,Pt,1.0,0,0.0,IWI,DP,500,4.0,CeO2,0,1.0,0.0,0,0.0,0,0.0,300.0,16.0,0.0,6.0,60.0,1.6,3.4,650.0,13.3,40.4
1373,Pt,1.0,0,0.0,IWI,DP,500,4.0,CeO2,0,1.0,0.0,0,0.0,0,0.0,300.0,16.0,0.0,6.0,60.0,1.6,4.4,917.0,13.3,42.4
1374,Pt,1.0,0,0.0,IWI,DP,500,4.0,CeO2,0,1.0,0.0,0,0.0,0,0.0,300.0,16.0,0.0,6.0,60.0,1.6,5.4,1030.0,13.3,40.3
1375,Pt,1.0,0,0.0,IWI,DP,500,4.0,CeO2,0,1.0,0.0,0,0.0,0,0.0,300.0,16.0,0.0,6.0,60.0,1.6,6.4,1250.0,13.3,40.9
1376,Pt,1.0,0,0.0,IWI,DP,500,4.0,CeO2,0,1.0,0.0,0,0.0,0,0.0,300.0,16.0,0.0,6.0,60.0,1.6,7.4,1520.0,13.3,39.4
1377,Pt,1.0,0,0.0,IWI,DP,500,4.0,CeO2,0,1.0,0.0,0,0.0,0,0.0,300.0,16.0,0.0,6.0,60.0,1.6,8.4,1930.0,13.3,39.7
1378,Pt,1.0,0,0.0,IWI,DP,500,4.0,CeO2,0,1.0,0.0,0,0.0,0,0.0,300.0,16.0,0.0,6.0,60.0,1.6,9.4,2200.0,13.3,39.7
1379,Pt,1.0,0,0.0,IWI,DP,500,4.0,CeO2,0,1.0,0.0,0,0.0,0,0.0,300.0,16.0,0.0,6.0,60.0,1.6,10.4,2590.0,13.3,37.5
1380,Pt,1.0,0,0.0,IWI,DP,500,4.0,CeO2,0,1.0,0.0,0,0.0,0,0.0,300.0,16.0,0.0,6.0,60.0,1.6,11.4,2800.0,13.3,37.8
1381,Pt,1.0,0,0.0,IWI,DP,500,4.0,CeO2,0,1.0,0.0,0,0.0,0,0.0,300.0,16.0,0.0,6.0,60.0,1.6,12.4,3020.0,13.3,38.7
1382,Pt,1.0,0,0.0,IWI,DP,500,4.0,CeO2,0,1.0,0.0,0,0.0,0,0.0,300.0,16.0,0.0,6.0,60.0,1.6,13.4,3370.0,13.3,36.9
1383,Pt,1.0,0,0.0,IWI,DP,500,4.0,CeO2,0,1.0,0.0,0,0.0,0,0.0,300.0,16.0,0.0,6.0,60.0,1.6,14.4,3820.0,13.3,36.9
1384,Pt,1.0,0,0.0,IWI,DP,500,4.0,CeO2,0,1.0,0.0,0,0.0,0,0.0,300.0,16.0,0.0,6.0,60.0,1.6,15.4,4240.0,13.3,35.6
1385,Pt,1.0,0,0.0,IWI,DP,500,4.0,CeO2,0,1.0,0.0,Mg,1.4,0,0.0,300.0,16.0,0.0,6.0,60.0,1.6,16.4,84.2,13.3,50.0
1386,Pt,1.0,0,0.0,IWI,DP,500,4.0,CeO2,0,1.0,0.0,Mg,1.4,0,0.0,300.0,16.0,0.0,6.0,60.0,1.6,17.4,243.0,13.3,50.9
1387,Pt,1.0,0,0.0,IWI,DP,500,4.0,CeO2,0,1.0,0.0,Mg,1.4,0,0.0,300.0,16.0,0.0,6.0,60.0,1.6,18.4,421.0,13.3,48.5
1388,Pt,1.0,0,0.0,IWI,DP,500,4.0,CeO2,0,1.0,0.0,Mg,1.4,0,0.0,300.0,16.0,0.0,6.0,60.0,1.6,19.4,530.0,13.3,46.7
1389,Pt,1.0,0,0.0,IWI,DP,500,4.0,CeO2,0,1.0,0.0,Mg,1.4,0,0.0,300.0,16.0,0.0,6.0,60.0,1.6,20.4,729.0,13.3,45.5
1390,Pt,1.0,0,0.0,IWI,DP,500,4.0,CeO2,0,1.0,0.0,Mg,1.4,0,0.0,300.0,16.0,0.0,6.0,60.0,1.6,21.4,1020.0,13.3,46.9
1391,Pt,1.0,0,0.0,IWI,DP,500,4.0,CeO2,0,1.0,0.0,Mg,1.4,0,0.0,300.0,16.0,0.0,6.0,60.0,1.6,22.4,1280.0,13.3,49.9
1392,Pt,1.0,0,0.0,IWI,DP,500,4.0,CeO2,0,1.0,0.0,Mg,1.4,0,0.0,300.0,16.0,0.0,6.0,60.0,1.6,23.4,1590.0,13.3,49.0
1393,Pt,1.0,0,0.0,IWI,DP,500,4.0,CeO2,0,1.0,0.0,Mg,1.4,0,0.0,300.0,16.0,0.0,6.0,60.0,1.6,24.4,1920.0,13.3,45.4
1394,Pt,1.0,0,0.0,IWI,DP,500,4.0,CeO2,0,1.0,0.0,Mg,1.4,0,0.0,300.0,16.0,0.0,6.0,60.0,1.6,25.4,2420.0,13.3,51.3
1395,Pt,1.0,0,0.0,IWI,DP,500,4.0,CeO2,0,1.0,0.0,Mg,1.4,0,0.0,300.0,16.0,0.0,6.0,60.0,1.6,26.4,2730.0,13.3,49.8
1396,Pt,1.0,0,0.0,IWI,DP,500,4.0,CeO2,0,1.0,0.0,Mg,1.4,0,0.0,300.0,16.0,0.0,6.0,60.0,1.6,27.4,3170.0,13.3,48.3
1397,Pt,1.0,0,0.0,IWI,DP,500,4.0,CeO2,0,1.0,0.0,Mg,1.4,0,0.0,300.0,16.0,0.0,6.0,60.0,1.6,28.4,3730.0,13.3,45.8
1398,Au,3.15,0,0.0,DP,0,400,2.0,TiO2,0,1.0,0.0,Ce,20.0,0,0.0,140.0,0.0,0.0,4.494,30.7,0.0,0.0,60.0,11.55,40.3
1399,Au,3.15,0,0.0,DP,0,400,2.0,TiO2,0,1.0,0.0,Ce,20.0,0,0.0,170.0,0.0,0.0,4.494,30.7,0.0,0.0,60.0,11.55,59.4
1400,Au,3.15,0,0.0,DP,0,400,2.0,TiO2,0,1.0,0.0,Ce,20.0,0,0.0,200.0,0.0,0.0,4.494,30.7,0.0,0.0,60.0,11.55,71.6
1401,Au,3.15,0,0.0,DP,0,400,2.0,TiO2,0,1.0,0.0,Ce,20.0,0,0.0,230.0,0.0,0.0,4.494,30.7,0.0,0.0,60.0,11.55,78.7
1402,Au,3.15,0,0.0,DP,0,400,2.0,TiO2,0,1.0,0.0,Ce,20.0,0,0.0,260.0,0.0,0.0,4.494,30.7,0.0,0.0,60.0,11.55,84.7
1403,Au,3.15,0,0.0,DP,0,400,2.0,TiO2,0,1.0,0.0,Ce,20.0,0,0.0,300.0,0.0,0.0,4.494,30.7,0.0,0.0,60.0,11.55,88.5
1404,Au,3.0,0,0.0,DP,0,300,4.0,CeO2,0,1.0,0.0,La,1.5,0,0.0,200.0,31.6,0.0,5.0,46.5,6.0,0.0,1080.0,6.0,33.8
1405,Au,3.0,0,0.0,DP,0,300,4.0,CeO2,0,1.0,0.0,La,1.5,0,0.0,250.0,31.6,0.0,5.0,46.5,6.0,0.0,1080.0,6.0,58.5
1406,Au,3.0,0,0.0,DP,0,300,4.0,CeO2,0,1.0,0.0,La,1.5,0,0.0,299.0,31.6,0.0,5.0,46.5,6.0,0.0,1080.0,6.0,74.1
1407,Au,3.0,0,0.0,DP,0,300,4.0,CeO2,0,1.0,0.0,La,1.5,0,0.0,349.0,31.6,0.0,5.0,46.5,6.0,0.0,1080.0,6.0,78.1
1408,Au,3.0,0,0.0,DP,0,300,4.0,CeO2,0,1.0,0.0,La,1.5,0,0.0,399.0,31.6,0.0,5.0,46.5,6.0,0.0,1080.0,6.0,85.9
1409,Au,3.0,0,0.0,DP,0,300,4.0,CeO2,0,1.0,0.0,La,1.5,0,0.0,449.0,31.6,0.0,5.0,46.5,6.0,0.0,1080.0,6.0,88.2
1410,Au,3.0,0,0.0,DP,0,300,4.0,CeO2,0,1.0,0.0,La,3.0,0,0.0,200.0,31.6,0.0,5.0,46.5,6.0,0.0,1080.0,6.0,54.1
1411,Au,3.0,0,0.0,DP,0,300,4.0,CeO2,0,1.0,0.0,La,3.0,0,0.0,249.0,31.6,0.0,5.0,46.5,6.0,0.0,1080.0,6.0,80.1
1412,Au,3.0,0,0.0,DP,0,300,4.0,CeO2,0,1.0,0.0,La,3.0,0,0.0,299.0,31.6,0.0,5.0,46.5,6.0,0.0,1080.0,6.0,89.9
1413,Au,3.0,0,0.0,DP,0,300,4.0,CeO2,0,1.0,0.0,La,3.0,0,0.0,399.0,31.6,0.0,5.0,46.5,6.0,0.0,1080.0,6.0,91.9
1414,Au,3.0,0,0.0,DP,0,300,4.0,CeO2,0,1.0,0.0,La,3.0,0,0.0,449.0,31.6,0.0,5.0,46.5,6.0,0.0,1080.0,6.0,92.3
1415,Au,3.0,0,0.0,DP,0,300,4.0,CeO2,0,1.0,0.0,La,5.0,0,0.0,199.0,31.6,0.0,5.0,46.5,6.0,0.0,1080.0,6.0,58.7
1416,Au,3.0,0,0.0,DP,0,300,4.0,CeO2,0,1.0,0.0,La,5.0,0,0.0,249.0,31.6,0.0,5.0,46.5,6.0,0.0,1080.0,6.0,87.8
1417,Au,3.0,0,0.0,DP,0,300,4.0,CeO2,0,1.0,0.0,La,5.0,0,0.0,299.0,31.6,0.0,5.0,46.5,6.0,0.0,1080.0,6.0,94.5
1418,Au,3.0,0,0.0,DP,0,300,4.0,CeO2,0,1.0,0.0,La,5.0,0,0.0,350.0,31.6,0.0,5.0,46.5,6.0,0.0,1080.0,6.0,94.7
1419,Au,3.0,0,0.0,DP,0,300,4.0,CeO2,0,1.0,0.0,La,5.0,0,0.0,399.0,31.6,0.0,5.0,46.5,6.0,0.0,1080.0,6.0,95.4
1420,Au,3.0,0,0.0,DP,0,300,4.0,CeO2,0,1.0,0.0,La,5.0,0,0.0,449.0,31.6,0.0,5.0,46.5,6.0,0.0,1080.0,6.0,92.7
1421,Au,3.0,0,0.0,DP,0,300,4.0,CeO2,0,1.0,0.0,La,7.0,0,0.0,200.0,31.6,0.0,5.0,46.5,6.0,0.0,1080.0,6.0,60.1
1422,Au,3.0,0,0.0,DP,0,300,4.0,CeO2,0,1.0,0.0,La,7.0,0,0.0,249.0,31.6,0.0,5.0,46.5,6.0,0.0,1080.0,6.0,74.7
1423,Au,3.0,0,0.0,DP,0,300,4.0,CeO2,0,1.0,0.0,La,7.0,0,0.0,299.0,31.6,0.0,5.0,46.5,6.0,0.0,1080.0,6.0,86.4
1424,Au,3.0,0,0.0,DP,0,300,4.0,CeO2,0,1.0,0.0,La,7.0,0,0.0,349.0,31.6,0.0,5.0,46.5,6.0,0.0,1080.0,6.0,90.4
1425,Au,3.0,0,0.0,DP,0,300,4.0,CeO2,0,1.0,0.0,La,7.0,0,0.0,399.0,31.6,0.0,5.0,46.5,6.0,0.0,1080.0,6.0,92.3
1426,Au,3.0,0,0.0,DP,0,300,4.0,CeO2,0,1.0,0.0,La,7.0,0,0.0,449.0,31.6,0.0,5.0,46.5,6.0,0.0,1080.0,6.0,93.2
1427,Au,3.0,0,0.0,DP,0,300,4.0,CeO2,0,1.0,0.0,La,12.0,0,0.0,200.0,31.6,0.0,5.0,46.5,6.0,0.0,1080.0,6.0,33.8
1428,Au,3.0,0,0.0,DP,0,300,4.0,CeO2,0,1.0,0.0,La,12.0,0,0.0,250.0,31.6,0.0,5.0,46.5,6.0,0.0,1080.0,6.0,69.7
1429,Au,3.0,0,0.0,DP,0,300,4.0,CeO2,0,1.0,0.0,La,12.0,0,0.0,299.0,31.6,0.0,5.0,46.5,6.0,0.0,1080.0,6.0,88.1
1430,Au,3.0,0,0.0,DP,0,300,4.0,CeO2,0,1.0,0.0,La,12.0,0,0.0,350.0,31.6,0.0,5.0,46.5,6.0,0.0,1080.0,6.0,92.5
1431,Au,3.0,0,0.0,DP,0,300,4.0,CeO2,0,1.0,0.0,La,12.0,0,0.0,400.0,31.6,0.0,5.0,46.5,6.0,0.0,1080.0,6.0,94.2
1432,Au,3.0,0,0.0,DP,0,300,4.0,CeO2,0,1.0,0.0,La,12.0,0,0.0,449.0,31.6,0.0,5.0,46.5,6.0,0.0,1080.0,6.0,94.0
1433,Au,3.0,0,0.0,DP,0,300,4.0,CeO2,0,1.0,0.0,0,0.0,0,0.0,199.0,31.6,0.0,5.0,46.5,6.0,0.0,1080.0,6.0,40.6
1434,Au,3.0,0,0.0,DP,0,300,4.0,CeO2,0,1.0,0.0,0,0.0,0,0.0,250.0,31.6,0.0,5.0,46.5,6.0,0.0,1080.0,6.0,59.8
1435,Au,3.0,0,0.0,DP,0,300,4.0,CeO2,0,1.0,0.0,0,0.0,0,0.0,299.0,31.6,0.0,5.0,46.5,6.0,0.0,1080.0,6.0,75.4
1436,Au,3.0,0,0.0,DP,0,300,4.0,CeO2,0,1.0,0.0,0,0.0,0,0.0,349.0,31.6,0.0,5.0,46.5,6.0,0.0,1080.0,6.0,78.7
1437,Au,3.0,0,0.0,DP,0,300,4.0,CeO2,0,1.0,0.0,0,0.0,0,0.0,399.0,31.6,0.0,5.0,46.5,6.0,0.0,1080.0,6.0,82.3
1438,Au,3.0,0,0.0,DP,0,300,4.0,CeO2,0,1.0,0.0,0,0.0,0,0.0,448.0,31.6,0.0,5.0,46.5,6.0,0.0,1080.0,6.0,87.3
1439,Au,5.0,0,0.0,DP,0,300,4.0,CeO2,0,1.0,0.0,0,0.0,0,0.0,300.0,31.6,0.0,5.0,46.5,6.0,0.0,6.84,3.0,87.4
1440,Au,5.0,0,0.0,DP,0,300,4.0,CeO2,0,1.0,0.0,0,0.0,0,0.0,300.0,31.6,0.0,5.0,46.5,6.0,0.0,29.1,3.0,78.3
1441,Au,5.0,0,0.0,DP,0,300,4.0,CeO2,0,1.0,0.0,0,0.0,0,0.0,300.0,31.6,0.0,5.0,46.5,6.0,0.0,56.3,3.0,72.9
1442,Au,5.0,0,0.0,DP,0,300,4.0,CeO2,0,1.0,0.0,0,0.0,0,0.0,300.0,31.6,0.0,5.0,46.5,6.0,0.0,86.8,3.0,74.8
1443,Au,5.0,0,0.0,DP,0,300,4.0,CeO2,0,1.0,0.0,0,0.0,0,0.0,300.0,31.6,0.0,5.0,46.5,6.0,0.0,129.0,3.0,71.9
1444,Au,5.0,0,0.0,DP,0,300,4.0,CeO2,0,1.0,0.0,0,0.0,0,0.0,300.0,31.6,0.0,5.0,46.5,6.0,0.0,78.5,3.0,64.0
1445,Au,5.0,0,0.0,DP,0,300,4.0,CeO2,0,1.0,0.0,0,0.0,0,0.0,300.0,31.6,0.0,5.0,46.5,6.0,0.0,168.0,3.0,69.5
1446,Au,5.0,0,0.0,DP,0,300,4.0,CeO2,0,1.0,0.0,0,0.0,0,0.0,300.0,31.6,0.0,5.0,46.5,6.0,0.0,207.0,3.0,70.5
1447,Au,5.0,0,0.0,DP,0,300,4.0,CeO2,0,1.0,0.0,0,0.0,0,0.0,300.0,31.6,0.0,5.0,46.5,6.0,0.0,229.0,3.0,68.1
1448,Au,5.0,0,0.0,DP,0,300,4.0,CeO2,0,1.0,0.0,0,0.0,0,0.0,300.0,31.6,0.0,5.0,46.5,6.0,0.0,268.0,3.0,65.2
1449,Au,5.0,0,0.0,DP,0,300,4.0,CeO2,0,1.0,0.0,0,0.0,0,0.0,300.0,31.6,0.0,5.0,46.5,6.0,0.0,282.0,3.0,62.8
1450,Au,5.0,0,0.0,DP,0,300,4.0,CeO2,0,1.0,0.0,0,0.0,0,0.0,300.0,31.6,0.0,5.0,46.5,6.0,0.0,338.0,3.0,64.0
1451,Au,5.0,0,0.0,DP,0,300,4.0,CeO2,0,1.0,0.0,0,0.0,0,0.0,300.0,31.6,0.0,5.0,46.5,6.0,0.0,380.0,3.0,59.8
1452,Au,5.0,0,0.0,DP,0,300,4.0,CeO2,0,1.0,0.0,0,0.0,0,0.0,300.0,31.6,0.0,5.0,46.5,6.0,0.0,416.0,3.0,59.1
1453,Au,5.0,0,0.0,DP,0,300,4.0,CeO2,0,1.0,0.0,0,0.0,0,0.0,300.0,31.6,0.0,5.0,46.5,6.0,0.0,499.0,3.0,54.7
1454,Au,5.0,0,0.0,DP,0,300,4.0,CeO2,0,1.0,0.0,0,0.0,0,0.0,300.0,31.6,0.0,5.0,46.5,6.0,0.0,568.0,3.0,59.3
1455,Au,5.0,0,0.0,DP,0,300,4.0,CeO2,0,1.0,0.0,0,0.0,0,0.0,300.0,31.6,0.0,5.0,46.5,6.0,0.0,618.0,3.0,54.8
1456,Au,5.0,0,0.0,DP,0,300,4.0,CeO2,0,1.0,0.0,0,0.0,0,0.0,300.0,31.6,0.0,5.0,46.5,6.0,0.0,670.0,3.0,54.8
1457,Au,5.0,0,0.0,DP,0,300,4.0,CeO2,0,1.0,0.0,0,0.0,0,0.0,300.0,31.6,0.0,5.0,46.5,6.0,0.0,720.0,3.0,49.7
1458,Au,5.0,0,0.0,DP,0,300,4.0,CeO2,0,1.0,0.0,0,0.0,0,0.0,300.0,31.6,0.0,5.0,46.5,6.0,0.0,760.0,3.0,50.2
1459,Au,5.0,0,0.0,DP,0,300,4.0,CeO2,0,1.0,0.0,0,0.0,0,0.0,300.0,31.6,0.0,5.0,46.5,6.0,0.0,803.0,3.0,47.1
1460,Au,5.0,0,0.0,DP,0,300,4.0,CeO2,0,1.0,0.0,0,0.0,0,0.0,300.0,31.6,0.0,5.0,46.5,6.0,0.0,831.0,3.0,46.7
1461,Au,5.0,0,0.0,DP,0,300,4.0,CeO2,0,1.0,0.0,0,0.0,0,0.0,300.0,31.6,0.0,5.0,46.5,6.0,0.0,682.0,3.0,42.6
1462,Au,3.0,0,0.0,DP,0,300,4.0,CeO2,0,1.0,0.0,La,5.0,0,0.0,300.0,31.6,0.0,5.0,46.5,6.0,0.0,6.89,3.0,84.8
1463,Au,3.0,0,0.0,DP,0,300,4.0,CeO2,0,1.0,0.0,La,5.0,0,0.0,300.0,31.6,0.0,5.0,46.5,6.0,0.0,17.2,3.0,79.8
1464,Au,3.0,0,0.0,DP,0,300,4.0,CeO2,0,1.0,0.0,La,5.0,0,0.0,300.0,31.6,0.0,5.0,46.5,6.0,0.0,58.0,3.0,72.2
1465,Au,3.0,0,0.0,DP,0,300,4.0,CeO2,0,1.0,0.0,La,5.0,0,0.0,300.0,31.6,0.0,5.0,46.5,6.0,0.0,107.0,3.0,71.4
1466,Au,3.0,0,0.0,DP,0,300,4.0,CeO2,0,1.0,0.0,La,5.0,0,0.0,300.0,31.6,0.0,5.0,46.5,6.0,0.0,148.0,3.0,69.1
1467,Au,3.0,0,0.0,DP,0,300,4.0,CeO2,0,1.0,0.0,La,5.0,0,0.0,300.0,31.6,0.0,5.0,46.5,6.0,0.0,187.0,3.0,66.2
1468,Au,3.0,0,0.0,DP,0,300,4.0,CeO2,0,1.0,0.0,La,5.0,0,0.0,300.0,31.6,0.0,5.0,46.5,6.0,0.0,217.0,3.0,67.6
1469,Au,3.0,0,0.0,DP,0,300,4.0,CeO2,0,1.0,0.0,La,5.0,0,0.0,300.0,31.6,0.0,5.0,46.5,6.0,0.0,258.0,3.0,69.8
1470,Au,3.0,0,0.0,DP,0,300,4.0,CeO2,0,1.0,0.0,La,5.0,0,0.0,300.0,31.6,0.0,5.0,46.5,6.0,0.0,278.0,3.0,66.0
1471,Au,3.0,0,0.0,DP,0,300,4.0,CeO2,0,1.0,0.0,La,5.0,0,0.0,300.0,31.6,0.0,5.0,46.5,6.0,0.0,350.0,3.0,70.9
1472,Au,3.0,0,0.0,DP,0,300,4.0,CeO2,0,1.0,0.0,La,5.0,0,0.0,300.0,31.6,0.0,5.0,46.5,6.0,0.0,377.0,3.0,63.3
1473,Au,3.0,0,0.0,DP,0,300,4.0,CeO2,0,1.0,0.0,La,5.0,0,0.0,300.0,31.6,0.0,5.0,46.5,6.0,0.0,409.0,3.0,60.2
1474,Au,3.0,0,0.0,DP,0,300,4.0,CeO2,0,1.0,0.0,La,5.0,0,0.0,300.0,31.6,0.0,5.0,46.5,6.0,0.0,470.0,3.0,66.9
1475,Au,3.0,0,0.0,DP,0,300,4.0,CeO2,0,1.0,0.0,La,5.0,0,0.0,300.0,31.6,0.0,5.0,46.5,6.0,0.0,509.0,3.0,71.0
1476,Au,3.0,0,0.0,DP,0,300,4.0,CeO2,0,1.0,0.0,La,5.0,0,0.0,300.0,31.6,0.0,5.0,46.5,6.0,0.0,540.0,3.0,63.8
1477,Au,3.0,0,0.0,DP,0,300,4.0,CeO2,0,1.0,0.0,La,5.0,0,0.0,300.0,31.6,0.0,5.0,46.5,6.0,0.0,580.0,3.0,60.3
1478,Au,3.0,0,0.0,DP,0,300,4.0,CeO2,0,1.0,0.0,La,5.0,0,0.0,300.0,31.6,0.0,5.0,46.5,6.0,0.0,660.0,3.0,61.6
1479,Au,3.0,0,0.0,DP,0,300,4.0,CeO2,0,1.0,0.0,La,5.0,0,0.0,300.0,31.6,0.0,5.0,46.5,6.0,0.0,690.0,3.0,64.1
1480,Au,3.0,0,0.0,DP,0,300,4.0,CeO2,0,1.0,0.0,La,5.0,0,0.0,300.0,31.6,0.0,5.0,46.5,6.0,0.0,740.0,3.0,65.0
1481,Au,3.0,0,0.0,DP,0,300,4.0,CeO2,0,1.0,0.0,La,5.0,0,0.0,300.0,31.6,0.0,5.0,46.5,6.0,0.0,831.0,3.0,63.4
1482,Au,2.0,0,0.0,DP,0,500,2.0,CeO2,ZrO2,0.5,0.5,0,0.0,0,0.0,100.0,0.0,0.0,5.0,30.0,0.0,0.0,60.0,1.5,18.1
1483,Au,2.0,0,0.0,DP,0,500,2.0,CeO2,ZrO2,0.5,0.5,0,0.0,0,0.0,110.0,0.0,0.0,5.0,30.0,0.0,0.0,60.0,1.5,26.1
1484,Au,2.0,0,0.0,DP,0,500,2.0,CeO2,ZrO2,0.5,0.5,0,0.0,0,0.0,120.0,0.0,0.0,5.0,30.0,0.0,0.0,60.0,1.5,36.1
1485,Au,2.0,0,0.0,DP,0,500,2.0,CeO2,ZrO2,0.5,0.5,0,0.0,0,0.0,130.0,0.0,0.0,5.0,30.0,0.0,0.0,60.0,1.5,48.9
1486,Au,2.0,0,0.0,DP,0,500,2.0,CeO2,ZrO2,0.5,0.5,0,0.0,0,0.0,140.0,0.0,0.0,5.0,30.0,0.0,0.0,60.0,1.5,56.9
1487,Au,2.0,0,0.0,DP,0,500,2.0,CeO2,ZrO2,0.5,0.5,0,0.0,0,0.0,150.0,0.0,0.0,5.0,30.0,0.0,0.0,60.0,1.5,70.8
1488,Au,2.0,0,0.0,DP,0,500,2.0,CeO2,ZrO2,0.5,0.5,0,0.0,0,0.0,160.0,0.0,0.0,5.0,30.0,0.0,0.0,60.0,1.5,81.8
1489,Au,2.0,0,0.0,DP,0,500,2.0,CeO2,ZrO2,0.5,0.5,0,0.0,0,0.0,170.0,0.0,0.0,5.0,30.0,0.0,0.0,60.0,1.5,88.6
1490,Au,2.0,0,0.0,DP,0,500,2.0,CeO2,ZrO2,0.5,0.5,0,0.0,0,0.0,180.0,0.0,0.0,5.0,30.0,0.0,0.0,60.0,1.5,92.7
1491,Au,2.0,0,0.0,DP,0,500,2.0,CeO2,ZrO2,0.5,0.5,0,0.0,0,0.0,190.0,0.0,0.0,5.0,30.0,0.0,0.0,60.0,1.5,95.7
1492,Au,2.0,0,0.0,DP,0,500,2.0,CeO2,ZrO2,0.5,0.5,0,0.0,0,0.0,200.0,0.0,0.0,5.0,30.0,0.0,0.0,60.0,1.5,99.8
1493,Au,2.0,0,0.0,DP,0,500,2.0,CeO2,ZrO2,0.5,0.5,0,0.0,0,0.0,220.0,0.0,0.0,5.0,30.0,0.0,0.0,60.0,1.5,99.8
1494,Au,2.0,0,0.0,DP,0,500,2.0,CeO2,ZrO2,0.5,0.5,0,0.0,0,0.0,240.0,0.0,0.0,5.0,30.0,0.0,0.0,60.0,1.5,99.8
1495,Au,2.0,0,0.0,DP,0,500,2.0,CeO2,ZrO2,0.5,0.5,0,0.0,0,0.0,260.0,0.0,0.0,5.0,30.0,0.0,0.0,60.0,1.5,99.7
1496,Au,2.0,0,0.0,DP,0,500,2.0,CeO2,ZrO2,0.5,0.5,0,0.0,0,0.0,280.0,0.0,0.0,5.0,30.0,0.0,0.0,60.0,1.5,99.7
1497,Au,2.0,0,0.0,DP,0,500,2.0,CeO2,ZrO2,0.5,0.5,0,0.0,0,0.0,300.0,0.0,0.0,5.0,30.0,0.0,0.0,60.0,1.5,99.4
1498,Au,2.0,0,0.0,DP,0,500,2.0,ZrO2,0,1.0,0.0,0,0.0,0,0.0,110.0,0.0,0.0,5.0,30.0,0.0,0.0,60.0,1.5,2.32
1499,Au,2.0,0,0.0,DP,0,500,2.0,ZrO2,0,1.0,0.0,0,0.0,0,0.0,120.0,0.0,0.0,5.0,30.0,0.0,0.0,60.0,1.5,7.05
1500,Au,2.0,0,0.0,DP,0,500,2.0,ZrO2,0,1.0,0.0,0,0.0,0,0.0,130.0,0.0,0.0,5.0,30.0,0.0,0.0,60.0,1.5,12.1
1501,Au,2.0,0,0.0,DP,0,500,2.0,ZrO2,0,1.0,0.0,0,0.0,0,0.0,140.0,0.0,0.0,5.0,30.0,0.0,0.0,60.0,1.5,18.0
1502,Au,2.0,0,0.0,DP,0,500,2.0,ZrO2,0,1.0,0.0,0,0.0,0,0.0,150.0,0.0,0.0,5.0,30.0,0.0,0.0,60.0,1.5,24.8
1503,Au,2.0,0,0.0,DP,0,500,2.0,ZrO2,0,1.0,0.0,0,0.0,0,0.0,160.0,0.0,0.0,5.0,30.0,0.0,0.0,60.0,1.5,39.6
1504,Au,2.0,0,0.0,DP,0,500,2.0,ZrO2,0,1.0,0.0,0,0.0,0,0.0,170.0,0.0,0.0,5.0,30.0,0.0,0.0,60.0,1.5,50.9
1505,Au,2.0,0,0.0,DP,0,500,2.0,ZrO2,0,1.0,0.0,0,0.0,0,0.0,180.0,0.0,0.0,5.0,30.0,0.0,0.0,60.0,1.5,61.9
1506,Au,2.0,0,0.0,DP,0,500,2.0,ZrO2,0,1.0,0.0,0,0.0,0,0.0,190.0,0.0,0.0,5.0,30.0,0.0,0.0,60.0,1.5,69.9
1507,Au,2.0,0,0.0,DP,0,500,2.0,ZrO2,0,1.0,0.0,0,0.0,0,0.0,200.0,0.0,0.0,5.0,30.0,0.0,0.0,60.0,1.5,77.0
1508,Au,2.0,0,0.0,DP,0,500,2.0,ZrO2,0,1.0,0.0,0,0.0,0,0.0,220.0,0.0,0.0,5.0,30.0,0.0,0.0,60.0,1.5,92.1
1509,Au,2.0,0,0.0,DP,0,500,2.0,ZrO2,0,1.0,0.0,0,0.0,0,0.0,240.0,0.0,0.0,5.0,30.0,0.0,0.0,60.0,1.5,92.9
1510,Au,2.0,0,0.0,DP,0,500,2.0,ZrO2,0,1.0,0.0,0,0.0,0,0.0,300.0,0.0,0.0,5.0,30.0,0.0,0.0,60.0,1.5,98.2
1511,Au,2.0,0,0.0,DP,0,500,2.0,TiO2,0,1.0,0.0,0,0.0,0,0.0,100.0,0.0,0.0,5.0,30.0,0.0,0.0,60.0,1.5,9.16
1512,Au,2.0,0,0.0,DP,0,500,2.0,TiO2,0,1.0,0.0,0,0.0,0,0.0,111.0,0.0,0.0,5.0,30.0,0.0,0.0,60.0,1.5,6.18
1513,Au,2.0,0,0.0,DP,0,500,2.0,TiO2,0,1.0,0.0,0,0.0,0,0.0,120.0,0.0,0.0,5.0,30.0,0.0,0.0,60.0,1.5,12.1
1514,Au,2.0,0,0.0,DP,0,500,2.0,TiO2,0,1.0,0.0,0,0.0,0,0.0,130.0,0.0,0.0,5.0,30.0,0.0,0.0,60.0,1.5,15.6
1515,Au,2.0,0,0.0,DP,0,500,2.0,TiO2,0,1.0,0.0,0,0.0,0,0.0,140.0,0.0,0.0,5.0,30.0,0.0,0.0,60.0,1.5,22.2
1516,Au,2.0,0,0.0,DP,0,500,2.0,TiO2,0,1.0,0.0,0,0.0,0,0.0,150.0,0.0,0.0,5.0,30.0,0.0,0.0,60.0,1.5,28.7
1517,Au,2.0,0,0.0,DP,0,500,2.0,TiO2,0,1.0,0.0,0,0.0,0,0.0,160.0,0.0,0.0,5.0,30.0,0.0,0.0,60.0,1.5,38.2
1518,Au,2.0,0,0.0,DP,0,500,2.0,TiO2,0,1.0,0.0,0,0.0,0,0.0,170.0,0.0,0.0,5.0,30.0,0.0,0.0,60.0,1.5,45.0
1519,Au,2.0,0,0.0,DP,0,500,2.0,TiO2,0,1.0,0.0,0,0.0,0,0.0,180.0,0.0,0.0,5.0,30.0,0.0,0.0,60.0,1.5,55.0
1520,Au,2.0,0,0.0,DP,0,500,2.0,TiO2,0,1.0,0.0,0,0.0,0,0.0,190.0,0.0,0.0,5.0,30.0,0.0,0.0,60.0,1.5,61.6
1521,Au,2.0,0,0.0,DP,0,500,2.0,TiO2,0,1.0,0.0,0,0.0,0,0.0,200.0,0.0,0.0,5.0,30.0,0.0,0.0,60.0,1.5,68.7
1522,Au,2.0,0,0.0,DP,0,500,2.0,TiO2,0,1.0,0.0,0,0.0,0,0.0,220.0,0.0,0.0,5.0,30.0,0.0,0.0,60.0,1.5,80.8
