Repository: hych0/WGSR

# WGSR

## Accronyms for  catalyst preparation methods:
- incipient to wetness impregnation (IWI)
- wet impregnation (WI)
- co-impregnation (CI)
- sequential impregnation (SI)
- sol-gel precipitation (SGP)
- co-precipitation (CP)

- homogenous deposition precipitation (HDP)
- Urea Gelation co-precipitation (UGC)
- solution combustion technique (SCT)
- flame spray pyrolysis (FSP)
- micro emulsion (ME)
- deposition precipitation (DP)

## Features
- Base Metal (wt %): Pt	Au	Ru	Rh	Ir	Cu	Pd				
- Catalyst Preparation Method: IWI	WI	CI	SI	SGP	CP	HDP	UGC	SCT	FSP	ME	DP									
- Calcination conditions: Calc T (oC)	Calc T. (hr)

File: CategoricalWGSR.csv (part 5 of 12)
,Base,Base_weight,Base2,Base2_weight,Prep,Prep2,Calc.T,Calc.t,Support,Support2,Support_frac,Support2_frac,Promoter,Promoter_weight,Promoter2,Promoter2_weight,T,H2,O2,CO,H2O,CO2,CH4,TOS,F/W,conversion
1523,Au,2.0,0,0.0,DP,0,500,2.0,TiO2,0,1.0,0.0,0,0.0,0,0.0,240.0,0.0,0.0,5.0,30.0,0.0,0.0,60.0,1.5,86.7
1524,Au,2.0,0,0.0,DP,0,500,2.0,TiO2,0,1.0,0.0,0,0.0,0,0.0,260.0,0.0,0.0,5.0,30.0,0.0,0.0,60.0,1.5,91.7
1525,Au,2.0,0,0.0,DP,0,500,2.0,TiO2,0,1.0,0.0,0,0.0,0,0.0,280.0,0.0,0.0,5.0,30.0,0.0,0.0,60.0,1.5,94.4
1526,Au,2.0,0,0.0,DP,0,500,2.0,TiO2,0,1.0,0.0,0,0.0,0,0.0,300.0,0.0,0.0,5.0,30.0,0.0,0.0,60.0,1.5,99.7
1527,Au,2.0,0,0.0,DP,0,500,2.0,CeO2,0,1.0,0.0,0,0.0,0,0.0,100.0,0.0,0.0,5.0,30.0,0.0,0.0,60.0,1.5,0.26
1528,Au,2.0,0,0.0,DP,0,500,2.0,CeO2,0,1.0,0.0,0,0.0,0,0.0,110.0,0.0,0.0,5.0,30.0,0.0,0.0,60.0,1.5,1.14
1529,Au,2.0,0,0.0,DP,0,500,2.0,CeO2,0,1.0,0.0,0,0.0,0,0.0,120.0,0.0,0.0,5.0,30.0,0.0,0.0,60.0,1.5,2.01
1530,Au,2.0,0,0.0,DP,0,500,2.0,CeO2,0,1.0,0.0,0,0.0,0,0.0,130.0,0.0,0.0,5.0,30.0,0.0,0.0,60.0,1.5,5.85
1531,Au,2.0,0,0.0,DP,0,500,2.0,CeO2,0,1.0,0.0,0,0.0,0,0.0,140.0,0.0,0.0,5.0,30.0,0.0,0.0,60.0,1.5,7.03
1532,Au,2.0,0,0.0,DP,0,500,2.0,CeO2,0,1.0,0.0,0,0.0,0,0.0,150.0,0.0,0.0,5.0,30.0,0.0,0.0,60.0,1.5,10.9
1533,Au,2.0,0,0.0,DP,0,500,2.0,CeO2,0,1.0,0.0,0,0.0,0,0.0,160.0,0.0,0.0,5.0,30.0,0.0,0.0,60.0,1.5,15.0
1534,Au,2.0,0,0.0,DP,0,500,2.0,CeO2,0,1.0,0.0,0,0.0,0,0.0,170.0,0.0,0.0,5.0,30.0,0.0,0.0,60.0,1.5,20.9
1535,Au,2.0,0,0.0,DP,0,500,2.0,CeO2,0,1.0,0.0,0,0.0,0,0.0,180.0,0.0,0.0,5.0,30.0,0.0,0.0,60.0,1.5,27.1
1536,Au,2.0,0,0.0,DP,0,500,2.0,CeO2,0,1.0,0.0,0,0.0,0,0.0,190.0,0.0,0.0,5.0,30.0,0.0,0.0,60.0,1.5,32.5
1537,Au,2.0,0,0.0,DP,0,500,2.0,CeO2,0,1.0,0.0,0,0.0,0,0.0,200.0,0.0,0.0,5.0,30.0,0.0,0.0,60.0,1.5,42.8
1538,Au,2.0,0,0.0,DP,0,500,2.0,CeO2,0,1.0,0.0,0,0.0,0,0.0,220.0,0.0,0.0,5.0,30.0,0.0,0.0,60.0,1.5,57.1
1539,Au,2.0,0,0.0,DP,0,500,2.0,CeO2,0,1.0,0.0,0,0.0,0,0.0,240.0,0.0,0.0,5.0,30.0,0.0,0.0,60.0,1.5,69.8
1540,Au,2.0,0,0.0,DP,0,500,2.0,CeO2,0,1.0,0.0,0,0.0,0,0.0,260.0,0.0,0.0,5.0,30.0,0.0,0.0,60.0,1.5,79.8
1541,Au,2.0,0,0.0,DP,0,500,2.0,CeO2,0,1.0,0.0,0,0.0,0,0.0,280.0,0.0,0.0,5.0,30.0,0.0,0.0,60.0,1.5,87.5
1542,Au,2.0,0,0.0,DP,0,500,2.0,CeO2,0,1.0,0.0,0,0.0,0,0.0,300.0,0.0,0.0,5.0,30.0,0.0,0.0,60.0,1.5,89.6
1543,Au,0.19,0,0.0,DP,0,500,2.0,CeO2,ZrO2,0.5,0.5,0,0.0,0,0.0,100.0,0.0,0.0,5.0,30.0,0.0,0.0,60.0,1.5,2.97
1544,Au,0.19,0,0.0,DP,0,500,2.0,CeO2,ZrO2,0.5,0.5,0,0.0,0,0.0,118.0,0.0,0.0,5.0,30.0,0.0,0.0,60.0,1.5,7.72
1545,Au,0.19,0,0.0,DP,0,500,2.0,CeO2,ZrO2,0.5,0.5,0,0.0,0,0.0,130.0,0.0,0.0,5.0,30.0,0.0,0.0,60.0,1.5,12.5
1546,Au,0.19,0,0.0,DP,0,500,2.0,CeO2,ZrO2,0.5,0.5,0,0.0,0,0.0,143.0,0.0,0.0,5.0,30.0,0.0,0.0,60.0,1.5,17.5
1547,Au,0.19,0,0.0,DP,0,500,2.0,CeO2,ZrO2,0.5,0.5,0,0.0,0,0.0,155.0,0.0,0.0,5.0,30.0,0.0,0.0,60.0,1.5,23.7
1548,Au,0.19,0,0.0,DP,0,500,2.0,CeO2,ZrO2,0.5,0.5,0,0.0,0,0.0,173.0,0.0,0.0,5.0,30.0,0.0,0.0,60.0,1.5,31.5
1549,Au,0.19,0,0.0,DP,0,500,2.0,CeO2,ZrO2,0.5,0.5,0,0.0,0,0.0,196.0,0.0,0.0,5.0,30.0,0.0,0.0,60.0,1.5,47.5
1550,Au,0.19,0,0.0,DP,0,500,2.0,CeO2,ZrO2,0.5,0.5,0,0.0,0,0.0,211.0,0.0,0.0,5.0,30.0,0.0,0.0,60.0,1.5,61.7
1551,Au,0.19,0,0.0,DP,0,500,2.0,CeO2,ZrO2,0.5,0.5,0,0.0,0,0.0,231.0,0.0,0.0,5.0,30.0,0.0,0.0,60.0,1.5,74.5
1552,Au,0.19,0,0.0,DP,0,500,2.0,CeO2,ZrO2,0.5,0.5,0,0.0,0,0.0,254.0,0.0,0.0,5.0,30.0,0.0,0.0,60.0,1.5,86.4
1553,Au,0.19,0,0.0,DP,0,500,2.0,CeO2,ZrO2,0.5,0.5,0,0.0,0,0.0,279.0,0.0,0.0,5.0,30.0,0.0,0.0,60.0,1.5,93.5
1554,Au,0.19,0,0.0,DP,0,500,2.0,CeO2,ZrO2,0.5,0.5,0,0.0,0,0.0,300.0,0.0,0.0,5.0,30.0,0.0,0.0,60.0,1.5,95.5
1555,Au,0.87,0,0.0,DP,0,500,2.0,CeO2,ZrO2,0.5,0.5,0,0.0,0,0.0,100.0,0.0,0.0,5.0,30.0,0.0,0.0,60.0,1.5,14.2
1556,Au,0.87,0,0.0,DP,0,500,2.0,CeO2,ZrO2,0.5,0.5,0,0.0,0,0.0,110.0,0.0,0.0,5.0,30.0,0.0,0.0,60.0,1.5,17.8
1557,Au,0.87,0,0.0,DP,0,500,2.0,CeO2,ZrO2,0.5,0.5,0,0.0,0,0.0,120.0,0.0,0.0,5.0,30.0,0.0,0.0,60.0,1.5,20.8
1558,Au,0.87,0,0.0,DP,0,500,2.0,CeO2,ZrO2,0.5,0.5,0,0.0,0,0.0,128.0,0.0,0.0,5.0,30.0,0.0,0.0,60.0,1.5,24.6
1559,Au,0.87,0,0.0,DP,0,500,2.0,CeO2,ZrO2,0.5,0.5,0,0.0,0,0.0,138.0,0.0,0.0,5.0,30.0,0.0,0.0,60.0,1.5,27.9
1560,Au,0.87,0,0.0,DP,0,500,2.0,CeO2,ZrO2,0.5,0.5,0,0.0,0,0.0,146.0,0.0,0.0,5.0,30.0,0.0,0.0,60.0,1.5,36.5
1561,Au,0.87,0,0.0,DP,0,500,2.0,CeO2,ZrO2,0.5,0.5,0,0.0,0,0.0,156.0,0.0,0.0,5.0,30.0,0.0,0.0,60.0,1.5,44.8
1562,Au,0.87,0,0.0,DP,0,500,2.0,CeO2,ZrO2,0.5,0.5,0,0.0,0,0.0,167.0,0.0,0.0,5.0,30.0,0.0,0.0,60.0,1.5,55.8
1563,Au,0.87,0,0.0,DP,0,500,2.0,CeO2,ZrO2,0.5,0.5,0,0.0,0,0.0,175.0,0.0,0.0,5.0,30.0,0.0,0.0,60.0,1.5,65.0
1564,Au,0.87,0,0.0,DP,0,500,2.0,CeO2,ZrO2,0.5,0.5,0,0.0,0,0.0,183.0,0.0,0.0,5.0,30.0,0.0,0.0,60.0,1.5,73.9
1565,Au,0.87,0,0.0,DP,0,500,2.0,CeO2,ZrO2,0.5,0.5,0,0.0,0,0.0,194.0,0.0,0.0,5.0,30.0,0.0,0.0,60.0,1.5,81.9
1566,Au,0.87,0,0.0,DP,0,500,2.0,CeO2,ZrO2,0.5,0.5,0,0.0,0,0.0,209.0,0.0,0.0,5.0,30.0,0.0,0.0,60.0,1.5,90.8
1567,Au,0.87,0,0.0,DP,0,500,2.0,CeO2,ZrO2,0.5,0.5,0,0.0,0,0.0,224.0,0.0,0.0,5.0,30.0,0.0,0.0,60.0,1.5,97.9
1568,Au,0.87,0,0.0,DP,0,500,2.0,CeO2,ZrO2,0.5,0.5,0,0.0,0,0.0,234.0,0.0,0.0,5.0,30.0,0.0,0.0,60.0,1.5,99.7
1569,Au,0.87,0,0.0,DP,0,500,2.0,CeO2,ZrO2,0.5,0.5,0,0.0,0,0.0,249.0,0.0,0.0,5.0,30.0,0.0,0.0,60.0,1.5,99.7
1570,Au,1.7,0,0.0,DP,0,500,2.0,CeO2,ZrO2,0.5,0.5,0,0.0,0,0.0,99.8,0.0,0.0,5.0,30.0,0.0,0.0,60.0,1.5,22.6
1571,Au,1.7,0,0.0,DP,0,500,2.0,CeO2,ZrO2,0.5,0.5,0,0.0,0,0.0,110.0,0.0,0.0,5.0,30.0,0.0,0.0,60.0,1.5,27.9
1572,Au,1.7,0,0.0,DP,0,500,2.0,CeO2,ZrO2,0.5,0.5,0,0.0,0,0.0,120.0,0.0,0.0,5.0,30.0,0.0,0.0,60.0,1.5,35.9
1573,Au,1.7,0,0.0,DP,0,500,2.0,CeO2,ZrO2,0.5,0.5,0,0.0,0,0.0,130.0,0.0,0.0,5.0,30.0,0.0,0.0,60.0,1.5,50.7
1574,Au,1.7,0,0.0,DP,0,500,2.0,CeO2,ZrO2,0.5,0.5,0,0.0,0,0.0,140.0,0.0,0.0,5.0,30.0,0.0,0.0,60.0,1.5,65.3
1575,Au,1.7,0,0.0,DP,0,500,2.0,CeO2,ZrO2,0.5,0.5,0,0.0,0,0.0,149.0,0.0,0.0,5.0,30.0,0.0,0.0,60.0,1.5,77.4
1576,Au,1.7,0,0.0,DP,0,500,2.0,CeO2,ZrO2,0.5,0.5,0,0.0,0,0.0,160.0,0.0,0.0,5.0,30.0,0.0,0.0,60.0,1.5,89.6
1577,Au,1.7,0,0.0,DP,0,500,2.0,CeO2,ZrO2,0.5,0.5,0,0.0,0,0.0,169.0,0.0,0.0,5.0,30.0,0.0,0.0,60.0,1.5,95.3
1578,Au,1.7,0,0.0,DP,0,500,2.0,CeO2,ZrO2,0.5,0.5,0,0.0,0,0.0,179.0,0.0,0.0,5.0,30.0,0.0,0.0,60.0,1.5,97.9
1579,Au,1.7,0,0.0,DP,0,500,2.0,CeO2,ZrO2,0.5,0.5,0,0.0,0,0.0,199.0,0.0,0.0,5.0,30.0,0.0,0.0,60.0,1.5,100.0
1580,Au,1.7,0,0.0,DP,0,500,2.0,CeO2,ZrO2,0.5,0.5,0,0.0,0,0.0,239.0,0.0,0.0,5.0,30.0,0.0,0.0,60.0,1.5,99.7
1581,Au,1.7,0,0.0,DP,0,500,2.0,CeO2,ZrO2,0.5,0.5,0,0.0,0,0.0,259.0,0.0,0.0,5.0,30.0,0.0,0.0,60.0,1.5,99.4
1582,Au,1.7,0,0.0,DP,0,500,2.0,CeO2,ZrO2,0.5,0.5,0,0.0,0,0.0,280.0,0.0,0.0,5.0,30.0,0.0,0.0,60.0,1.5,100.0
1583,Au,1.7,0,0.0,DP,0,500,2.0,CeO2,ZrO2,0.5,0.5,0,0.0,0,0.0,299.0,0.0,0.0,5.0,30.0,0.0,0.0,60.0,1.5,99.4
1584,Au,2.9,0,0.0,DP,0,500,2.0,CeO2,ZrO2,0.5,0.5,0,0.0,0,0.0,101.0,0.0,0.0,5.0,30.0,0.0,0.0,60.0,1.5,30.0
1585,Au,2.9,0,0.0,DP,0,500,2.0,CeO2,ZrO2,0.5,0.5,0,0.0,0,0.0,110.0,0.0,0.0,5.0,30.0,0.0,0.0,60.0,1.5,37.1
1586,Au,2.9,0,0.0,DP,0,500,2.0,CeO2,ZrO2,0.5,0.5,0,0.0,0,0.0,120.0,0.0,0.0,5.0,30.0,0.0,0.0,60.0,1.5,43.3
1587,Au,2.9,0,0.0,DP,0,500,2.0,CeO2,ZrO2,0.5,0.5,0,0.0,0,0.0,128.0,0.0,0.0,5.0,30.0,0.0,0.0,60.0,1.5,52.5
1588,Au,2.9,0,0.0,DP,0,500,2.0,CeO2,ZrO2,0.5,0.5,0,0.0,0,0.0,140.0,0.0,0.0,5.0,30.0,0.0,0.0,60.0,1.5,69.7
1589,Au,2.9,0,0.0,DP,0,500,2.0,CeO2,ZrO2,0.5,0.5,0,0.0,0,0.0,148.0,0.0,0.0,5.0,30.0,0.0,0.0,60.0,1.5,80.4
1590,Au,2.9,0,0.0,DP,0,500,2.0,CeO2,ZrO2,0.5,0.5,0,0.0,0,0.0,155.0,0.0,0.0,5.0,30.0,0.0,0.0,60.0,1.5,86.6
1591,Au,2.9,0,0.0,DP,0,500,2.0,CeO2,ZrO2,0.5,0.5,0,0.0,0,0.0,165.0,0.0,0.0,5.0,30.0,0.0,0.0,60.0,1.5,96.7
1592,Au,2.9,0,0.0,DP,0,500,2.0,CeO2,ZrO2,0.5,0.5,0,0.0,0,0.0,178.0,0.0,0.0,5.0,30.0,0.0,0.0,60.0,1.5,98.8
1593,Au,2.9,0,0.0,DP,0,500,2.0,CeO2,ZrO2,0.5,0.5,0,0.0,0,0.0,189.0,0.0,0.0,5.0,30.0,0.0,0.0,60.0,1.5,99.7
1594,Au,2.9,0,0.0,DP,0,500,2.0,CeO2,ZrO2,0.5,0.5,0,0.0,0,0.0,220.0,0.0,0.0,5.0,30.0,0.0,0.0,60.0,1.5,99.7
1595,Au,2.9,0,0.0,DP,0,500,2.0,CeO2,ZrO2,0.5,0.5,0,0.0,0,0.0,240.0,0.0,0.0,5.0,30.0,0.0,0.0,60.0,1.5,99.4
1596,Au,2.9,0,0.0,DP,0,500,2.0,CeO2,ZrO2,0.5,0.5,0,0.0,0,0.0,280.0,0.0,0.0,5.0,30.0,0.0,0.0,60.0,1.5,99.7
1597,Au,2.9,0,0.0,DP,0,500,2.0,CeO2,ZrO2,0.5,0.5,0,0.0,0,0.0,300.0,0.0,0.0,5.0,30.0,0.0,0.0,60.0,1.5,99.4
1598,Pt,4.0,0,0.0,DP,0,500,2.0,CeO2,ZrO2,0.5,0.5,0,0.0,0,0.0,100.0,0.0,0.0,5.0,30.0,0.0,0.0,60.0,1.5,0.0
1599,Pt,4.0,0,0.0,DP,0,500,2.0,CeO2,ZrO2,0.5,0.5,0,0.0,0,0.0,121.0,0.0,0.0,5.0,30.0,0.0,0.0,60.0,1.5,0.0
1600,Pt,4.0,0,0.0,DP,0,500,2.0,CeO2,ZrO2,0.5,0.5,0,0.0,0,0.0,140.0,0.0,0.0,5.0,30.0,0.0,0.0,60.0,1.5,5.88
1601,Pt,4.0,0,0.0,DP,0,500,2.0,CeO2,ZrO2,0.5,0.5,0,0.0,0,0.0,160.0,0.0,0.0,5.0,30.0,0.0,0.0,60.0,1.5,11.8
1602,Pt,4.0,0,0.0,DP,0,500,2.0,CeO2,ZrO2,0.5,0.5,0,0.0,0,0.0,180.0,0.0,0.0,5.0,30.0,0.0,0.0,60.0,1.5,27.8
1603,Pt,4.0,0,0.0,DP,0,500,2.0,CeO2,ZrO2,0.5,0.5,0,0.0,0,0.0,200.0,0.0,0.0,5.0,30.0,0.0,0.0,60.0,1.5,57.8
1604,Pt,4.0,0,0.0,DP,0,500,2.0,CeO2,ZrO2,0.5,0.5,0,0.0,0,0.0,220.0,0.0,0.0,5.0,30.0,0.0,0.0,60.0,1.5,90.2
1605,Pt,4.0,0,0.0,DP,0,500,2.0,CeO2,ZrO2,0.5,0.5,0,0.0,0,0.0,240.0,0.0,0.0,5.0,30.0,0.0,0.0,60.0,1.5,96.7
1606,Pt,4.0,0,0.0,DP,0,500,2.0,CeO2,ZrO2,0.5,0.5,0,0.0,0,0.0,259.0,0.0,0.0,5.0,30.0,0.0,0.0,60.0,1.5,100.0
1607,Pt,4.0,0,0.0,DP,0,500,2.0,CeO2,ZrO2,0.5,0.5,0,0.0,0,0.0,280.0,0.0,0.0,5.0,30.0,0.0,0.0,60.0,1.5,100.0
1608,Pt,4.0,0,0.0,DP,0,500,2.0,CeO2,ZrO2,0.5,0.5,0,0.0,0,0.0,300.0,0.0,0.0,5.0,30.0,0.0,0.0,60.0,1.5,100.0
1609,Pt,0.5,0,0.0,WI,0,450,4.0,TiO2,0,1.0,0.0,0,0.0,0,0.0,300.0,0.0,0.0,3.0,7.5,0.0,0.0,25.3,0.1457,61.6
1610,Pt,0.5,0,0.0,WI,0,450,4.0,TiO2,0,1.0,0.0,0,0.0,0,0.0,300.0,0.0,0.0,3.0,7.5,0.0,0.0,61.8,0.1457,59.4
1611,Pt,0.5,0,0.0,WI,0,450,4.0,TiO2,0,1.0,0.0,0,0.0,0,0.0,300.0,0.0,0.0,3.0,7.5,0.0,0.0,112.0,0.1457,57.9
1612,Pt,0.5,0,0.0,WI,0,450,4.0,TiO2,0,1.0,0.0,0,0.0,0,0.0,300.0,0.0,0.0,3.0,7.5,0.0,0.0,163.0,0.1457,56.2
1613,Pt,0.5,0,0.0,WI,0,450,4.0,TiO2,0,1.0,0.0,0,0.0,0,0.0,300.0,0.0,0.0,3.0,7.5,0.0,0.0,225.0,0.1457,54.7
1614,Pt,0.5,0,0.0,WI,0,450,4.0,TiO2,0,1.0,0.0,0,0.0,0,0.0,300.0,0.0,0.0,3.0,7.5,0.0,0.0,295.0,0.1457,53.0
1615,Pt,0.5,0,0.0,WI,0,450,4.0,TiO2,0,1.0,0.0,0,0.0,0,0.0,300.0,0.0,0.0,3.0,7.5,0.0,0.0,391.0,0.1457,51.4
1616,Pt,0.5,0,0.0,WI,0,450,4.0,TiO2,0,1.0,0.0,0,0.0,0,0.0,300.0,0.0,0.0,3.0,7.5,0.0,0.0,481.0,0.1457,50.6
1617,Pt,0.5,0,0.0,WI,0,450,4.0,TiO2,0,1.0,0.0,0,0.0,0,0.0,300.0,0.0,0.0,3.0,7.5,0.0,0.0,576.0,0.1457,49.0
1618,Pt,0.5,0,0.0,WI,0,450,4.0,TiO2,0,1.0,0.0,0,0.0,0,0.0,300.0,0.0,0.0,3.0,7.5,0.0,0.0,666.0,0.1457,47.7
1619,Pt,0.5,0,0.0,WI,0,450,4.0,TiO2,0,1.0,0.0,0,0.0,0,0.0,300.0,0.0,0.0,3.0,7.5,0.0,0.0,834.0,0.1457,46.4
1620,Pt,0.5,0,0.0,WI,0,450,4.0,TiO2,0,1.0,0.0,0,0.0,0,0.0,300.0,0.0,0.0,3.0,7.5,0.0,0.0,1010.0,0.1457,45.1
1621,Pt,0.5,0,0.0,WI,0,450,4.0,TiO2,0,1.0,0.0,0,0.0,0,0.0,300.0,0.0,0.0,3.0,7.5,0.0,0.0,152.0,0.0569,38.1
1622,Pt,0.5,0,0.0,WI,0,450,4.0,TiO2,0,1.0,0.0,0,0.0,0,0.0,300.0,0.0,0.0,3.0,7.5,0.0,0.0,750.0,0.0569,36.3
1623,Pt,0.5,0,0.0,WI,0,450,4.0,TiO2,0,1.0,0.0,0,0.0,0,0.0,300.0,0.0,0.0,3.0,7.5,0.0,0.0,1350.0,0.0569,35.9
1624,Pt,0.5,0,0.0,WI,0,450,4.0,TiO2,0,1.0,0.0,0,0.0,0,0.0,300.0,0.0,0.0,3.0,7.5,0.0,0.0,2100.0,0.0569,35.2
1625,Pt,0.5,0,0.0,WI,0,450,4.0,TiO2,0,1.0,0.0,0,0.0,0,0.0,300.0,0.0,0.0,3.0,7.5,0.0,0.0,3140.0,0.0569,34.2
1626,Pt,0.5,0,0.0,WI,0,450,4.0,TiO2,0,1.0,0.0,0,0.0,0,0.0,350.0,0.0,0.0,3.0,7.5,0.0,0.0,451.8,0.0569,38.3
1627,Pt,0.5,0,0.0,WI,0,450,4.0,TiO2,0,1.0,0.0,0,0.0,0,0.0,350.0,0.0,0.0,3.0,7.5,0.0,0.0,1212.0,0.0569,37.5
1628,Pt,0.5,0,0.0,WI,0,450,4.0,TiO2,0,1.0,0.0,0,0.0,0,0.0,350.0,0.0,0.0,3.0,7.5,0.0,0.0,1950.0,0.0569,36.3
1629,Pt,0.5,0,0.0,WI,0,450,4.0,TiO2,0,1.0,0.0,0,0.0,0,0.0,350.0,0.0,0.0,3.0,7.5,0.0,0.0,2712.0,0.0569,35.6
1630,Pt,0.5,0,0.0,WI,0,450,4.0,TiO2,0,1.0,0.0,0,0.0,0,0.0,350.0,0.0,0.0,3.0,7.5,0.0,0.0,3306.0,0.0569,35.1
1631,Pt,0.5,0,0.0,WI,0,450,4.0,TiO2,0,1.0,0.0,0,0.0,0,0.0,350.0,0.0,0.0,3.0,7.5,0.0,0.0,306.0,0.0569,34.9
1632,Pt,0.5,0,0.0,WI,0,450,4.0,TiO2,0,1.0,0.0,0,0.0,0,0.0,400.0,0.0,0.0,3.0,7.5,0.0,0.0,458.4,0.0569,37.5
1633,Pt,0.5,0,0.0,WI,0,450,4.0,TiO2,0,1.0,0.0,0,0.0,0,0.0,400.0,0.0,0.0,3.0,7.5,0.0,0.0,1500.0,0.0569,37.6
1634,Pt,0.5,0,0.0,WI,0,450,4.0,TiO2,0,1.0,0.0,0,0.0,0,0.0,400.0,0.0,0.0,3.0,7.5,0.0,0.0,306.0,0.0569,33.9
1635,Pt,0.5,0,0.0,WI,0,450,4.0,TiO2,0,1.0,0.0,0,0.0,0,0.0,400.0,0.0,0.0,3.0,7.5,0.0,0.0,2250.0,0.0569,36.5
1636,Pt,0.5,0,0.0,WI,0,450,4.0,TiO2,0,1.0,0.0,0,0.0,0,0.0,400.0,0.0,0.0,3.0,7.5,0.0,0.0,3000.0,0.0569,36.0
1637,Pt,0.5,0,0.0,WI,0,450,4.0,TiO2,0,1.0,0.0,0,0.0,0,0.0,400.0,0.0,0.0,3.0,7.5,0.0,0.0,3150.0,0.0569,35.8
1638,Pt,1.0,0,0.0,IWI,0,500,4.0,CeO2,0,1.0,0.0,0,0.0,0,0.0,200.0,16.0,0.0,6.0,60.0,1.6,0.4,60.0,13.33,0.928
1639,Pt,1.0,0,0.0,IWI,0,500,4.0,CeO2,0,1.0,0.0,0,0.0,0,0.0,225.0,16.0,0.0,6.0,60.0,1.6,0.4,60.0,13.33,2.1
1640,Pt,1.0,0,0.0,IWI,0,500,4.0,CeO2,0,1.0,0.0,0,0.0,0,0.0,250.0,16.0,0.0,6.0,60.0,1.6,0.4,60.0,13.33,10.1
1641,Pt,1.0,0,0.0,IWI,0,500,4.0,CeO2,0,1.0,0.0,0,0.0,0,0.0,275.0,16.0,0.0,6.0,60.0,1.6,0.4,60.0,13.33,22.6
1642,Pt,1.0,0,0.0,IWI,0,500,4.0,CeO2,0,1.0,0.0,0,0.0,0,0.0,300.0,16.0,0.0,6.0,60.0,1.6,0.4,60.0,13.33,42.4
1643,Pt,1.0,0,0.0,IWI,0,500,4.0,CeO2,0,1.0,0.0,0,0.0,0,0.0,325.0,16.0,0.0,6.0,60.0,1.6,0.4,60.0,13.33,61.6
1644,Pt,1.0,0,0.0,IWI,0,500,4.0,CeO2,0,1.0,0.0,0,0.0,0,0.0,350.0,16.0,0.0,6.0,60.0,1.6,0.4,60.0,13.33,68.2
1645,Pt,1.0,0,0.0,WI,CI,500,4.0,CeO2,0,1.0,0.0,V,6.0,0,0.0,200.0,16.0,0.0,6.0,60.0,1.6,0.4,60.0,13.33,2.97
1646,Pt,1.0,0,0.0,WI,CI,500,4.0,CeO2,0,1.0,0.0,V,6.0,0,0.0,225.0,16.0,0.0,6.0,60.0,1.6,0.4,60.0,13.33,8.92
1647,Pt,1.0,0,0.0,WI,CI,500,4.0,CeO2,0,1.0,0.0,V,6.0,0,0.0,250.0,16.0,0.0,6.0,60.0,1.6,0.4,60.0,13.33,26.7
1648,Pt,1.0,0,0.0,WI,CI,500,4.0,CeO2,0,1.0,0.0,V,6.0,0,0.0,275.0,16.0,0.0,6.0,60.0,1.6,0.4,60.0,13.33,51.7
1649,Pt,1.0,0,0.0,WI,CI,500,4.0,CeO2,0,1.0,0.0,V,6.0,0,0.0,300.0,16.0,0.0,6.0,60.0,1.6,0.4,60.0,13.33,71.3
1650,Pt,1.0,0,0.0,WI,CI,500,4.0,CeO2,0,1.0,0.0,V,6.0,0,0.0,325.0,16.0,0.0,6.0,60.0,1.6,0.4,60.0,13.33,78.4
1651,Pt,1.0,0,0.0,WI,CI,500,4.0,CeO2,0,1.0,0.0,V,6.0,0,0.0,350.0,16.0,0.0,6.0,60.0,1.6,0.4,60.0,13.33,78.2
1652,Rh,1.5,0,0.0,IWI,0,400,2.0,CeO2,0,1.0,0.0,0,0.0,0,0.0,250.0,30.0,0.0,10.0,20.0,10.0,0.0,60.0,1.0,0.243
1653,Rh,1.5,0,0.0,IWI,0,400,2.0,CeO2,0,1.0,0.0,0,0.0,0,0.0,300.0,30.0,0.0,10.0,20.0,10.0,0.0,60.0,1.0,93.7
1654,Rh,1.5,0,0.0,IWI,0,400,2.0,CeO2,0,1.0,0.0,0,0.0,0,0.0,350.0,30.0,0.0,10.0,20.0,10.0,0.0,60.0,1.0,96.4
1655,Pt,2.0,0,0.0,IWI,0,400,4.0,CeO2,0,1.0,0.0,0,0.0,0,0.0,250.0,30.0,0.0,10.0,20.0,10.0,0.0,60.0,1.0,3.4
1656,Pt,2.0,0,0.0,IWI,0,400,4.0,CeO2,0,1.0,0.0,0,0.0,0,0.0,300.0,30.0,0.0,10.0,20.0,10.0,0.0,60.0,1.0,9.71
1657,Pt,2.0,0,0.0,IWI,0,400,4.0,CeO2,0,1.0,0.0,0,0.0,0,0.0,350.0,30.0,0.0,10.0,20.0,10.0,0.0,60.0,1.0,18.4
1658,Au,5.0,0,0.0,HDP,0,300,2.0,CeO2,0,1.0,0.0,0,0.0,0,0.0,250.0,30.0,0.0,10.0,20.0,10.0,0.0,60.0,1.0,26.7
1659,Au,5.0,0,0.0,HDP,0,300,2.0,CeO2,0,1.0,0.0,0,0.0,0,0.0,300.0,30.0,0.0,10.0,20.0,10.0,0.0,60.0,1.0,32.8
1660,Au,5.0,0,0.0,HDP,0,300,2.0,CeO2,0,1.0,0.0,0,0.0,0,0.0,350.0,30.0,0.0,10.0,20.0,10.0,0.0,60.0,1.0,33.0
1661,Ru,1.5,0,0.0,IWI,0,400,3.0,CeO2,0,1.0,0.0,0,0.0,0,0.0,250.0,30.0,0.0,10.0,20.0,10.0,0.0,60.0,1.0,2.91
1662,Ru,1.5,0,0.0,IWI,0,400,3.0,CeO2,0,1.0,0.0,0,0.0,0,0.0,300.0,30.0,0.0,10.0,20.0,10.0,0.0,60.0,1.0,42.5
1663,Ru,1.5,0,0.0,IWI,0,400,3.0,CeO2,0,1.0,0.0,0,0.0,0,0.0,350.0,30.0,0.0,10.0,20.0,10.0,0.0,60.0,1.0,93.2
1664,Pd,2.0,0,0.0,IWI,0,400,3.0,CeO2,0,1.0,0.0,0,0.0,0,0.0,250.0,30.0,0.0,10.0,20.0,10.0,0.0,60.0,1.0,3.4
1665,Pd,2.0,0,0.0,IWI,0,400,3.0,CeO2,0,1.0,0.0,0,0.0,0,0.0,300.0,30.0,0.0,10.0,20.0,10.0,0.0,60.0,1.0,9.71
1666,Pd,2.0,0,0.0,IWI,0,400,3.0,CeO2,0,1.0,0.0,0,0.0,0,0.0,350.0,30.0,0.0,10.0,20.0,10.0,0.0,60.0,1.0,18.4
1667,Rh,0.5,0,0.0,IWI,0,400,3.0,Fe2O3,0,1.0,0.0,0,0.0,0,0.0,250.0,30.0,0.0,10.0,20.0,10.0,0.0,60.0,1.0,0.243
1668,Rh,0.5,0,0.0,IWI,0,400,3.0,Fe2O3,0,1.0,0.0,0,0.0,0,0.0,300.0,30.0,0.0,10.0,20.0,10.0,0.0,60.0,1.0,1.24
1669,Rh,0.5,0,0.0,IWI,0,400,3.0,Fe2O3,0,1.0,0.0,0,0.0,0,0.0,350.0,30.0,0.0,10.0,20.0,10.0,0.0,60.0,1.0,5.93
1670,Pt,1.5,0,0.0,IWI,0,400,5.0,Fe2O3,0,1.0,0.0,0,0.0,0,0.0,250.0,30.0,0.0,10.0,20.0,10.0,0.0,60.0,1.0,3.73
1671,Pt,1.5,0,0.0,IWI,0,400,5.0,Fe2O3,0,1.0,0.0,0,0.0,0,0.0,300.0,30.0,0.0,10.0,20.0,10.0,0.0,60.0,1.0,10.2
1672,Pt,1.5,0,0.0,IWI,0,400,5.0,Fe2O3,0,1.0,0.0,0,0.0,0,0.0,350.0,30.0,0.0,10.0,20.0,10.0,0.0,60.0,1.0,18.8
1673,Au,5.0,0,0.0,CP,0,25,0.0,Fe2O3,0,1.0,0.0,0,0.0,0,0.0,250.0,30.0,0.0,10.0,20.0,10.0,0.0,60.0,1.0,11.6
1674,Au,5.0,0,0.0,CP,0,25,0.0,Fe2O3,0,1.0,0.0,0,0.0,0,0.0,300.0,30.0,0.0,10.0,20.0,10.0,0.0,60.0,1.0,14.3
1675,Au,5.0,0,0.0,CP,0,25,0.0,Fe2O3,0,1.0,0.0,0,0.0,0,0.0,350.0,30.0,0.0,10.0,20.0,10.0,0.0,60.0,1.0,22.5
1676,Ru,2.0,0,0.0,IWI,0,400,3.0,Fe2O3,0,1.0,0.0,0,0.0,0,0.0,250.0,30.0,0.0,10.0,20.0,10.0,0.0,60.0,1.0,1.11
1677,Ru,2.0,0,0.0,IWI,0,400,3.0,Fe2O3,0,1.0,0.0,0,0.0,0,0.0,300.0,30.0,0.0,10.0,20.0,10.0,0.0,60.0,1.0,1.67
1678,Ru,2.0,0,0.0,IWI,0,400,3.0,Fe2O3,0,1.0,0.0,0,0.0,0,0.0,350.0,30.0,0.0,10.0,20.0,10.0,0.0,60.0,1.0,1.79
1679,Au,1.5,0,0.0,DP,0,25,0.0,TiO2,0,1.0,0.0,0,0.0,0,0.0,250.0,30.0,0.0,10.0,20.0,10.0,0.0,60.0,1.0,7.19
1680,Au,1.5,0,0.0,DP,0,25,0.0,TiO2,0,1.0,0.0,0,0.0,0,0.0,300.0,30.0,0.0,10.0,20.0,10.0,0.0,60.0,1.0,14.4
1681,Au,1.5,0,0.0,DP,0,25,0.0,TiO2,0,1.0,0.0,0,0.0,0,0.0,350.0,30.0,0.0,10.0,20.0,10.0,0.0,60.0,1.0,20.6
1682,Pt,2.0,0,0.0,IWI,0,400,4.0,TiO2,0,1.0,0.0,0,0.0,0,0.0,250.0,30.0,0.0,10.0,20.0,10.0,0.0,60.0,1.0,35.7
1683,Pt,2.0,0,0.0,IWI,0,400,4.0,TiO2,0,1.0,0.0,0,0.0,0,0.0,300.0,30.0,0.0,10.0,20.0,10.0,0.0,60.0,1.0,49.6
1684,Pt,2.0,0,0.0,IWI,0,400,4.0,TiO2,0,1.0,0.0,0,0.0,0,0.0,350.0,30.0,0.0,10.0,20.0,10.0,0.0,60.0,1.0,58.3
1685,Pt,1.0,0,0.0,SGP,0,500,5.0,TiO2,0,1.0,0.0,0,0.0,0,0.0,250.0,30.0,0.0,10.0,20.0,10.0,0.0,60.0,1.0,5.21
1686,Pt,1.0,0,0.0,SGP,0,500,5.0,TiO2,0,1.0,0.0,0,0.0,0,0.0,300.0,30.0,0.0,10.0,20.0,10.0,0.0,60.0,1.0,33.2
1687,Pt,1.0,0,0.0,SGP,0,500,5.0,TiO2,0,1.0,0.0,0,0.0,0,0.0,350.0,30.0,0.0,10.0,20.0,10.0,0.0,60.0,1.0,58.8
1688,Au,1.2,0,0.0,DP,0,300,2.0,ZrO2,0,1.0,0.0,0,0.0,0,0.0,250.0,30.0,0.0,10.0,20.0,10.0,0.0,60.0,1.0,9.75
1689,Au,1.2,0,0.0,DP,0,300,2.0,ZrO2,0,1.0,0.0,0,0.0,0,0.0,300.0,30.0,0.0,10.0,20.0,10.0,0.0,60.0,1.0,14.9
1690,Au,1.2,0,0.0,DP,0,300,2.0,ZrO2,0,1.0,0.0,0,0.0,0,0.0,350.0,30.0,0.0,10.0,20.0,10.0,0.0,60.0,1.0,17.9
1691,Pt,1.5,0,0.0,IWI,0,400,4.0,ZrO2,0,1.0,0.0,0,0.0,0,0.0,250.0,30.0,0.0,10.0,20.0,10.0,0.0,60.0,1.0,3.36
1692,Pt,1.5,0,0.0,IWI,0,400,4.0,ZrO2,0,1.0,0.0,0,0.0,0,0.0,300.0,30.0,0.0,10.0,20.0,10.0,0.0,60.0,1.0,20.8
1693,Pt,1.5,0,0.0,IWI,0,400,4.0,ZrO2,0,1.0,0.0,0,0.0,0,0.0,350.0,30.0,0.0,10.0,20.0,10.0,0.0,60.0,1.0,40.0
1694,Rh,1.0,0,0.0,IWI,0,400,3.0,ZrO2,0,1.0,0.0,0,0.0,0,0.0,250.0,30.0,0.0,10.0,20.0,10.0,0.0,60.0,1.0,1.39
1695,Rh,1.0,0,0.0,IWI,0,400,3.0,ZrO2,0,1.0,0.0,0,0.0,0,0.0,300.0,30.0,0.0,10.0,20.0,10.0,0.0,60.0,1.0,66.3
1696,Rh,1.0,0,0.0,IWI,0,400,3.0,ZrO2,0,1.0,0.0,0,0.0,0,0.0,350.0,30.0,0.0,10.0,20.0,10.0,0.0,60.0,1.0,91.6
1697,Pt,0.5,0,0.0,IWI,0,500,3.0,CeO2,0,1.0,0.0,0,0.0,0,0.0,225.0,28.0,0.0,4.4,29.6,8.7,0.1,60.0,2.83,7.31
1698,Pt,0.5,0,0.0,IWI,0,500,3.0,CeO2,0,1.0,0.0,0,0.0,0,0.0,250.0,28.0,0.0,4.4,29.6,8.7,0.1,60.0,2.83,17.5
1699,Pt,0.5,0,0.0,IWI,0,500,3.0,CeO2,0,1.0,0.0,0,0.0,0,0.0,275.0,28.0,0.0,4.4,29.6,8.7,0.1,60.0,2.83,35.2
1700,Pt,0.5,0,0.0,IWI,0,500,3.0,CeO2,0,1.0,0.0,0,0.0,0,0.0,300.0,28.0,0.0,4.4,29.6,8.7,0.1,60.0,2.83,58.7
1701,Pt,0.5,0,0.0,IWI,0,500,3.0,CeO2,0,1.0,0.0,0,0.0,0,0.0,330.0,28.0,0.0,4.4,29.6,8.7,0.1,60.0,2.83,79.9
1702,Pt,0.5,0,0.0,IWI,0,500,3.0,TiO2,0,1.0,0.0,0,0.0,0,0.0,225.0,28.0,0.0,4.4,29.6,8.7,0.1,60.0,2.83,13.3
1703,Pt,0.5,0,0.0,IWI,0,500,3.0,TiO2,0,1.0,0.0,0,0.0,0,0.0,250.0,28.0,0.0,4.4,29.6,8.7,0.1,60.0,2.83,34.2
1704,Pt,0.5,0,0.0,IWI,0,500,3.0,TiO2,0,1.0,0.0,0,0.0,0,0.0,275.0,28.0,0.0,4.4,29.6,8.7,0.1,60.0,2.83,62.9
1705,Pt,0.5,0,0.0,IWI,0,500,3.0,TiO2,0,1.0,0.0,0,0.0,0,0.0,300.0,28.0,0.0,4.4,29.6,8.7,0.1,60.0,2.83,70.2
1706,Pt,0.5,0,0.0,IWI,0,500,3.0,TiO2,0,1.0,0.0,0,0.0,0,0.0,330.0,28.0,0.0,4.4,29.6,8.7,0.1,60.0,2.83,65.3
1707,Au,1.0,0,0.0,CP,0,400,3.0,CeO2,0,1.0,0.0,0,0.0,0,0.0,300.0,0.0,0.0,6.17,83.0,0.0,10.83,60.0,1.15,1.08
1708,Au,1.0,0,0.0,CP,0,400,3.0,CeO2,0,1.0,0.0,0,0.0,0,0.0,350.0,0.0,0.0,6.17,83.0,0.0,10.83,60.0,1.15,8.66
1709,Au,1.0,0,0.0,CP,0,400,3.0,CeO2,0,1.0,0.0,0,0.0,0,0.0,400.0,0.0,0.0,6.17,83.0,0.0,10.83,60.0,1.15,21.3
1710,Au,1.0,0,0.0,CP,0,400,3.0,CeO2,0,1.0,0.0,0,0.0,0,0.0,450.0,0.0,0.0,6.17,83.0,0.0,10.83,60.0,1.15,33.2
1711,Au,1.0,0,0.0,CP,0,400,3.0,CeO2,0,1.0,0.0,0,0.0,0,0.0,500.0,0.0,0.0,6.17,83.0,0.0,10.83,60.0,1.15,50.2
1712,Au,1.08,0,0.0,CP,0,400,3.0,CeO2,0,1.0,0.0,Ni,0.32,0,0.0,200.0,0.0,0.0,6.17,83.0,0.0,10.83,60.0,1.15,1.08
1713,Au,1.08,0,0.0,CP,0,400,3.0,CeO2,0,1.0,0.0,Ni,0.32,0,0.0,250.0,0.0,0.0,6.17,83.0,0.0,10.83,60.0,1.15,2.89
1714,Au,1.08,0,0.0,CP,0,400,3.0,CeO2,0,1.0,0.0,Ni,0.32,0,0.0,300.0,0.0,0.0,6.17,83.0,0.0,10.83,60.0,1.15,10.5
1715,Au,1.08,0,0.0,CP,0,400,3.0,CeO2,0,1.0,0.0,Ni,0.32,0,0.0,350.0,0.0,0.0,6.17,83.0,0.0,10.83,60.0,1.15,26.0
1716,Au,1.08,0,0.0,CP,0,400,3.0,CeO2,0,1.0,0.0,Ni,0.32,0,0.0,400.0,0.0,0.0,6.17,83.0,0.0,10.83,60.0,1.15,43.7
1717,Au,1.08,0,0.0,CP,0,400,3.0,CeO2,0,1.0,0.0,Ni,0.32,0,0.0,449.0,0.0,0.0,6.17,83.0,0.0,10.83,60.0,1.15,57.0
1718,Au,1.08,0,0.0,CP,0,400,3.0,CeO2,0,1.0,0.0,Ni,0.32,0,0.0,499.0,0.0,0.0,6.17,83.0,0.0,10.83,60.0,1.15,65.0
1719,Au,1.42,Pd,0.99,CP,0,400,3.0,CeO2,0,1.0,0.0,0,0.0,0,0.0,200.0,0.0,0.0,6.17,83.0,0.0,10.83,60.0,1.15,1.81
1720,Au,1.42,Pd,0.99,CP,0,400,3.0,CeO2,0,1.0,0.0,0,0.0,0,0.0,250.0,0.0,0.0,6.17,83.0,0.0,10.83,60.0,1.15,7.94
1721,Au,1.42,Pd,0.99,CP,0,400,3.0,CeO2,0,1.0,0.0,0,0.0,0,0.0,300.0,0.0,0.0,6.17,83.0,0.0,10.83,60.0,1.15,23.1
1722,Au,1.42,Pd,0.99,CP,0,400,3.0,CeO2,0,1.0,0.0,0,0.0,0,0.0,350.0,0.0,0.0,6.17,83.0,0.0,10.83,60.0,1.15,47.7
1723,Au,1.42,Pd,0.99,CP,0,400,3.0,CeO2,0,1.0,0.0,0,0.0,0,0.0,400.0,0.0,0.0,6.17,83.0,0.0,10.83,60.0,1.15,68.2
1724,Au,1.42,Pd,0.99,CP,0,400,3.0,CeO2,0,1.0,0.0,0,0.0,0,0.0,449.0,0.0,0.0,6.17,83.0,0.0,10.83,60.0,1.15,83.4
1725,Au,1.42,Pd,0.99,CP,0,400,3.0,CeO2,0,1.0,0.0,0,0.0,0,0.0,499.0,0.0,0.0,6.17,83.0,0.0,10.83,60.0,1.15,95.3
1726,Pt,1.75,Au,1.05,CP,0,400,3.0,CeO2,0,1.0,0.0,0,0.0,0,0.0,150.0,0.0,0.0,6.17,83.0,0.0,10.83,60.0,1.15,1.08
1727,Pt,1.75,Au,1.05,CP,0,400,3.0,CeO2,0,1.0,0.0,0,0.0,0,0.0,200.0,0.0,0.0,6.17,83.0,0.0,10.83,60.0,1.15,9.75
1728,Pt,1.75,Au,1.05,CP,0,400,3.0,CeO2,0,1.0,0.0,0,0.0,0,0.0,249.0,0.0,0.0,6.17,83.0,0.0,10.83,60.0,1.15,43.7
1729,Pt,1.75,Au,1.05,CP,0,400,3.0,CeO2,0,1.0,0.0,0,0.0,0,0.0,299.0,0.0,0.0,6.17,83.0,0.0,10.83,60.0,1.15,88.4
1730,Pt,1.75,Au,1.05,CP,0,400,3.0,CeO2,0,1.0,0.0,0,0.0,0,0.0,349.0,0.0,0.0,6.17,83.0,0.0,10.83,60.0,1.15,99.6
1731,Pt,1.75,Au,1.05,CP,0,400,3.0,CeO2,0,1.0,0.0,0,0.0,0,0.0,399.0,0.0,0.0,6.17,83.0,0.0,10.83,60.0,1.15,98.9
1732,Pt,1.75,Au,1.05,CP,0,400,3.0,CeO2,0,1.0,0.0,0,0.0,0,0.0,449.0,0.0,0.0,6.17,83.0,0.0,10.83,60.0,1.15,98.6
1733,Pt,1.75,Au,1.05,CP,0,400,3.0,CeO2,0,1.0,0.0,0,0.0,0,0.0,499.0,0.0,0.0,6.17,83.0,0.0,10.83,60.0,1.15,97.1
1734,Pd,0.6,0,0.0,CP,0,400,3.0,CeO2,0,1.0,0.0,0,0.0,0,0.0,201.0,0.0,0.0,6.17,83.0,0.0,10.83,60.0,1.15,1.08
1735,Pd,0.6,0,0.0,CP,0,400,3.0,CeO2,0,1.0,0.0,0,0.0,0,0.0,250.0,0.0,0.0,6.17,83.0,0.0,10.83,60.0,1.15,3.97
1736,Pd,0.6,0,0.0,CP,0,400,3.0,CeO2,0,1.0,0.0,0,0.0,0,0.0,300.0,0.0,0.0,6.17,83.0,0.0,10.83,60.0,1.15,10.1
1737,Pd,0.6,0,0.0,CP,0,400,3.0,CeO2,0,1.0,0.0,0,0.0,0,0.0,350.0,0.0,0.0,6.17,83.0,0.0,10.83,60.0,1.15,26.4
1738,Pd,0.6,0,0.0,CP,0,400,3.0,CeO2,0,1.0,0.0,0,0.0,0,0.0,400.0,0.0,0.0,6.17,83.0,0.0,10.83,60.0,1.15,51.6
1739,Pd,0.6,0,0.0,CP,0,400,3.0,CeO2,0,1.0,0.0,0,0.0,0,0.0,450.0,0.0,0.0,6.17,83.0,0.0,10.83,60.0,1.15,79.4
1740,Pd,0.6,0,0.0,CP,0,400,3.0,CeO2,0,1.0,0.0,0,0.0,0,0.0,499.0,0.0,0.0,6.17,83.0,0.0,10.83,60.0,1.15,87.4
1741,Pt,0.6,0,0.0,CP,0,400,3.0,CeO2,0,1.0,0.0,0,0.0,0,0.0,200.0,0.0,0.0,6.17,83.0,0.0,10.83,60.0,1.15,4.33
1742,Pt,0.6,0,0.0,CP,0,400,3.0,CeO2,0,1.0,0.0,0,0.0,0,0.0,250.0,0.0,0.0,6.17,83.0,0.0,10.83,60.0,1.15,28.2
1743,Pt,0.6,0,0.0,CP,0,400,3.0,CeO2,0,1.0,0.0,0,0.0,0,0.0,300.0,0.0,0.0,6.17,83.0,0.0,10.83,60.0,1.15,66.4
1744,Pt,0.6,0,0.0,CP,0,400,3.0,CeO2,0,1.0,0.0,0,0.0,0,0.0,349.0,0.0,0.0,6.17,83.0,0.0,10.83,60.0,1.15,83.4
1745,Pt,0.6,0,0.0,CP,0,400,3.0,CeO2,0,1.0,0.0,0,0.0,0,0.0,400.0,0.0,0.0,6.17,83.0,0.0,10.83,60.0,1.15,84.5
1746,Pt,0.6,0,0.0,CP,0,400,3.0,CeO2,0,1.0,0.0,0,0.0,0,0.0,449.0,0.0,0.0,6.17,83.0,0.0,10.83,60.0,1.15,86.3
1747,Pt,0.6,0,0.0,CP,0,400,3.0,CeO2,0,1.0,0.0,0,0.0,0,0.0,499.0,0.0,0.0,6.17,83.0,0.0,10.83,60.0,1.15,87.7
1748,Pt,2.0,0,0.0,IWI,CP,300,3.0,CeO2,0,1.0,0.0,0,0.0,0,0.0,225.0,0.0,0.0,2.8,46.7,0.0,50.5,60.0,0.3,12.0
1749,Pt,2.0,0,0.0,IWI,CP,300,3.0,CeO2,0,1.0,0.0,0,0.0,0,0.0,250.0,0.0,0.0,2.8,46.7,0.0,50.5,60.0,0.3,23.0
1750,Pt,2.0,0,0.0,IWI,CP,300,3.0,CeO2,0,1.0,0.0,0,0.0,0,0.0,275.0,0.0,0.0,2.8,46.7,0.0,50.5,60.0,0.3,45.3
1751,Pt,2.0,0,0.0,IWI,CP,300,3.0,CeO2,0,1.0,0.0,Li,0.15,0,0.0,225.0,0.0,0.0,2.8,46.7,0.0,50.5,60.0,0.3,14.0
1752,Pt,2.0,0,0.0,IWI,CP,300,3.0,CeO2,0,1.0,0.0,Li,0.15,0,0.0,250.0,0.0,0.0,2.8,46.7,0.0,50.5,60.0,0.3,39.6
1753,Pt,2.0,0,0.0,IWI,CP,300,3.0,CeO2,0,1.0,0.0,Li,0.15,0,0.0,275.0,0.0,0.0,2.8,46.7,0.0,50.5,60.0,0.3,63.3
1754,Pt,2.0,0,0.0,IWI,CP,300,3.0,CeO2,0,1.0,0.0,Na,0.5,0,0.0,225.0,0.0,0.0,2.8,46.7,0.0,50.5,60.0,0.3,24.3
1755,Pt,2.0,0,0.0,IWI,CP,300,3.0,CeO2,0,1.0,0.0,Na,0.5,0,0.0,250.0,0.0,0.0,2.8,46.7,0.0,50.5,60.0,0.3,51.0
1756,Pt,2.0,0,0.0,IWI,CP,300,3.0,CeO2,0,1.0,0.0,Na,0.5,0,0.0,275.0,0.0,0.0,2.8,46.7,0.0,50.5,60.0,0.3,67.3
1757,Pt,2.0,0,0.0,IWI,0,300,3.0,CeO2,0,1.0,0.0,K,0.9,0,0.0,204.0,50.5,0.0,2.8,46.7,0.0,0.0,60.0,0.3,22.3
1758,Pt,2.0,0,0.0,IWI,0,300,3.0,CeO2,0,1.0,0.0,K,0.9,0,0.0,217.0,50.5,0.0,2.8,46.7,0.0,0.0,60.0,0.3,23.6
1759,Pt,2.0,0,0.0,IWI,0,300,3.0,CeO2,0,1.0,0.0,K,0.9,0,0.0,228.0,50.5,0.0,2.8,46.7,0.0,0.0,60.0,0.3,30.1
1760,Pt,2.0,0,0.0,IWI,0,300,3.0,CeO2,0,1.0,0.0,K,0.9,0,0.0,234.0,50.5,0.0,2.8,46.7,0.0,0.0,60.0,0.3,39.4
1761,Pt,2.0,0,0.0,IWI,0,300,3.0,CeO2,0,1.0,0.0,K,0.9,0,0.0,240.0,50.5,0.0,2.8,46.7,0.0,0.0,60.0,0.3,50.6
1762,Pt,2.0,0,0.0,IWI,0,300,3.0,CeO2,0,1.0,0.0,K,0.9,0,0.0,245.0,50.5,0.0,2.8,46.7,0.0,0.0,60.0,0.3,57.5
1763,Pt,2.0,0,0.0,IWI,0,300,3.0,CeO2,0,1.0,0.0,K,0.9,0,0.0,249.0,50.5,0.0,2.8,46.7,0.0,0.0,60.0,0.3,63.2
1764,Pt,2.0,0,0.0,IWI,0,300,3.0,CeO2,0,1.0,0.0,K,0.9,0,0.0,254.0,50.5,0.0,2.8,46.7,0.0,0.0,60.0,0.3,68.2
1765,Pt,2.0,0,0.0,IWI,0,300,3.0,CeO2,0,1.0,0.0,K,0.9,0,0.0,263.0,50.5,0.0,2.8,46.7,0.0,0.0,60.0,0.3,75.1
1766,Pt,2.0,0,0.0,IWI,0,300,3.0,CeO2,0,1.0,0.0,K,0.9,0,0.0,274.0,50.5,0.0,2.8,46.7,0.0,0.0,60.0,0.3,81.9
1767,Pt,2.0,0,0.0,IWI,0,300,3.0,CeO2,0,1.0,0.0,K,0.9,0,0.0,283.0,50.5,0.0,2.8,46.7,0.0,0.0,60.0,0.3,85.2
1768,Pt,2.0,0,0.0,IWI,0,300,3.0,CeO2,0,1.0,0.0,K,0.9,0,0.0,292.0,50.5,0.0,2.8,46.7,0.0,0.0,60.0,0.3,87.6
1769,Pt,2.0,0,0.0,IWI,0,300,3.0,CeO2,0,1.0,0.0,K,0.9,0,0.0,299.0,50.5,0.0,2.8,46.7,0.0,0.0,60.0,0.3,89.1
1770,Pt,2.0,0,0.0,IWI,0,300,3.0,CeO2,0,1.0,0.0,Na,0.5,0,0.0,205.0,50.5,0.0,2.8,46.7,0.0,0.0,60.0,0.3,14.8
1771,Pt,2.0,0,0.0,IWI,0,300,3.0,CeO2,0,1.0,0.0,Na,0.5,0,0.0,217.0,50.5,0.0,2.8,46.7,0.0,0.0,60.0,0.3,18.7
1772,Pt,2.0,0,0.0,IWI,0,300,3.0,CeO2,0,1.0,0.0,Na,0.5,0,0.0,222.0,50.5,0.0,2.8,46.7,0.0,0.0,60.0,0.3,21.8
1773,Pt,2.0,0,0.0,IWI,0,300,3.0,CeO2,0,1.0,0.0,Na,0.5,0,0.0,228.0,50.5,0.0,2.8,46.7,0.0,0.0,60.0,0.3,26.5
1774,Pt,2.0,0,0.0,IWI,0,300,3.0,CeO2,0,1.0,0.0,Na,0.5,0,0.0,232.0,50.5,0.0,2.8,46.7,0.0,0.0,60.0,0.3,31.7
1775,Pt,2.0,0,0.0,IWI,0,300,3.0,CeO2,0,1.0,0.0,Na,0.5,0,0.0,237.0,50.5,0.0,2.8,46.7,0.0,0.0,60.0,0.3,36.1
1776,Pt,2.0,0,0.0,IWI,0,300,3.0,CeO2,0,1.0,0.0,Na,0.5,0,0.0,242.0,50.5,0.0,2.8,46.7,0.0,0.0,60.0,0.3,42.5
1777,Pt,2.0,0,0.0,IWI,0,300,3.0,CeO2,0,1.0,0.0,Na,0.5,0,0.0,246.0,50.5,0.0,2.8,46.7,0.0,0.0,60.0,0.3,47.2
1778,Pt,2.0,0,0.0,IWI,0,300,3.0,CeO2,0,1.0,0.0,Na,0.5,0,0.0,252.0,50.5,0.0,2.8,46.7,0.0,0.0,60.0,0.3,52.6
1779,Pt,2.0,0,0.0,IWI,0,300,3.0,CeO2,0,1.0,0.0,Na,0.5,0,0.0,256.0,50.5,0.0,2.8,46.7,0.0,0.0,60.0,0.3,56.5
1780,Pt,2.0,0,0.0,IWI,0,300,3.0,CeO2,0,1.0,0.0,Na,0.5,0,0.0,262.0,50.5,0.0,2.8,46.7,0.0,0.0,60.0,0.3,60.6
1781,Pt,2.0,0,0.0,IWI,0,300,3.0,CeO2,0,1.0,0.0,Na,0.5,0,0.0,268.0,50.5,0.0,2.8,46.7,0.0,0.0,60.0,0.3,64.3
1782,Pt,2.0,0,0.0,IWI,0,300,3.0,CeO2,0,1.0,0.0,Na,0.5,0,0.0,276.0,50.5,0.0,2.8,46.7,0.0,0.0,60.0,0.3,67.9
1783,Pt,2.0,0,0.0,IWI,0,300,3.0,CeO2,0,1.0,0.0,Na,0.5,0,0.0,282.0,50.5,0.0,2.8,46.7,0.0,0.0,60.0,0.3,70.2
1784,Pt,2.0,0,0.0,IWI,0,300,3.0,CeO2,0,1.0,0.0,Na,0.5,0,0.0,292.0,50.5,0.0,2.8,46.7,0.0,0.0,60.0,0.3,73.3
1785,Pt,2.0,0,0.0,IWI,0,300,3.0,CeO2,0,1.0,0.0,Li,0.8,0,0.0,217.0,50.5,0.0,2.8,46.7,0.0,0.0,60.0,0.3,9.9
1786,Pt,2.0,0,0.0,IWI,0,300,3.0,CeO2,0,1.0,0.0,Li,0.8,0,0.0,230.0,50.5,0.0,2.8,46.7,0.0,0.0,60.0,0.3,15.6
1787,Pt,2.0,0,0.0,IWI,0,300,3.0,CeO2,0,1.0,0.0,Li,0.8,0,0.0,237.0,50.5,0.0,2.8,46.7,0.0,0.0,60.0,0.3,19.7
1788,Pt,2.0,0,0.0,IWI,0,300,3.0,CeO2,0,1.0,0.0,Li,0.8,0,0.0,247.0,50.5,0.0,2.8,46.7,0.0,0.0,60.0,0.3,27.0
1789,Pt,2.0,0,0.0,IWI,0,300,3.0,CeO2,0,1.0,0.0,Li,0.8,0,0.0,257.0,50.5,0.0,2.8,46.7,0.0,0.0,60.0,0.3,37.3
1790,Pt,2.0,0,0.0,IWI,0,300,3.0,CeO2,0,1.0,0.0,Li,0.8,0,0.0,267.0,50.5,0.0,2.8,46.7,0.0,0.0,60.0,0.3,48.0
1791,Pt,2.0,0,0.0,IWI,0,300,3.0,CeO2,0,1.0,0.0,Li,0.8,0,0.0,279.0,50.5,0.0,2.8,46.7,0.0,0.0,60.0,0.3,61.9
1792,Pt,2.0,0,0.0,IWI,0,300,3.0,CeO2,0,1.0,0.0,Na,2.5,Li,0.8,289.0,50.5,0.0,2.8,46.7,0.0,0.0,60.0,0.3,71.0
1793,Pt,2.0,0,0.0,IWI,0,300,3.0,CeO2,0,1.0,0.0,Na,2.5,0,0.0,205.0,50.5,0.0,2.8,46.7,0.0,0.0,60.0,0.3,8.35
1794,Pt,2.0,0,0.0,IWI,0,300,3.0,CeO2,0,1.0,0.0,Na,2.5,0,0.0,220.0,50.5,0.0,2.8,46.7,0.0,0.0,60.0,0.3,14.6
1795,Pt,2.0,0,0.0,IWI,0,300,3.0,CeO2,0,1.0,0.0,Na,2.5,0,0.0,237.0,50.5,0.0,2.8,46.7,0.0,0.0,60.0,0.3,20.8
1796,Pt,2.0,0,0.0,IWI,0,300,3.0,CeO2,0,1.0,0.0,Na,2.5,0,0.0,250.0,50.5,0.0,2.8,46.7,0.0,0.0,60.0,0.3,24.9
1797,Pt,2.0,0,0.0,IWI,0,300,3.0,CeO2,0,1.0,0.0,Na,2.5,0,0.0,262.0,50.5,0.0,2.8,46.7,0.0,0.0,60.0,0.3,27.2
1798,Pt,2.0,0,0.0,IWI,0,300,3.0,CeO2,0,1.0,0.0,Na,2.5,0,0.0,272.0,50.5,0.0,2.8,46.7,0.0,0.0,60.0,0.3,31.1
1799,Pt,2.0,0,0.0,IWI,0,300,3.0,CeO2,0,1.0,0.0,Na,2.5,0,0.0,283.0,50.5,0.0,2.8,46.7,0.0,0.0,60.0,0.3,39.2
1800,Pt,2.0,0,0.0,IWI,0,300,3.0,CeO2,0,1.0,0.0,Na,2.5,0,0.0,293.0,50.5,0.0,2.8,46.7,0.0,0.0,60.0,0.3,49.8
1801,Pt,2.0,0,0.0,IWI,0,300,3.0,CeO2,0,1.0,0.0,K,4.3,0,0.0,208.0,50.5,0.0,2.8,46.7,0.0,0.0,60.0,0.3,3.43
1802,Pt,2.0,0,0.0,IWI,0,300,3.0,CeO2,0,1.0,0.0,K,4.3,0,0.0,222.0,50.5,0.0,2.8,46.7,0.0,0.0,60.0,0.3,4.98
1803,Pt,2.0,0,0.0,IWI,0,300,3.0,CeO2,0,1.0,0.0,K,4.3,0,0.0,235.0,50.5,0.0,2.8,46.7,0.0,0.0,60.0,0.3,7.57
1804,Pt,2.0,0,0.0,IWI,0,300,3.0,CeO2,0,1.0,0.0,K,4.3,0,0.0,248.0,50.5,0.0,2.8,46.7,0.0,0.0,60.0,0.3,11.5
1805,Pt,2.0,0,0.0,IWI,0,300,3.0,CeO2,0,1.0,0.0,K,4.3,0,0.0,259.0,50.5,0.0,2.8,46.7,0.0,0.0,60.0,0.3,14.8
1806,Pt,2.0,0,0.0,IWI,0,300,3.0,CeO2,0,1.0,0.0,K,4.3,0,0.0,275.0,50.5,0.0,2.8,46.7,0.0,0.0,60.0,0.3,23.1
1807,Pt,2.0,0,0.0,IWI,0,300,3.0,CeO2,0,1.0,0.0,K,4.3,0,0.0,290.0,50.5,0.0,2.8,46.7,0.0,0.0,60.0,0.3,35.0
1808,Pt,2.0,0,0.0,IWI,0,300,3.0,CeO2,0,1.0,0.0,Cs,9.3,0,0.0,206.0,50.5,0.0,2.8,46.7,0.0,0.0,60.0,0.3,2.14
1809,Pt,2.0,0,0.0,IWI,0,300,3.0,CeO2,0,1.0,0.0,Cs,9.3,0,0.0,221.0,50.5,0.0,2.8,46.7,0.0,0.0,60.0,0.3,3.17
1810,Pt,2.0,0,0.0,IWI,0,300,3.0,CeO2,0,1.0,0.0,Cs,9.3,0,0.0,232.0,50.5,0.0,2.8,46.7,0.0,0.0,60.0,0.3,4.98
1811,Pt,2.0,0,0.0,IWI,0,300,3.0,CeO2,0,1.0,0.0,Cs,9.3,0,0.0,244.0,50.5,0.0,2.8,46.7,0.0,0.0,60.0,0.3,7.83
1812,Pt,2.0,0,0.0,IWI,0,300,3.0,CeO2,0,1.0,0.0,Cs,9.3,0,0.0,259.0,50.5,0.0,2.8,46.7,0.0,0.0,60.0,0.3,9.9
1813,Pt,2.0,0,0.0,IWI,0,300,3.0,CeO2,0,1.0,0.0,Cs,9.3,0,0.0,273.0,50.5,0.0,2.8,46.7,0.0,0.0,60.0,0.3,12.5
1814,Pt,2.0,0,0.0,IWI,0,300,3.0,CeO2,0,1.0,0.0,Cs,9.3,0,0.0,288.0,50.5,0.0,2.8,46.7,0.0,0.0,60.0,0.3,19.0
1815,Pt,2.0,0,0.0,IWI,0,300,3.0,CeO2,0,1.0,0.0,Rb,14.3,0,0.0,211.0,50.5,0.0,2.8,46.7,0.0,0.0,60.0,0.3,2.39
1816,Pt,2.0,0,0.0,IWI,0,300,3.0,CeO2,0,1.0,0.0,Rb,14.3,0,0.0,230.0,50.5,0.0,2.8,46.7,0.0,0.0,60.0,0.3,4.21
1817,Pt,2.0,0,0.0,IWI,0,300,3.0,CeO2,0,1.0,0.0,Rb,14.3,0,0.0,244.0,50.5,0.0,2.8,46.7,0.0,0.0,60.0,0.3,6.02
1818,Pt,2.0,0,0.0,IWI,0,300,3.0,CeO2,0,1.0,0.0,Rb,14.3,0,0.0,258.0,50.5,0.0,2.8,46.7,0.0,0.0,60.0,0.3,7.83
1819,Pt,2.0,0,0.0,IWI,0,300,3.0,CeO2,0,1.0,0.0,Rb,14.3,0,0.0,274.0,50.5,0.0,2.8,46.7,0.0,0.0,60.0,0.3,10.7
1820,Pt,2.0,0,0.0,IWI,0,300,3.0,CeO2,0,1.0,0.0,Rb,14.3,0,0.0,293.0,50.5,0.0,2.8,46.7,0.0,0.0,60.0,0.3,15.9
1821,Au,3.0,0,0.0,DP,0,400,2.0,CeO2,0,1.0,0.0,0,0.0,0,0.0,140.0,0.0,0.0,4.494,30.0,0.0,0.0,60.0,14.85,29.4
1822,Au,3.0,0,0.0,DP,0,400,2.0,CeO2,0,1.0,0.0,0,0.0,0,0.0,180.0,0.0,0.0,4.494,30.0,0.0,0.0,60.0,14.85,61.1
1823,Au,3.0,0,0.0,DP,0,400,2.0,CeO2,0,1.0,0.0,0,0.0,0,0.0,225.0,0.0,0.0,4.494,30.0,0.0,0.0,60.0,14.85,81.5
1824,Au,3.0,0,0.0,DP,0,400,2.0,CeO2,0,1.0,0.0,0,0.0,0,0.0,260.0,0.0,0.0,4.494,30.0,0.0,0.0,60.0,14.85,88.2
1825,Au,3.0,0,0.0,DP,0,400,2.0,CeO2,0,1.0,0.0,0,0.0,0,0.0,299.0,0.0,0.0,4.494,30.0,0.0,0.0,60.0,14.85,90.2
1826,Au,3.0,0,0.0,DP,0,400,2.0,CeO2,0,1.0,0.0,0,0.0,0,0.0,339.0,0.0,0.0,4.494,30.0,0.0,0.0,60.0,14.85,91.0
1827,Pd,0.5,0,0.0,IWI,0,400,3.5,CeO2,0,1.0,0.0,0,0.0,0,0.0,180.0,16.0,0.0,4.0,40.0,10.0,0.0,2100.0,2.5,56.8
1828,Pd,0.5,0,0.0,IWI,0,400,3.5,CeO2,0,1.0,0.0,0,0.0,0,0.0,210.0,16.0,0.0,4.0,40.0,10.0,0.0,2100.0,2.5,88.4
1829,Pd,0.5,0,0.0,IWI,0,400,3.5,CeO2,0,1.0,0.0,0,0.0,0,0.0,240.0,16.0,0.0,4.0,40.0,10.0,0.0,2100.0,2.5,100.0
1830,Cu,25.0,Pd,0.5,IWI,SI,400,3.5,CeO2,0,1.0,0.0,0,0.0,0,0.0,180.0,16.0,0.0,4.0,40.0,10.0,0.0,2100.0,2.5,69.6
1831,Cu,25.0,Pd,0.5,IWI,SI,400,3.5,CeO2,0,1.0,0.0,0,0.0,0,0.0,210.0,16.0,0.0,4.0,40.0,10.0,0.0,2100.0,2.5,79.7
1832,Cu,25.0,Pd,0.5,IWI,SI,400,3.5,CeO2,0,1.0,0.0,0,0.0,0,0.0,240.0,20.0,0.0,4.0,40.0,10.0,0.0,2100.0,2.5,100.0
1833,Pd,0.5,0,0.0,IWI,0,400,3.5,CeO2,0,1.0,0.0,0,0.0,0,0.0,180.0,20.0,0.0,4.0,40.0,10.0,0.0,4200.0,2.5,42.4
1834,Pd,0.5,0,0.0,IWI,0,400,3.5,CeO2,0,1.0,0.0,0,0.0,0,0.0,210.0,20.0,0.0,4.0,40.0,10.0,0.0,4200.0,2.5,85.2
1835,Pd,0.5,0,0.0,IWI,0,400,3.5,CeO2,0,1.0,0.0,0,0.0,0,0.0,240.0,20.0,0.0,4.0,40.0,10.0,0.0,4200.0,2.5,99.5
1836,Cu,25.0,Pd,0.5,IWI,SI,400,3.5,CeO2,0,1.0,0.0,0,0.0,0,0.0,180.0,20.0,0.0,4.0,40.0,10.0,0.0,4200.0,2.5,72.7
1837,Cu,25.0,Pd,0.5,IWI,SI,400,3.5,CeO2,0,1.0,0.0,0,0.0,0,0.0,210.0,20.0,0.0,4.0,40.0,10.0,0.0,4200.0,2.5,79.9
1838,Cu,25.0,Pd,0.5,IWI,SI,400,3.5,CeO2,0,1.0,0.0,0,0.0,0,0.0,240.0,20.0,0.0,4.0,40.0,10.0,0.0,4200.0,2.5,99.5
1839,Cu,25.0,Pd,0.5,IWI,SI,400,3.5,Al2O3,0,1.0,0.0,0,0.0,0,0.0,180.0,20.0,0.0,4.0,40.0,10.0,0.0,62.4,2.5,39.5
1840,Cu,25.0,Pd,0.5,IWI,SI,400,3.5,Al2O3,0,1.0,0.0,0,0.0,0,0.0,180.0,20.0,0.0,4.0,40.0,10.0,0.0,307.2,2.5,45.0
1841,Cu,25.0,Pd,0.5,IWI,SI,400,3.5,Al2O3,0,1.0,0.0,0,0.0,0,0.0,180.0,20.0,0.0,4.0,40.0,10.0,0.0,552.0,2.5,43.3
1842,Cu,25.0,Pd,0.5,IWI,SI,400,3.5,Al2O3,0,1.0,0.0,0,0.0,0,0.0,180.0,20.0,0.0,4.0,40.0,10.0,0.0,798.0,2.5,48.2
1843,Cu,25.0,Pd,0.5,IWI,SI,400,3.5,Al2O3,0,1.0,0.0,0,0.0,0,0.0,180.0,20.0,0.0,4.0,40.0,10.0,0.0,1026.0,2.5,42.5
1844,Cu,25.0,Pd,0.5,IWI,SI,400,3.5,Al2O3,0,1.0,0.0,0,0.0,0,0.0,180.0,20.0,0.0,4.0,40.0,10.0,0.0,1266.0,2.5,45.8
1845,Cu,25.0,Pd,0.5,IWI,SI,400,3.5,Al2O3,0,1.0,0.0,0,0.0,0,0.0,180.0,20.0,0.0,4.0,40.0,10.0,0.0,1494.0,2.5,44.7
1846,Cu,25.0,Pd,0.5,IWI,SI,400,3.5,Al2O3,0,1.0,0.0,0,0.0,0,0.0,180.0,20.0,0.0,4.0,40.0,10.0,0.0,1752.0,2.5,40.9
1847,Cu,25.0,Pd,0.5,IWI,SI,400,3.5,Al2O3,0,1.0,0.0,0,0.0,0,0.0,180.0,20.0,0.0,4.0,40.0,10.0,0.0,1986.0,2.5,52.6
1848,Cu,25.0,Pd,0.5,IWI,SI,400,3.5,Al2O3,0,1.0,0.0,0,0.0,0,0.0,180.0,20.0,0.0,4.0,40.0,10.0,0.0,2220.0,2.5,51.8
1849,Cu,25.0,Pd,0.5,IWI,SI,400,3.5,Al2O3,0,1.0,0.0,0,0.0,0,0.0,180.0,20.0,0.0,4.0,40.0,10.0,0.0,2460.0,2.5,52.0
1850,Cu,25.0,Pd,0.5,IWI,SI,400,3.5,Al2O3,0,1.0,0.0,0,0.0,0,0.0,180.0,20.0,0.0,4.0,40.0,10.0,0.0,2700.0,2.5,44.1
1851,Cu,25.0,Pd,0.5,IWI,SI,400,3.5,Al2O3,0,1.0,0.0,0,0.0,0,0.0,180.0,20.0,0.0,4.0,40.0,10.0,0.0,2946.0,2.5,43.9
1852,Cu,25.0,Pd,0.5,IWI,SI,400,3.5,Al2O3,0,1.0,0.0,0,0.0,0,0.0,180.0,20.0,0.0,4.0,40.0,10.0,0.0,3186.0,2.5,44.1
1853,Cu,25.0,Pd,0.5,IWI,SI,400,3.5,Al2O3,0,1.0,0.0,0,0.0,0,0.0,180.0,20.0,0.0,4.0,40.0,10.0,0.0,3414.0,2.5,50.4
1854,Cu,25.0,Pd,0.5,IWI,SI,400,3.5,Al2O3,0,1.0,0.0,0,0.0,0,0.0,180.0,20.0,0.0,4.0,40.0,10.0,0.0,3654.0,2.5,44.7
1855,Cu,25.0,Pd,0.5,IWI,SI,400,3.5,Al2O3,0,1.0,0.0,0,0.0,0,0.0,180.0,20.0,0.0,4.0,40.0,10.0,0.0,3900.0,2.5,54.8
1856,Cu,25.0,Pd,0.5,IWI,SI,400,3.5,Al2O3,0,1.0,0.0,0,0.0,0,0.0,180.0,20.0,0.0,4.0,40.0,10.0,0.0,4146.0,2.5,42.8
1857,Cu,25.0,Pd,0.5,IWI,SI,400,3.5,Al2O3,0,1.0,0.0,0,0.0,0,0.0,180.0,20.0,0.0,4.0,40.0,10.0,0.0,4314.0,2.5,50.7
1858,Pd,0.5,0,0.0,IWI,0,400,3.5,CeO2,0,1.0,0.0,0,0.0,0,0.0,180.0,20.0,0.0,4.0,40.0,10.0,0.0,63.0,2.5,48.0
1859,Pd,0.5,0,0.0,IWI,0,400,3.5,CeO2,0,1.0,0.0,0,0.0,0,0.0,180.0,20.0,0.0,4.0,40.0,10.0,0.0,316.2,2.5,49.9
1860,Pd,0.5,0,0.0,IWI,0,400,3.5,CeO2,0,1.0,0.0,0,0.0,0,0.0,180.0,20.0,0.0,4.0,40.0,10.0,0.0,552.6,2.5,49.3
1861,Pd,0.5,0,0.0,IWI,0,400,3.5,CeO2,0,1.0,0.0,0,0.0,0,0.0,180.0,20.0,0.0,4.0,40.0,10.0,0.0,1026.0,2.5,49.9
1862,Pd,0.5,0,0.0,IWI,0,400,3.5,CeO2,0,1.0,0.0,0,0.0,0,0.0,180.0,20.0,0.0,4.0,40.0,10.0,0.0,1272.0,2.5,49.9
1863,Pd,0.5,0,0.0,IWI,0,400,3.5,CeO2,0,1.0,0.0,0,0.0,0,0.0,180.0,20.0,0.0,4.0,40.0,10.0,0.0,1752.0,2.5,43.3
1864,Pd,0.5,0,0.0,IWI,0,400,3.5,CeO2,0,1.0,0.0,0,0.0,0,0.0,180.0,20.0,0.0,4.0,40.0,10.0,0.0,2220.0,2.5,47.7
1865,Pd,0.5,0,0.0,IWI,0,400,3.5,CeO2,0,1.0,0.0,0,0.0,0,0.0,180.0,20.0,0.0,4.0,40.0,10.0,0.0,2712.0,2.5,51.8
1866,Pd,0.5,0,0.0,IWI,0,400,3.5,CeO2,0,1.0,0.0,0,0.0,0,0.0,180.0,20.0,0.0,4.0,40.0,10.0,0.0,3420.0,2.5,45.0
1867,Pd,0.5,0,0.0,IWI,0,400,3.5,CeO2,0,1.0,0.0,0,0.0,0,0.0,180.0,20.0,0.0,4.0,40.0,10.0,0.0,3666.0,2.5,55.3
1868,Pd,0.5,0,0.0,IWI,0,400,3.5,CeO2,0,1.0,0.0,0,0.0,0,0.0,180.0,20.0,0.0,4.0,40.0,10.0,0.0,3906.0,2.5,49.0
1869,Pd,0.5,0,0.0,IWI,0,400,3.5,CeO2,0,1.0,0.0,0,0.0,0,0.0,180.0,20.0,0.0,4.0,40.0,10.0,0.0,4314.0,2.5,47.1
1870,Cu,25.0,Pd,0.5,IWI,SI,400,3.5,CeO2,0,1.0,0.0,0,0.0,0,0.0,180.0,20.0,0.0,4.0,40.0,10.0,0.0,65.4,2.5,78.7
1871,Cu,25.0,Pd,0.5,IWI,SI,400,3.5,CeO2,0,1.0,0.0,0,0.0,0,0.0,180.0,20.0,0.0,4.0,40.0,10.0,0.0,310.2,2.5,79.6
1872,Cu,25.0,Pd,0.5,IWI,SI,400,3.5,CeO2,0,1.0,0.0,0,0.0,0,0.0,180.0,20.0,0.0,4.0,40.0,10.0,0.0,546.6,2.5,78.7
1873,Cu,25.0,Pd,0.5,IWI,SI,400,3.5,CeO2,0,1.0,0.0,0,0.0,0,0.0,180.0,20.0,0.0,4.0,40.0,10.0,0.0,792.0,2.5,78.2
1874,Cu,25.0,Pd,0.5,IWI,SI,400,3.5,CeO2,0,1.0,0.0,0,0.0,0,0.0,180.0,20.0,0.0,4.0,40.0,10.0,0.0,1026.0,2.5,78.5
1875,Cu,25.0,Pd,0.5,IWI,SI,400,3.5,CeO2,0,1.0,0.0,0,0.0,0,0.0,180.0,20.0,0.0,4.0,40.0,10.0,0.0,1272.0,2.5,78.2
1876,Cu,25.0,Pd,0.5,IWI,SI,400,3.5,CeO2,0,1.0,0.0,0,0.0,0,0.0,180.0,20.0,0.0,4.0,40.0,10.0,0.0,1752.0,2.5,72.8
1877,Cu,25.0,Pd,0.5,IWI,SI,400,3.5,CeO2,0,1.0,0.0,0,0.0,0,0.0,180.0,20.0,0.0,4.0,40.0,10.0,0.0,1986.0,2.5,71.9
1878,Cu,25.0,Pd,0.5,IWI,SI,400,3.5,CeO2,0,1.0,0.0,0,0.0,0,0.0,180.0,20.0,0.0,4.0,40.0,10.0,0.0,2226.0,2.5,73.6
1879,Cu,25.0,Pd,0.5,IWI,SI,400,3.5,CeO2,0,1.0,0.0,0,0.0,0,0.0,180.0,20.0,0.0,4.0,40.0,10.0,0.0,2460.0,2.5,73.3
1880,Cu,25.0,Pd,0.5,IWI,SI,400,3.5,CeO2,0,1.0,0.0,0,0.0,0,0.0,180.0,20.0,0.0,4.0,40.0,10.0,0.0,2706.0,2.5,74.7
1881,Cu,25.0,Pd,0.5,IWI,SI,400,3.5,CeO2,0,1.0,0.0,0,0.0,0,0.0,180.0,20.0,0.0,4.0,40.0,10.0,0.0,2952.0,2.5,74.1
1882,Cu,25.0,Pd,0.5,IWI,SI,400,3.5,CeO2,0,1.0,0.0,0,0.0,0,0.0,180.0,20.0,0.0,4.0,40.0,10.0,0.0,3186.0,2.5,71.7
1883,Cu,25.0,Pd,0.5,IWI,SI,400,3.5,CeO2,0,1.0,0.0,0,0.0,0,0.0,180.0,20.0,0.0,4.0,40.0,10.0,0.0,3420.0,2.5,71.9
1884,Cu,25.0,Pd,0.5,IWI,SI,400,3.5,CeO2,0,1.0,0.0,0,0.0,0,0.0,180.0,20.0,0.0,4.0,40.0,10.0,0.0,3660.0,2.5,73.8
1885,Cu,25.0,Pd,0.5,IWI,SI,400,3.5,CeO2,0,1.0,0.0,0,0.0,0,0.0,180.0,20.0,0.0,4.0,40.0,10.0,0.0,3912.0,2.5,72.8
1886,Cu,25.0,Pd,0.5,IWI,SI,400,3.5,CeO2,0,1.0,0.0,0,0.0,0,0.0,180.0,20.0,0.0,4.0,40.0,10.0,0.0,4146.0,2.5,74.4
1887,Cu,25.0,Pd,0.5,IWI,SI,400,3.5,CeO2,0,1.0,0.0,0,0.0,0,0.0,180.0,20.0,0.0,4.0,40.0,10.0,0.0,4314.0,2.5,70.6
1888,Pt,1.4,0,0.0,IWI,CI,400,2.0,Al2O3,0,1.0,0.0,Ce,1.25,0,0.0,300.0,0.0,0.0,5.0,10.0,0.0,0.0,30.0,2.5,80.6
1889,Pt,1.4,0,0.0,IWI,CI,400,2.0,Al2O3,0,1.0,0.0,Ce,1.25,0,0.0,300.0,0.0,0.0,5.0,10.0,0.0,0.0,60.0,2.5,78.3
1890,Pt,1.4,0,0.0,IWI,CI,400,2.0,Al2O3,0,1.0,0.0,Ce,1.25,0,0.0,300.0,0.0,0.0,5.0,10.0,0.0,0.0,90.0,2.5,77.9
1891,Pt,1.4,0,0.0,IWI,CI,400,2.0,Al2O3,0,1.0,0.0,Ce,1.25,0,0.0,300.0,0.0,0.0,5.0,10.0,0.0,0.0,120.0,2.5,77.6
1892,Pt,1.4,0,0.0,IWI,CI,400,2.0,Al2O3,0,1.0,0.0,Ce,1.25,0,0.0,300.0,0.0,0.0,5.0,10.0,0.0,0.0,150.0,2.5,77.5
1893,Pt,1.4,0,0.0,IWI,CI,400,2.0,Al2O3,0,1.0,0.0,Ce,1.25,0,0.0,300.0,0.0,0.0,5.0,10.0,0.0,0.0,180.0,2.5,77.3
1894,Pt,1.4,0,0.0,IWI,CI,400,2.0,Al2O3,0,1.0,0.0,Ce,1.25,Co,1.25,300.0,0.0,0.0,5.0,10.0,0.0,0.0,30.0,2.5,56.2
1895,Pt,1.4,0,0.0,IWI,CI,400,2.0,Al2O3,0,1.0,0.0,Ce,1.25,Co,1.25,300.0,0.0,0.0,5.0,10.0,0.0,0.0,60.0,2.5,58.5
