Repository: hych0/WGSR

# WGSR

## Accronyms for  catalyst preparation methods:
- incipient to wetness impregnation (IWI)
- wet impregnation (WI)
- co-impregnation (CI)
- sequential impregnation (SI)
- sol-gel precipitation (SGP)
- co-precipitation (CP)

- homogenous deposition precipitation (HDP)
- Urea Gelation co-precipitation (UGC)
- solution combustion technique (SCT)
- flame spray pyrolysis (FSP)
- micro emulsion (ME)
- deposition precipitation (DP)

## Features
- Base Metal (wt %): Pt	Au	Ru	Rh	Ir	Cu	Pd				
- Catalyst Preparation Method: IWI	WI	CI	SI	SGP	CP	HDP	UGC	SCT	FSP	ME	DP									
- Calcination conditions: Calc T (oC)	Calc T. (hr)

File: CategoricalWGSR.csv (part 6 of 12)
,Base,Base_weight,Base2,Base2_weight,Prep,Prep2,Calc.T,Calc.t,Support,Support2,Support_frac,Support2_frac,Promoter,Promoter_weight,Promoter2,Promoter2_weight,T,H2,O2,CO,H2O,CO2,CH4,TOS,F/W,conversion
1896,Pt,1.4,0,0.0,IWI,CI,400,2.0,Al2O3,0,1.0,0.0,Ce,1.25,Co,1.25,300.0,0.0,0.0,5.0,10.0,0.0,0.0,90.0,2.5,60.0
1897,Pt,1.4,0,0.0,IWI,CI,400,2.0,Al2O3,0,1.0,0.0,Ce,1.25,Co,1.25,300.0,0.0,0.0,5.0,10.0,0.0,0.0,120.0,2.5,56.9
1898,Pt,1.4,0,0.0,IWI,CI,400,2.0,Al2O3,0,1.0,0.0,Ce,1.25,Co,1.25,300.0,0.0,0.0,5.0,10.0,0.0,0.0,150.0,2.5,53.1
1899,Pt,1.4,0,0.0,IWI,CI,400,2.0,Al2O3,0,1.0,0.0,Ce,1.25,Co,1.25,300.0,0.0,0.0,5.0,10.0,0.0,0.0,180.0,2.5,53.5
1900,Pt,1.4,0,0.0,IWI,CI,450,1.0,Al2O3,0,1.0,0.0,Ce,1.25,K,1.25,300.0,0.0,0.0,5.0,10.0,0.0,0.0,30.0,2.5,62.6
1901,Pt,1.4,0,0.0,IWI,CI,450,1.0,Al2O3,0,1.0,0.0,Ce,1.25,K,1.25,300.0,0.0,0.0,5.0,10.0,0.0,0.0,60.0,2.5,60.2
1902,Pt,1.4,0,0.0,IWI,CI,450,1.0,Al2O3,0,1.0,0.0,Ce,1.25,K,1.25,300.0,0.0,0.0,5.0,10.0,0.0,0.0,90.0,2.5,59.8
1903,Pt,1.4,0,0.0,IWI,CI,450,1.0,Al2O3,0,1.0,0.0,Ce,1.25,K,1.25,300.0,0.0,0.0,5.0,10.0,0.0,0.0,120.0,2.5,60.3
1904,Pt,1.4,0,0.0,IWI,CI,450,1.0,Al2O3,0,1.0,0.0,Ce,1.25,K,1.25,300.0,0.0,0.0,5.0,10.0,0.0,0.0,150.0,2.5,54.9
1905,Pt,1.4,0,0.0,IWI,CI,450,1.0,Al2O3,0,1.0,0.0,Ce,1.25,K,1.25,300.0,0.0,0.0,5.0,10.0,0.0,0.0,180.0,2.5,62.1
1906,Pt,1.4,0,0.0,IWI,CI,450,2.0,Al2O3,0,1.0,0.0,Ce,1.25,Ni,1.25,300.0,0.0,0.0,5.0,10.0,0.0,0.0,30.0,2.5,60.2
1907,Pt,1.4,0,0.0,IWI,CI,450,2.0,Al2O3,0,1.0,0.0,Ce,1.25,Ni,1.25,300.0,0.0,0.0,5.0,10.0,0.0,0.0,60.0,2.5,62.4
1908,Pt,1.4,0,0.0,IWI,CI,450,2.0,Al2O3,0,1.0,0.0,Ce,1.25,Ni,1.25,300.0,0.0,0.0,5.0,10.0,0.0,0.0,90.0,2.5,62.5
1909,Pt,1.4,0,0.0,IWI,CI,450,2.0,Al2O3,0,1.0,0.0,Ce,1.25,Ni,1.25,300.0,0.0,0.0,5.0,10.0,0.0,0.0,120.0,2.5,59.4
1910,Pt,1.4,0,0.0,IWI,CI,450,2.0,Al2O3,0,1.0,0.0,Ce,1.25,Ni,1.25,300.0,0.0,0.0,5.0,10.0,0.0,0.0,150.0,2.5,60.9
1911,Pt,1.4,0,0.0,IWI,CI,450,2.0,Al2O3,0,1.0,0.0,Ce,1.25,Ni,1.25,300.0,0.0,0.0,5.0,10.0,0.0,0.0,180.0,2.5,57.5
1912,Pt,1.4,0,0.0,IWI,CI,400,2.0,Al2O3,0,1.0,0.0,Co,1.25,0,0.0,300.0,0.0,0.0,5.0,10.0,0.0,0.0,30.0,2.5,34.9
1913,Pt,1.4,0,0.0,IWI,CI,400,2.0,Al2O3,0,1.0,0.0,Co,1.25,0,0.0,300.0,0.0,0.0,5.0,10.0,0.0,0.0,60.0,2.5,36.8
1914,Pt,1.4,0,0.0,IWI,CI,400,2.0,Al2O3,0,1.0,0.0,Co,1.25,0,0.0,300.0,0.0,0.0,5.0,10.0,0.0,0.0,90.0,2.5,36.8
1915,Pt,1.4,0,0.0,IWI,CI,400,2.0,Al2O3,0,1.0,0.0,Co,1.25,0,0.0,300.0,0.0,0.0,5.0,10.0,0.0,0.0,120.0,2.5,37.5
1916,Pt,1.4,0,0.0,IWI,CI,400,2.0,Al2O3,0,1.0,0.0,Co,1.25,0,0.0,300.0,0.0,0.0,5.0,10.0,0.0,0.0,150.0,2.5,38.7
1917,Pt,1.4,0,0.0,IWI,CI,400,2.0,Al2O3,0,1.0,0.0,Co,1.25,0,0.0,300.0,0.0,0.0,5.0,10.0,0.0,0.0,180.0,2.5,37.5
1918,Pt,1.4,0,0.0,IWI,CI,300,2.0,Al2O3,0,1.0,0.0,Co,1.25,Fe,1.25,300.0,0.0,0.0,5.0,10.0,0.0,0.0,30.0,2.5,66.2
1919,Pt,1.4,0,0.0,IWI,CI,300,2.0,Al2O3,0,1.0,0.0,Co,1.25,Fe,1.25,300.0,0.0,0.0,5.0,10.0,0.0,0.0,60.0,2.5,68.2
1920,Pt,1.4,0,0.0,IWI,CI,300,2.0,Al2O3,0,1.0,0.0,Co,1.25,Fe,1.25,300.0,0.0,0.0,5.0,10.0,0.0,0.0,90.0,2.5,65.0
1921,Pt,1.4,0,0.0,IWI,CI,300,2.0,Al2O3,0,1.0,0.0,Co,1.25,Fe,1.25,300.0,0.0,0.0,5.0,10.0,0.0,0.0,120.0,2.5,67.9
1922,Pt,1.4,0,0.0,IWI,CI,300,2.0,Al2O3,0,1.0,0.0,Co,1.25,Fe,1.25,300.0,0.0,0.0,5.0,10.0,0.0,0.0,150.0,2.5,66.4
1923,Pt,1.4,0,0.0,IWI,CI,300,2.0,Al2O3,0,1.0,0.0,Co,1.25,Fe,1.25,300.0,0.0,0.0,5.0,10.0,0.0,0.0,180.0,2.5,66.3
1924,Pt,1.4,0,0.0,IWI,CI,400,4.0,Al2O3,0,1.0,0.0,Co,1.25,Mg,1.25,300.0,0.0,0.0,5.0,10.0,0.0,0.0,30.0,2.5,37.5
1925,Pt,1.4,0,0.0,IWI,CI,400,4.0,Al2O3,0,1.0,0.0,Co,1.25,Mg,1.25,300.0,0.0,0.0,5.0,10.0,0.0,0.0,60.0,2.5,36.1
1926,Pt,1.4,0,0.0,IWI,CI,400,4.0,Al2O3,0,1.0,0.0,Co,1.25,Mg,1.25,300.0,0.0,0.0,5.0,10.0,0.0,0.0,90.0,2.5,35.6
1927,Pt,1.4,0,0.0,IWI,CI,400,4.0,Al2O3,0,1.0,0.0,Co,1.25,Mg,1.25,300.0,0.0,0.0,5.0,10.0,0.0,0.0,120.0,2.5,36.5
1928,Pt,1.4,0,0.0,IWI,CI,400,4.0,Al2O3,0,1.0,0.0,Co,1.25,Mg,1.25,300.0,0.0,0.0,5.0,10.0,0.0,0.0,150.0,2.5,35.1
1929,Pt,1.4,0,0.0,IWI,CI,400,4.0,Al2O3,0,1.0,0.0,Co,1.25,Mg,1.25,300.0,0.0,0.0,5.0,10.0,0.0,0.0,180.0,2.5,36.1
1930,Pt,1.4,0,0.0,IWI,CI,400,5.0,Al2O3,0,1.0,0.0,Co,1.25,Mn,1.25,300.0,0.0,0.0,5.0,10.0,0.0,0.0,30.0,2.5,46.6
1931,Pt,1.4,0,0.0,IWI,CI,400,5.0,Al2O3,0,1.0,0.0,Co,1.25,Mn,1.25,300.0,0.0,0.0,5.0,10.0,0.0,0.0,60.0,2.5,46.6
1932,Pt,1.4,0,0.0,IWI,CI,400,5.0,Al2O3,0,1.0,0.0,Co,1.25,Mn,1.25,300.0,0.0,0.0,5.0,10.0,0.0,0.0,90.0,2.5,47.4
1933,Pt,1.4,0,0.0,IWI,CI,400,5.0,Al2O3,0,1.0,0.0,Co,1.25,Mn,1.25,300.0,0.0,0.0,5.0,10.0,0.0,0.0,120.0,2.5,48.5
1934,Pt,1.4,0,0.0,IWI,CI,400,5.0,Al2O3,0,1.0,0.0,Co,1.25,Mn,1.25,300.0,0.0,0.0,5.0,10.0,0.0,0.0,150.0,2.5,46.3
1935,Pt,1.4,0,0.0,IWI,CI,400,5.0,Al2O3,0,1.0,0.0,Co,1.25,Mn,1.25,300.0,0.0,0.0,5.0,10.0,0.0,0.0,180.0,2.5,48.1
1936,Pt,1.4,0,0.0,IWI,CI,400,2.0,Al2O3,0,1.0,0.0,Co,1.25,Zr,1.25,300.0,0.0,0.0,5.0,10.0,0.0,0.0,30.0,2.5,42.4
1937,Pt,1.4,0,0.0,IWI,CI,400,2.0,Al2O3,0,1.0,0.0,Co,1.25,Zr,1.25,300.0,0.0,0.0,5.0,10.0,0.0,0.0,60.0,2.5,39.3
1938,Pt,1.4,0,0.0,IWI,CI,400,2.0,Al2O3,0,1.0,0.0,Co,1.25,Zr,1.25,300.0,0.0,0.0,5.0,10.0,0.0,0.0,90.0,2.5,37.0
1939,Pt,1.4,0,0.0,IWI,CI,400,2.0,Al2O3,0,1.0,0.0,Co,1.25,Zr,1.25,300.0,0.0,0.0,5.0,10.0,0.0,0.0,120.0,2.5,36.4
1940,Pt,1.4,0,0.0,IWI,CI,400,2.0,Al2O3,0,1.0,0.0,Co,1.25,Zr,1.25,300.0,0.0,0.0,5.0,10.0,0.0,0.0,150.0,2.5,35.3
1941,Pt,1.4,0,0.0,IWI,CI,400,2.0,Al2O3,0,1.0,0.0,Co,1.25,Zr,1.25,300.0,0.0,0.0,5.0,10.0,0.0,0.0,180.0,2.5,39.9
1942,Pt,1.4,0,0.0,IWI,CI,400,2.0,Al2O3,0,1.0,0.0,Ce,1.25,0,0.0,300.0,0.0,0.0,5.0,10.0,10.0,0.0,30.0,2.5,51.0
1943,Pt,1.4,0,0.0,IWI,CI,400,2.0,Al2O3,0,1.0,0.0,Ce,1.25,0,0.0,300.0,0.0,0.0,5.0,10.0,10.0,0.0,60.0,2.5,50.2
1944,Pt,1.4,0,0.0,IWI,CI,400,2.0,Al2O3,0,1.0,0.0,Ce,1.25,0,0.0,300.0,0.0,0.0,5.0,10.0,10.0,0.0,90.0,2.5,48.0
1945,Pt,1.4,0,0.0,IWI,CI,400,2.0,Al2O3,0,1.0,0.0,Ce,1.25,0,0.0,300.0,0.0,0.0,5.0,10.0,10.0,0.0,120.0,2.5,49.0
1946,Pt,1.4,0,0.0,IWI,CI,400,2.0,Al2O3,0,1.0,0.0,Ce,1.25,0,0.0,300.0,0.0,0.0,5.0,10.0,10.0,0.0,150.0,2.5,47.7
1947,Pt,1.4,0,0.0,IWI,CI,400,2.0,Al2O3,0,1.0,0.0,Ce,1.25,0,0.0,300.0,0.0,0.0,5.0,10.0,10.0,0.0,180.0,2.5,48.4
1948,Pt,1.4,0,0.0,IWI,CI,400,2.0,Al2O3,0,1.0,0.0,Ce,1.25,Co,1.25,300.0,0.0,0.0,5.0,10.0,10.0,0.0,30.0,2.5,45.3
1949,Pt,1.4,0,0.0,IWI,CI,400,2.0,Al2O3,0,1.0,0.0,Ce,1.25,Co,1.25,300.0,0.0,0.0,5.0,10.0,10.0,0.0,60.0,2.5,45.8
1950,Pt,1.4,0,0.0,IWI,CI,400,2.0,Al2O3,0,1.0,0.0,Ce,1.25,Co,1.25,300.0,0.0,0.0,5.0,10.0,10.0,0.0,90.0,2.5,44.1
1951,Pt,1.4,0,0.0,IWI,CI,400,2.0,Al2O3,0,1.0,0.0,Ce,1.25,Co,1.25,300.0,0.0,0.0,5.0,10.0,10.0,0.0,120.0,2.5,44.5
1952,Pt,1.4,0,0.0,IWI,CI,400,2.0,Al2O3,0,1.0,0.0,Ce,1.25,Co,1.25,300.0,0.0,0.0,5.0,10.0,10.0,0.0,150.0,2.5,42.0
1953,Pt,1.4,0,0.0,IWI,CI,400,2.0,Al2O3,0,1.0,0.0,Ce,1.25,Co,1.25,300.0,0.0,0.0,5.0,10.0,10.0,0.0,180.0,2.5,49.0
1954,Pt,1.4,0,0.0,IWI,CI,450,1.0,Al2O3,0,1.0,0.0,Ce,1.25,K,1.25,300.0,0.0,0.0,5.0,10.0,10.0,0.0,30.0,2.5,58.3
1955,Pt,1.4,0,0.0,IWI,CI,450,1.0,Al2O3,0,1.0,0.0,Ce,1.25,K,1.25,300.0,0.0,0.0,5.0,10.0,10.0,0.0,60.0,2.5,59.7
1956,Pt,1.4,0,0.0,IWI,CI,450,1.0,Al2O3,0,1.0,0.0,Ce,1.25,K,1.25,300.0,0.0,0.0,5.0,10.0,10.0,0.0,90.0,2.5,60.6
1957,Pt,1.4,0,0.0,IWI,CI,450,1.0,Al2O3,0,1.0,0.0,Ce,1.25,K,1.25,300.0,0.0,0.0,5.0,10.0,10.0,0.0,120.0,2.5,60.3
1958,Pt,1.4,0,0.0,IWI,CI,450,1.0,Al2O3,0,1.0,0.0,Ce,1.25,K,1.25,300.0,0.0,0.0,5.0,10.0,10.0,0.0,150.0,2.5,58.5
1959,Pt,1.4,0,0.0,IWI,CI,450,1.0,Al2O3,0,1.0,0.0,Ce,1.25,K,1.25,300.0,0.0,0.0,5.0,10.0,10.0,0.0,180.0,2.5,58.6
1960,Pt,1.4,0,0.0,IWI,CI,450,2.0,Al2O3,0,1.0,0.0,Ce,1.25,Ni,1.25,300.0,0.0,0.0,5.0,10.0,10.0,0.0,30.0,2.5,53.2
1961,Pt,1.4,0,0.0,IWI,CI,450,2.0,Al2O3,0,1.0,0.0,Ce,1.25,Ni,1.25,300.0,0.0,0.0,5.0,10.0,10.0,0.0,60.0,2.5,52.7
1962,Pt,1.4,0,0.0,IWI,CI,450,2.0,Al2O3,0,1.0,0.0,Ce,1.25,Ni,1.25,300.0,0.0,0.0,5.0,10.0,10.0,0.0,90.0,2.5,51.1
1963,Pt,1.4,0,0.0,IWI,CI,450,2.0,Al2O3,0,1.0,0.0,Ce,1.25,Ni,1.25,300.0,0.0,0.0,5.0,10.0,10.0,0.0,120.0,2.5,45.9
1964,Pt,1.4,0,0.0,IWI,CI,450,2.0,Al2O3,0,1.0,0.0,Ce,1.25,Ni,1.25,300.0,0.0,0.0,5.0,10.0,10.0,0.0,150.0,2.5,45.9
1965,Pt,1.4,0,0.0,IWI,CI,450,2.0,Al2O3,0,1.0,0.0,Ce,1.25,Ni,1.25,300.0,0.0,0.0,5.0,10.0,10.0,0.0,180.0,2.5,45.4
1966,Pt,1.4,0,0.0,IWI,CI,400,2.0,Al2O3,0,1.0,0.0,Co,1.25,0,0.0,300.0,0.0,0.0,5.0,10.0,10.0,0.0,30.0,2.5,30.6
1967,Pt,1.4,0,0.0,IWI,CI,400,2.0,Al2O3,0,1.0,0.0,Co,1.25,0,0.0,300.0,0.0,0.0,5.0,10.0,10.0,0.0,60.0,2.5,26.4
1968,Pt,1.4,0,0.0,IWI,CI,400,2.0,Al2O3,0,1.0,0.0,Co,1.25,0,0.0,300.0,0.0,0.0,5.0,10.0,10.0,0.0,90.0,2.5,30.9
1969,Pt,1.4,0,0.0,IWI,CI,400,2.0,Al2O3,0,1.0,0.0,Co,1.25,0,0.0,300.0,0.0,0.0,5.0,10.0,10.0,0.0,120.0,2.5,30.2
1970,Pt,1.4,0,0.0,IWI,CI,400,2.0,Al2O3,0,1.0,0.0,Co,1.25,0,0.0,300.0,0.0,0.0,5.0,10.0,10.0,0.0,150.0,2.5,33.6
1971,Pt,1.4,0,0.0,IWI,CI,400,2.0,Al2O3,0,1.0,0.0,Co,1.25,0,0.0,300.0,0.0,0.0,5.0,10.0,10.0,0.0,180.0,2.5,36.0
1972,Pt,1.4,0,0.0,IWI,CI,300,2.0,Al2O3,0,1.0,0.0,Co,1.25,Fe,1.25,300.0,0.0,0.0,5.0,10.0,10.0,0.0,30.0,2.5,45.4
1973,Pt,1.4,0,0.0,IWI,CI,300,2.0,Al2O3,0,1.0,0.0,Co,1.25,Fe,1.25,300.0,0.0,0.0,5.0,10.0,10.0,0.0,60.0,2.5,44.1
1974,Pt,1.4,0,0.0,IWI,CI,300,2.0,Al2O3,0,1.0,0.0,Co,1.25,Fe,1.25,300.0,0.0,0.0,5.0,10.0,10.0,0.0,90.0,2.5,46.5
1975,Pt,1.4,0,0.0,IWI,CI,300,2.0,Al2O3,0,1.0,0.0,Co,1.25,Fe,1.25,300.0,0.0,0.0,5.0,10.0,10.0,0.0,120.0,2.5,41.9
1976,Pt,1.4,0,0.0,IWI,CI,300,2.0,Al2O3,0,1.0,0.0,Co,1.25,Fe,1.25,300.0,0.0,0.0,5.0,10.0,10.0,0.0,150.0,2.5,45.8
1977,Pt,1.4,0,0.0,IWI,CI,300,2.0,Al2O3,0,1.0,0.0,Co,1.25,Fe,1.25,300.0,0.0,0.0,5.0,10.0,10.0,0.0,180.0,2.5,46.6
1978,Pt,1.4,0,0.0,IWI,CI,400,4.0,Al2O3,0,1.0,0.0,Co,1.25,Mg,1.25,300.0,0.0,0.0,5.0,10.0,10.0,0.0,30.0,2.5,33.5
1979,Pt,1.4,0,0.0,IWI,CI,400,4.0,Al2O3,0,1.0,0.0,Co,1.25,Mg,1.25,300.0,0.0,0.0,5.0,10.0,10.0,0.0,60.0,2.5,33.2
1980,Pt,1.4,0,0.0,IWI,CI,400,4.0,Al2O3,0,1.0,0.0,Co,1.25,Mg,1.25,300.0,0.0,0.0,5.0,10.0,10.0,0.0,90.0,2.5,31.0
1981,Pt,1.4,0,0.0,IWI,CI,400,4.0,Al2O3,0,1.0,0.0,Co,1.25,Mg,1.25,300.0,0.0,0.0,5.0,10.0,10.0,0.0,120.0,2.5,32.8
1982,Pt,1.4,0,0.0,IWI,CI,400,4.0,Al2O3,0,1.0,0.0,Co,1.25,Mg,1.25,300.0,0.0,0.0,5.0,10.0,10.0,0.0,150.0,2.5,38.6
1983,Pt,1.4,0,0.0,IWI,CI,400,4.0,Al2O3,0,1.0,0.0,Co,1.25,Mg,1.25,300.0,0.0,0.0,5.0,10.0,10.0,0.0,180.0,2.5,38.6
1984,Pt,1.4,0,0.0,IWI,CI,400,5.0,Al2O3,0,1.0,0.0,Co,1.25,Mn,1.25,300.0,0.0,0.0,5.0,10.0,10.0,0.0,30.0,2.5,45.4
1985,Pt,1.4,0,0.0,IWI,CI,400,5.0,Al2O3,0,1.0,0.0,Co,1.25,Mn,1.25,300.0,0.0,0.0,5.0,10.0,10.0,0.0,60.0,2.5,44.1
1986,Pt,1.4,0,0.0,IWI,CI,400,5.0,Al2O3,0,1.0,0.0,Co,1.25,Mn,1.25,300.0,0.0,0.0,5.0,10.0,10.0,0.0,90.0,2.5,42.7
1987,Pt,1.4,0,0.0,IWI,CI,400,5.0,Al2O3,0,1.0,0.0,Co,1.25,Mn,1.25,300.0,0.0,0.0,5.0,10.0,10.0,0.0,120.0,2.5,42.7
1988,Pt,1.4,0,0.0,IWI,CI,400,5.0,Al2O3,0,1.0,0.0,Co,1.25,Mn,1.25,300.0,0.0,0.0,5.0,10.0,10.0,0.0,150.0,2.5,39.1
1989,Pt,1.4,0,0.0,IWI,CI,400,5.0,Al2O3,0,1.0,0.0,Co,1.25,Mn,1.25,300.0,0.0,0.0,5.0,10.0,10.0,0.0,180.0,2.5,42.0
1990,Pt,1.4,0,0.0,IWI,CI,400,2.0,Al2O3,0,1.0,0.0,Co,1.25,Zr,1.25,300.0,0.0,0.0,5.0,10.0,10.0,0.0,30.0,2.5,34.2
1991,Pt,1.4,0,0.0,IWI,CI,400,2.0,Al2O3,0,1.0,0.0,Co,1.25,Zr,1.25,300.0,0.0,0.0,5.0,10.0,10.0,0.0,60.0,2.5,37.6
1992,Pt,1.4,0,0.0,IWI,CI,400,2.0,Al2O3,0,1.0,0.0,Co,1.25,Zr,1.25,300.0,0.0,0.0,5.0,10.0,10.0,0.0,90.0,2.5,37.2
1993,Pt,1.4,0,0.0,IWI,CI,400,2.0,Al2O3,0,1.0,0.0,Co,1.25,Zr,1.25,300.0,0.0,0.0,5.0,10.0,10.0,0.0,120.0,2.5,34.7
1994,Pt,1.4,0,0.0,IWI,CI,400,2.0,Al2O3,0,1.0,0.0,Co,1.25,Zr,1.25,300.0,0.0,0.0,5.0,10.0,10.0,0.0,150.0,2.5,39.1
1995,Pt,1.4,0,0.0,IWI,CI,400,2.0,Al2O3,0,1.0,0.0,Co,1.25,Zr,1.25,300.0,0.0,0.0,5.0,10.0,10.0,0.0,180.0,2.5,36.5
1996,Pt,1.4,0,0.0,IWI,CI,400,2.0,Al2O3,0,1.0,0.0,Ce,1.25,0,0.0,300.0,40.0,0.0,5.0,10.0,0.0,0.0,30.0,2.5,25.8
1997,Pt,1.4,0,0.0,IWI,CI,400,2.0,Al2O3,0,1.0,0.0,Ce,1.25,0,0.0,300.0,40.0,0.0,5.0,10.0,0.0,0.0,60.0,2.5,25.3
1998,Pt,1.4,0,0.0,IWI,CI,400,2.0,Al2O3,0,1.0,0.0,Ce,1.25,0,0.0,300.0,40.0,0.0,5.0,10.0,0.0,0.0,90.0,2.5,24.9
1999,Pt,1.4,0,0.0,IWI,CI,400,2.0,Al2O3,0,1.0,0.0,Ce,1.25,0,0.0,300.0,40.0,0.0,5.0,10.0,0.0,0.0,120.0,2.5,26.2
2000,Pt,1.4,0,0.0,IWI,CI,400,2.0,Al2O3,0,1.0,0.0,Ce,1.25,0,0.0,300.0,40.0,0.0,5.0,10.0,0.0,0.0,150.0,2.5,24.9
2001,Pt,1.4,0,0.0,IWI,CI,400,2.0,Al2O3,0,1.0,0.0,Ce,1.25,0,0.0,300.0,40.0,0.0,5.0,10.0,0.0,0.0,180.0,2.5,24.9
2002,Pt,1.4,0,0.0,IWI,CI,400,2.0,Al2O3,0,1.0,0.0,Ce,1.25,Co,1.25,300.0,40.0,0.0,5.0,10.0,0.0,0.0,30.0,2.5,18.0
2003,Pt,1.4,0,0.0,IWI,CI,400,2.0,Al2O3,0,1.0,0.0,Ce,1.25,Co,1.25,300.0,40.0,0.0,5.0,10.0,0.0,0.0,60.0,2.5,18.0
2004,Pt,1.4,0,0.0,IWI,CI,400,2.0,Al2O3,0,1.0,0.0,Ce,1.25,Co,1.25,300.0,40.0,0.0,5.0,10.0,0.0,0.0,90.0,2.5,15.9
2005,Pt,1.4,0,0.0,IWI,CI,400,2.0,Al2O3,0,1.0,0.0,Ce,1.25,Co,1.25,300.0,40.0,0.0,5.0,10.0,0.0,0.0,120.0,2.5,15.5
2006,Pt,1.4,0,0.0,IWI,CI,400,2.0,Al2O3,0,1.0,0.0,Ce,1.25,Co,1.25,300.0,40.0,0.0,5.0,10.0,0.0,0.0,150.0,2.5,15.5
2007,Pt,1.4,0,0.0,IWI,CI,400,2.0,Al2O3,0,1.0,0.0,Ce,1.25,Co,1.25,300.0,40.0,0.0,5.0,10.0,0.0,0.0,180.0,2.5,14.2
2008,Pt,1.4,0,0.0,IWI,CI,450,1.0,Al2O3,0,1.0,0.0,Ce,1.25,K,1.25,300.0,40.0,0.0,5.0,10.0,0.0,0.0,30.0,2.5,25.7
2009,Pt,1.4,0,0.0,IWI,CI,450,1.0,Al2O3,0,1.0,0.0,Ce,1.25,K,1.25,300.0,40.0,0.0,5.0,10.0,0.0,0.0,60.0,2.5,27.4
2010,Pt,1.4,0,0.0,IWI,CI,450,1.0,Al2O3,0,1.0,0.0,Ce,1.25,K,1.25,300.0,40.0,0.0,5.0,10.0,0.0,0.0,90.0,2.5,28.3
2011,Pt,1.4,0,0.0,IWI,CI,450,1.0,Al2O3,0,1.0,0.0,Ce,1.25,K,1.25,300.0,40.0,0.0,5.0,10.0,0.0,0.0,120.0,2.5,28.8
2012,Pt,1.4,0,0.0,IWI,CI,450,1.0,Al2O3,0,1.0,0.0,Ce,1.25,K,1.25,300.0,40.0,0.0,5.0,10.0,0.0,0.0,150.0,2.5,30.5
2013,Pt,1.4,0,0.0,IWI,CI,450,1.0,Al2O3,0,1.0,0.0,Ce,1.25,K,1.25,300.0,40.0,0.0,5.0,10.0,0.0,0.0,180.0,2.5,28.3
2014,Pt,1.4,0,0.0,IWI,CI,450,2.0,Al2O3,0,1.0,0.0,Ce,1.25,Ni,1.25,300.0,40.0,0.0,5.0,10.0,0.0,0.0,30.0,2.5,20.8
2015,Pt,1.4,0,0.0,IWI,CI,450,2.0,Al2O3,0,1.0,0.0,Ce,1.25,Ni,1.25,300.0,40.0,0.0,5.0,10.0,0.0,0.0,60.0,2.5,20.4
2016,Pt,1.4,0,0.0,IWI,CI,450,2.0,Al2O3,0,1.0,0.0,Ce,1.25,Ni,1.25,300.0,40.0,0.0,5.0,10.0,0.0,0.0,90.0,2.5,21.3
2017,Pt,1.4,0,0.0,IWI,CI,450,2.0,Al2O3,0,1.0,0.0,Ce,1.25,Ni,1.25,300.0,40.0,0.0,5.0,10.0,0.0,0.0,120.0,2.5,19.9
2018,Pt,1.4,0,0.0,IWI,CI,450,2.0,Al2O3,0,1.0,0.0,Ce,1.25,Ni,1.25,300.0,40.0,0.0,5.0,10.0,0.0,0.0,150.0,2.5,19.4
2019,Pt,1.4,0,0.0,IWI,CI,450,2.0,Al2O3,0,1.0,0.0,Ce,1.25,Ni,1.25,300.0,40.0,0.0,5.0,10.0,0.0,0.0,180.0,2.5,19.9
2020,Pt,1.4,0,0.0,IWI,CI,400,2.0,Al2O3,0,1.0,0.0,Co,1.25,0,0.0,300.0,40.0,0.0,5.0,10.0,0.0,0.0,30.0,2.5,10.2
2021,Pt,1.4,0,0.0,IWI,CI,400,2.0,Al2O3,0,1.0,0.0,Co,1.25,0,0.0,300.0,40.0,0.0,5.0,10.0,0.0,0.0,60.0,2.5,15.5
2022,Pt,1.4,0,0.0,IWI,CI,400,2.0,Al2O3,0,1.0,0.0,Co,1.25,0,0.0,300.0,40.0,0.0,5.0,10.0,0.0,0.0,90.0,2.5,15.9
2023,Pt,1.4,0,0.0,IWI,CI,400,2.0,Al2O3,0,1.0,0.0,Co,1.25,0,0.0,300.0,40.0,0.0,5.0,10.0,0.0,0.0,120.0,2.5,17.5
2024,Pt,1.4,0,0.0,IWI,CI,400,2.0,Al2O3,0,1.0,0.0,Co,1.25,0,0.0,300.0,40.0,0.0,5.0,10.0,0.0,0.0,150.0,2.5,18.7
2025,Pt,1.4,0,0.0,IWI,CI,400,2.0,Al2O3,0,1.0,0.0,Co,1.25,0,0.0,300.0,40.0,0.0,5.0,10.0,0.0,0.0,180.0,2.5,17.9
2026,Pt,1.4,0,0.0,IWI,CI,300,2.0,Al2O3,0,1.0,0.0,Co,1.25,Fe,1.25,300.0,40.0,0.0,5.0,10.0,0.0,0.0,30.0,2.5,22.0
2027,Pt,1.4,0,0.0,IWI,CI,300,2.0,Al2O3,0,1.0,0.0,Co,1.25,Fe,1.25,300.0,40.0,0.0,5.0,10.0,0.0,0.0,60.0,2.5,22.0
2028,Pt,1.4,0,0.0,IWI,CI,300,2.0,Al2O3,0,1.0,0.0,Co,1.25,Fe,1.25,300.0,40.0,0.0,5.0,10.0,0.0,0.0,90.0,2.5,23.6
2029,Pt,1.4,0,0.0,IWI,CI,300,2.0,Al2O3,0,1.0,0.0,Co,1.25,Fe,1.25,300.0,40.0,0.0,5.0,10.0,0.0,0.0,120.0,2.5,23.6
2030,Pt,1.4,0,0.0,IWI,CI,300,2.0,Al2O3,0,1.0,0.0,Co,1.25,Fe,1.25,300.0,40.0,0.0,5.0,10.0,0.0,0.0,150.0,2.5,23.6
2031,Pt,1.4,0,0.0,IWI,CI,300,2.0,Al2O3,0,1.0,0.0,Co,1.25,Fe,1.25,300.0,40.0,0.0,5.0,10.0,0.0,0.0,180.0,2.5,23.2
2032,Pt,1.4,0,0.0,IWI,CI,400,4.0,Al2O3,0,1.0,0.0,Co,1.25,Mg,1.25,300.0,40.0,0.0,5.0,10.0,0.0,0.0,30.0,2.5,15.0
2033,Pt,1.4,0,0.0,IWI,CI,400,4.0,Al2O3,0,1.0,0.0,Co,1.25,Mg,1.25,300.0,40.0,0.0,5.0,10.0,0.0,0.0,60.0,2.5,17.0
2034,Pt,1.4,0,0.0,IWI,CI,400,4.0,Al2O3,0,1.0,0.0,Co,1.25,Mg,1.25,300.0,40.0,0.0,5.0,10.0,0.0,0.0,90.0,2.5,17.4
2035,Pt,1.4,0,0.0,IWI,CI,400,4.0,Al2O3,0,1.0,0.0,Co,1.25,Mg,1.25,300.0,40.0,0.0,5.0,10.0,0.0,0.0,120.0,2.5,16.6
2036,Pt,1.4,0,0.0,IWI,CI,400,4.0,Al2O3,0,1.0,0.0,Co,1.25,Mg,1.25,300.0,40.0,0.0,5.0,10.0,0.0,0.0,150.0,2.5,18.6
2037,Pt,1.4,0,0.0,IWI,CI,400,4.0,Al2O3,0,1.0,0.0,Co,1.25,Mg,1.25,300.0,40.0,0.0,5.0,10.0,0.0,0.0,180.0,2.5,19.8
2038,Pt,1.4,0,0.0,IWI,CI,400,5.0,Al2O3,0,1.0,0.0,Co,1.25,Mn,1.25,300.0,40.0,0.0,5.0,10.0,0.0,0.0,30.0,2.5,14.4
2039,Pt,1.4,0,0.0,IWI,CI,400,5.0,Al2O3,0,1.0,0.0,Co,1.25,Mn,1.25,300.0,40.0,0.0,5.0,10.0,0.0,0.0,60.0,2.5,13.9
2040,Pt,1.4,0,0.0,IWI,CI,400,5.0,Al2O3,0,1.0,0.0,Co,1.25,Mn,1.25,300.0,40.0,0.0,5.0,10.0,0.0,0.0,90.0,2.5,13.4
2041,Pt,1.4,0,0.0,IWI,CI,400,5.0,Al2O3,0,1.0,0.0,Co,1.25,Mn,1.25,300.0,40.0,0.0,5.0,10.0,0.0,0.0,120.0,2.5,13.4
2042,Pt,1.4,0,0.0,IWI,CI,400,5.0,Al2O3,0,1.0,0.0,Co,1.25,Mn,1.25,300.0,40.0,0.0,5.0,10.0,0.0,0.0,150.0,2.5,13.9
2043,Pt,1.4,0,0.0,IWI,CI,400,5.0,Al2O3,0,1.0,0.0,Co,1.25,Mn,1.25,300.0,40.0,0.0,5.0,10.0,0.0,0.0,180.0,2.5,14.4
2044,Pt,1.4,0,0.0,IWI,CI,400,2.0,Al2O3,0,1.0,0.0,Co,1.25,Zr,1.25,300.0,40.0,0.0,5.0,10.0,0.0,0.0,30.0,2.5,15.0
2045,Pt,1.4,0,0.0,IWI,CI,400,2.0,Al2O3,0,1.0,0.0,Co,1.25,Zr,1.25,300.0,40.0,0.0,5.0,10.0,0.0,0.0,60.0,2.5,17.1
2046,Pt,1.4,0,0.0,IWI,CI,400,2.0,Al2O3,0,1.0,0.0,Co,1.25,Zr,1.25,300.0,40.0,0.0,5.0,10.0,0.0,0.0,90.0,2.5,17.1
2047,Pt,1.4,0,0.0,IWI,CI,400,2.0,Al2O3,0,1.0,0.0,Co,1.25,Zr,1.25,300.0,40.0,0.0,5.0,10.0,0.0,0.0,120.0,2.5,15.0
2048,Pt,1.4,0,0.0,IWI,CI,400,2.0,Al2O3,0,1.0,0.0,Co,1.25,Zr,1.25,300.0,40.0,0.0,5.0,10.0,0.0,0.0,150.0,2.5,13.4
2049,Pt,1.4,0,0.0,IWI,CI,400,2.0,Al2O3,0,1.0,0.0,Co,1.25,Zr,1.25,300.0,40.0,0.0,5.0,10.0,0.0,0.0,180.0,2.5,12.6
2050,Pt,1.4,0,0.0,IWI,CI,400,2.0,Al2O3,0,1.0,0.0,Ce,1.25,0,0.0,300.0,40.0,0.0,5.0,10.0,10.0,0.0,30.0,2.5,18.2
2051,Pt,1.4,0,0.0,IWI,CI,400,2.0,Al2O3,0,1.0,0.0,Ce,1.25,0,0.0,300.0,40.0,0.0,5.0,10.0,10.0,0.0,60.0,2.5,21.2
2052,Pt,1.4,0,0.0,IWI,CI,400,2.0,Al2O3,0,1.0,0.0,Ce,1.25,0,0.0,300.0,40.0,0.0,5.0,10.0,10.0,0.0,90.0,2.5,13.8
2053,Pt,1.4,0,0.0,IWI,CI,400,2.0,Al2O3,0,1.0,0.0,Ce,1.25,0,0.0,300.0,40.0,0.0,5.0,10.0,10.0,0.0,120.0,2.5,14.3
2054,Pt,1.4,0,0.0,IWI,CI,400,2.0,Al2O3,0,1.0,0.0,Ce,1.25,0,0.0,300.0,40.0,0.0,5.0,10.0,10.0,0.0,150.0,2.5,16.3
2055,Pt,1.4,0,0.0,IWI,CI,400,2.0,Al2O3,0,1.0,0.0,Ce,1.25,0,0.0,300.0,40.0,0.0,5.0,10.0,10.0,0.0,180.0,2.5,16.3
2056,Pt,1.4,0,0.0,IWI,CI,400,2.0,Al2O3,0,1.0,0.0,Ce,1.25,Co,1.25,300.0,40.0,0.0,5.0,10.0,10.0,0.0,30.0,2.5,12.0
2057,Pt,1.4,0,0.0,IWI,CI,400,2.0,Al2O3,0,1.0,0.0,Ce,1.25,Co,1.25,300.0,40.0,0.0,5.0,10.0,10.0,0.0,60.0,2.5,13.0
2058,Pt,1.4,0,0.0,IWI,CI,400,2.0,Al2O3,0,1.0,0.0,Ce,1.25,Co,1.25,300.0,40.0,0.0,5.0,10.0,10.0,0.0,90.0,2.5,16.8
2059,Pt,1.4,0,0.0,IWI,CI,400,2.0,Al2O3,0,1.0,0.0,Ce,1.25,Co,1.25,300.0,40.0,0.0,5.0,10.0,10.0,0.0,120.0,2.5,15.4
2060,Pt,1.4,0,0.0,IWI,CI,400,2.0,Al2O3,0,1.0,0.0,Ce,1.25,Co,1.25,300.0,40.0,0.0,5.0,10.0,10.0,0.0,150.0,2.5,15.4
2061,Pt,1.4,0,0.0,IWI,CI,400,2.0,Al2O3,0,1.0,0.0,Ce,1.25,Co,1.25,300.0,40.0,0.0,5.0,10.0,10.0,0.0,180.0,2.5,13.9
2062,Pt,1.4,0,0.0,IWI,CI,450,1.0,Al2O3,0,1.0,0.0,Ce,1.25,K,1.25,300.0,40.0,0.0,5.0,10.0,10.0,0.0,30.0,2.5,17.1
2063,Pt,1.4,0,0.0,IWI,CI,450,1.0,Al2O3,0,1.0,0.0,Ce,1.25,K,1.25,300.0,40.0,0.0,5.0,10.0,10.0,0.0,60.0,2.5,20.5
2064,Pt,1.4,0,0.0,IWI,CI,450,1.0,Al2O3,0,1.0,0.0,Ce,1.25,K,1.25,300.0,40.0,0.0,5.0,10.0,10.0,0.0,90.0,2.5,18.5
2065,Pt,1.4,0,0.0,IWI,CI,450,1.0,Al2O3,0,1.0,0.0,Ce,1.25,K,1.25,300.0,40.0,0.0,5.0,10.0,10.0,0.0,120.0,2.5,19.9
2066,Pt,1.4,0,0.0,IWI,CI,450,1.0,Al2O3,0,1.0,0.0,Ce,1.25,K,1.25,300.0,40.0,0.0,5.0,10.0,10.0,0.0,150.0,2.5,15.1
2067,Pt,1.4,0,0.0,IWI,CI,450,1.0,Al2O3,0,1.0,0.0,Ce,1.25,K,1.25,300.0,40.0,0.0,5.0,10.0,10.0,0.0,180.0,2.5,18.5
2068,Pt,1.4,0,0.0,IWI,CI,450,2.0,Al2O3,0,1.0,0.0,Ce,1.25,Ni,1.25,300.0,40.0,0.0,5.0,10.0,10.0,0.0,30.0,2.5,7.0
2069,Pt,1.4,0,0.0,IWI,CI,450,2.0,Al2O3,0,1.0,0.0,Ce,1.25,Ni,1.25,300.0,40.0,0.0,5.0,10.0,10.0,0.0,60.0,2.5,13.4
2070,Pt,1.4,0,0.0,IWI,CI,450,2.0,Al2O3,0,1.0,0.0,Ce,1.25,Ni,1.25,300.0,40.0,0.0,5.0,10.0,10.0,0.0,90.0,2.5,12.4
2071,Pt,1.4,0,0.0,IWI,CI,450,2.0,Al2O3,0,1.0,0.0,Ce,1.25,Ni,1.25,300.0,40.0,0.0,5.0,10.0,10.0,0.0,120.0,2.5,10.9
2072,Pt,1.4,0,0.0,IWI,CI,450,2.0,Al2O3,0,1.0,0.0,Ce,1.25,Ni,1.25,300.0,40.0,0.0,5.0,10.0,10.0,0.0,150.0,2.5,11.9
2073,Pt,1.4,0,0.0,IWI,CI,450,2.0,Al2O3,0,1.0,0.0,Ce,1.25,Ni,1.25,300.0,40.0,0.0,5.0,10.0,10.0,0.0,180.0,2.5,12.4
2074,Pt,1.4,0,0.0,IWI,CI,400,2.0,Al2O3,0,1.0,0.0,Co,1.25,0,0.0,300.0,40.0,0.0,5.0,10.0,10.0,0.0,30.0,2.5,0.0
2075,Pt,1.4,0,0.0,IWI,CI,400,2.0,Al2O3,0,1.0,0.0,Co,1.25,0,0.0,300.0,40.0,0.0,5.0,10.0,10.0,0.0,60.0,2.5,1.9
2076,Pt,1.4,0,0.0,IWI,CI,400,2.0,Al2O3,0,1.0,0.0,Co,1.25,0,0.0,300.0,40.0,0.0,5.0,10.0,10.0,0.0,90.0,2.5,0.0
2077,Pt,1.4,0,0.0,IWI,CI,400,2.0,Al2O3,0,1.0,0.0,Co,1.25,0,0.0,300.0,40.0,0.0,5.0,10.0,10.0,0.0,120.0,2.5,3.7
2078,Pt,1.4,0,0.0,IWI,CI,400,2.0,Al2O3,0,1.0,0.0,Co,1.25,0,0.0,300.0,40.0,0.0,5.0,10.0,10.0,0.0,150.0,2.5,4.9
2079,Pt,1.4,0,0.0,IWI,CI,400,2.0,Al2O3,0,1.0,0.0,Co,1.25,0,0.0,300.0,40.0,0.0,5.0,10.0,10.0,0.0,180.0,2.5,8.6
2080,Pt,1.4,0,0.0,IWI,CI,300,2.0,Al2O3,0,1.0,0.0,Co,1.25,Fe,1.25,300.0,40.0,0.0,5.0,10.0,10.0,0.0,30.0,2.5,19.7
2081,Pt,1.4,0,0.0,IWI,CI,300,2.0,Al2O3,0,1.0,0.0,Co,1.25,Fe,1.25,300.0,40.0,0.0,5.0,10.0,10.0,0.0,60.0,2.5,20.2
2082,Pt,1.4,0,0.0,IWI,CI,300,2.0,Al2O3,0,1.0,0.0,Co,1.25,Fe,1.25,300.0,40.0,0.0,5.0,10.0,10.0,0.0,90.0,2.5,18.7
2083,Pt,1.4,0,0.0,IWI,CI,300,2.0,Al2O3,0,1.0,0.0,Co,1.25,Fe,1.25,300.0,40.0,0.0,5.0,10.0,10.0,0.0,120.0,2.5,10.8
2084,Pt,1.4,0,0.0,IWI,CI,300,2.0,Al2O3,0,1.0,0.0,Co,1.25,Fe,1.25,300.0,40.0,0.0,5.0,10.0,10.0,0.0,150.0,2.5,11.3
2085,Pt,1.4,0,0.0,IWI,CI,300,2.0,Al2O3,0,1.0,0.0,Co,1.25,Fe,1.25,300.0,40.0,0.0,5.0,10.0,10.0,0.0,180.0,2.5,18.7
2086,Pt,1.4,0,0.0,IWI,CI,400,4.0,Al2O3,0,1.0,0.0,Co,1.25,Mg,1.25,300.0,40.0,0.0,5.0,10.0,10.0,0.0,30.0,2.5,7.1
2087,Pt,1.4,0,0.0,IWI,CI,400,4.0,Al2O3,0,1.0,0.0,Co,1.25,Mg,1.25,300.0,40.0,0.0,5.0,10.0,10.0,0.0,60.0,2.5,8.6
2088,Pt,1.4,0,0.0,IWI,CI,400,4.0,Al2O3,0,1.0,0.0,Co,1.25,Mg,1.25,300.0,40.0,0.0,5.0,10.0,10.0,0.0,90.0,2.5,9.1
2089,Pt,1.4,0,0.0,IWI,CI,400,4.0,Al2O3,0,1.0,0.0,Co,1.25,Mg,1.25,300.0,40.0,0.0,5.0,10.0,10.0,0.0,120.0,2.5,9.1
2090,Pt,1.4,0,0.0,IWI,CI,400,4.0,Al2O3,0,1.0,0.0,Co,1.25,Mg,1.25,300.0,40.0,0.0,5.0,10.0,10.0,0.0,150.0,2.5,9.1
2091,Pt,1.4,0,0.0,IWI,CI,400,4.0,Al2O3,0,1.0,0.0,Co,1.25,Mg,1.25,300.0,40.0,0.0,5.0,10.0,10.0,0.0,180.0,2.5,9.6
2092,Pt,1.4,0,0.0,IWI,CI,400,5.0,Al2O3,0,1.0,0.0,Co,1.25,Mn,1.25,300.0,40.0,0.0,5.0,10.0,10.0,0.0,30.0,2.5,10.2
2093,Pt,1.4,0,0.0,IWI,CI,400,5.0,Al2O3,0,1.0,0.0,Co,1.25,Mn,1.25,300.0,40.0,0.0,5.0,10.0,10.0,0.0,60.0,2.5,13.3
2094,Pt,1.4,0,0.0,IWI,CI,400,5.0,Al2O3,0,1.0,0.0,Co,1.25,Mn,1.25,300.0,40.0,0.0,5.0,10.0,10.0,0.0,90.0,2.5,8.7
2095,Pt,1.4,0,0.0,IWI,CI,400,5.0,Al2O3,0,1.0,0.0,Co,1.25,Mn,1.25,300.0,40.0,0.0,5.0,10.0,10.0,0.0,120.0,2.5,11.2
2096,Pt,1.4,0,0.0,IWI,CI,400,5.0,Al2O3,0,1.0,0.0,Co,1.25,Mn,1.25,300.0,40.0,0.0,5.0,10.0,10.0,0.0,150.0,2.5,1.5
2097,Pt,1.4,0,0.0,IWI,CI,400,5.0,Al2O3,0,1.0,0.0,Co,1.25,Mn,1.25,300.0,40.0,0.0,5.0,10.0,10.0,0.0,180.0,2.5,0.0
2098,Pt,1.4,0,0.0,IWI,CI,400,2.0,Al2O3,0,1.0,0.0,Co,1.25,Zr,1.25,300.0,40.0,0.0,5.0,10.0,10.0,0.0,30.0,2.5,5.7
2099,Pt,1.4,0,0.0,IWI,CI,400,2.0,Al2O3,0,1.0,0.0,Co,1.25,Zr,1.25,300.0,40.0,0.0,5.0,10.0,10.0,0.0,60.0,2.5,7.3
2100,Pt,1.4,0,0.0,IWI,CI,400,2.0,Al2O3,0,1.0,0.0,Co,1.25,Zr,1.25,300.0,40.0,0.0,5.0,10.0,10.0,0.0,90.0,2.5,10.9
2101,Pt,1.4,0,0.0,IWI,CI,400,2.0,Al2O3,0,1.0,0.0,Co,1.25,Zr,1.25,300.0,40.0,0.0,5.0,10.0,10.0,0.0,120.0,2.5,10.9
2102,Pt,1.4,0,0.0,IWI,CI,400,2.0,Al2O3,0,1.0,0.0,Co,1.25,Zr,1.25,300.0,40.0,0.0,5.0,10.0,10.0,0.0,150.0,2.5,8.3
2103,Pt,1.4,0,0.0,IWI,CI,400,2.0,Al2O3,0,1.0,0.0,Co,1.25,Zr,1.25,300.0,40.0,0.0,5.0,10.0,10.0,0.0,180.0,2.5,9.3
2104,Pt,1.4,0,0.0,IWI,CI,400,2.0,Al2O3,0,1.0,0.0,Ce,1.25,0,0.0,275.0,40.0,0.0,5.0,10.0,10.0,0.0,30.0,2.5,14.8
2105,Pt,1.4,0,0.0,IWI,CI,400,2.0,Al2O3,0,1.0,0.0,Ce,1.25,0,0.0,275.0,40.0,0.0,5.0,10.0,10.0,0.0,60.0,2.5,12.3
2106,Pt,1.4,0,0.0,IWI,CI,400,2.0,Al2O3,0,1.0,0.0,Ce,1.25,0,0.0,275.0,40.0,0.0,5.0,10.0,10.0,0.0,90.0,2.5,11.3
2107,Pt,1.4,0,0.0,IWI,CI,400,2.0,Al2O3,0,1.0,0.0,Ce,1.25,0,0.0,275.0,40.0,0.0,5.0,10.0,10.0,0.0,120.0,2.5,9.9
2108,Pt,1.4,0,0.0,IWI,CI,400,2.0,Al2O3,0,1.0,0.0,Ce,1.25,0,0.0,275.0,40.0,0.0,5.0,10.0,10.0,0.0,150.0,2.5,10.3
2109,Pt,1.4,0,0.0,IWI,CI,400,2.0,Al2O3,0,1.0,0.0,Ce,1.25,0,0.0,275.0,40.0,0.0,5.0,10.0,10.0,0.0,180.0,2.5,14.3
2110,Pt,1.4,0,0.0,IWI,CI,400,2.0,Al2O3,0,1.0,0.0,Ce,1.25,0,0.0,250.0,40.0,0.0,5.0,10.0,10.0,0.0,30.0,2.5,12.0
2111,Pt,1.4,0,0.0,IWI,CI,400,2.0,Al2O3,0,1.0,0.0,Ce,1.25,0,0.0,250.0,40.0,0.0,5.0,10.0,10.0,0.0,60.0,2.5,7.3
2112,Pt,1.4,0,0.0,IWI,CI,400,2.0,Al2O3,0,1.0,0.0,Ce,1.25,0,0.0,250.0,40.0,0.0,5.0,10.0,10.0,0.0,90.0,2.5,5.2
2113,Pt,1.4,0,0.0,IWI,CI,400,2.0,Al2O3,0,1.0,0.0,Ce,1.25,0,0.0,250.0,40.0,0.0,5.0,10.0,10.0,0.0,120.0,2.5,2.6
2114,Pt,1.4,0,0.0,IWI,CI,400,2.0,Al2O3,0,1.0,0.0,Ce,1.25,0,0.0,250.0,40.0,0.0,5.0,10.0,10.0,0.0,150.0,2.5,2.1
2115,Pt,1.4,0,0.0,IWI,CI,400,2.0,Al2O3,0,1.0,0.0,Ce,1.25,0,0.0,250.0,40.0,0.0,5.0,10.0,10.0,0.0,180.0,2.5,6.8
2116,Pt,1.4,0,0.0,IWI,CI,400,2.0,Al2O3,0,1.0,0.0,Ce,1.25,Co,1.25,275.0,40.0,0.0,5.0,10.0,10.0,0.0,30.0,2.5,8.7
2117,Pt,1.4,0,0.0,IWI,CI,400,2.0,Al2O3,0,1.0,0.0,Ce,1.25,Co,1.25,275.0,40.0,0.0,5.0,10.0,10.0,0.0,60.0,2.5,9.2
2118,Pt,1.4,0,0.0,IWI,CI,400,2.0,Al2O3,0,1.0,0.0,Ce,1.25,Co,1.25,275.0,40.0,0.0,5.0,10.0,10.0,0.0,90.0,2.5,11.2
2119,Pt,1.4,0,0.0,IWI,CI,400,2.0,Al2O3,0,1.0,0.0,Ce,1.25,Co,1.25,275.0,40.0,0.0,5.0,10.0,10.0,0.0,120.0,2.5,8.3
2120,Pt,1.4,0,0.0,IWI,CI,400,2.0,Al2O3,0,1.0,0.0,Ce,1.25,Co,1.25,275.0,40.0,0.0,5.0,10.0,10.0,0.0,150.0,2.5,6.3
2121,Pt,1.4,0,0.0,IWI,CI,400,2.0,Al2O3,0,1.0,0.0,Ce,1.25,Co,1.25,275.0,40.0,0.0,5.0,10.0,10.0,0.0,180.0,2.5,12.1
2122,Pt,1.4,0,0.0,IWI,CI,400,2.0,Al2O3,0,1.0,0.0,Ce,1.25,Co,1.25,250.0,40.0,0.0,5.0,10.0,10.0,0.0,30.0,2.5,0.0
2123,Pt,1.4,0,0.0,IWI,CI,400,2.0,Al2O3,0,1.0,0.0,Ce,1.25,Co,1.25,250.0,40.0,0.0,5.0,10.0,10.0,0.0,60.0,2.5,3.1
2124,Pt,1.4,0,0.0,IWI,CI,400,2.0,Al2O3,0,1.0,0.0,Ce,1.25,Co,1.25,250.0,40.0,0.0,5.0,10.0,10.0,0.0,90.0,2.5,0.0
2125,Pt,1.4,0,0.0,IWI,CI,400,2.0,Al2O3,0,1.0,0.0,Ce,1.25,Co,1.25,250.0,40.0,0.0,5.0,10.0,10.0,0.0,120.0,2.5,0.0
2126,Pt,1.4,0,0.0,IWI,CI,400,2.0,Al2O3,0,1.0,0.0,Ce,1.25,Co,1.25,250.0,40.0,0.0,5.0,10.0,10.0,0.0,150.0,2.5,1.6
2127,Pt,1.4,0,0.0,IWI,CI,400,2.0,Al2O3,0,1.0,0.0,Ce,1.25,Co,1.25,250.0,40.0,0.0,5.0,10.0,10.0,0.0,180.0,2.5,2.1
2128,Pt,1.4,0,0.0,IWI,CI,450,1.0,Al2O3,0,1.0,0.0,Ce,1.25,K,1.25,275.0,40.0,0.0,5.0,10.0,10.0,0.0,30.0,2.5,14.7
2129,Pt,1.4,0,0.0,IWI,CI,450,1.0,Al2O3,0,1.0,0.0,Ce,1.25,K,1.25,275.0,40.0,0.0,5.0,10.0,10.0,0.0,60.0,2.5,9.5
2130,Pt,1.4,0,0.0,IWI,CI,450,1.0,Al2O3,0,1.0,0.0,Ce,1.25,K,1.25,275.0,40.0,0.0,5.0,10.0,10.0,0.0,90.0,2.5,6.8
2131,Pt,1.4,0,0.0,IWI,CI,450,1.0,Al2O3,0,1.0,0.0,Ce,1.25,K,1.25,275.0,40.0,0.0,5.0,10.0,10.0,0.0,120.0,2.5,3.2
2132,Pt,1.4,0,0.0,IWI,CI,450,1.0,Al2O3,0,1.0,0.0,Ce,1.25,K,1.25,275.0,40.0,0.0,5.0,10.0,10.0,0.0,150.0,2.5,3.7
2133,Pt,1.4,0,0.0,IWI,CI,450,1.0,Al2O3,0,1.0,0.0,Ce,1.25,K,1.25,275.0,40.0,0.0,5.0,10.0,10.0,0.0,180.0,2.5,5.8
2134,Pt,1.4,0,0.0,IWI,CI,450,1.0,Al2O3,0,1.0,0.0,Ce,1.25,K,1.25,250.0,40.0,0.0,5.0,10.0,10.0,0.0,30.0,2.5,0.0
2135,Pt,1.4,0,0.0,IWI,CI,450,1.0,Al2O3,0,1.0,0.0,Ce,1.25,K,1.25,250.0,40.0,0.0,5.0,10.0,10.0,0.0,60.0,2.5,1.6
2136,Pt,1.4,0,0.0,IWI,CI,450,1.0,Al2O3,0,1.0,0.0,Ce,1.25,K,1.25,250.0,40.0,0.0,5.0,10.0,10.0,0.0,90.0,2.5,1.1
2137,Pt,1.4,0,0.0,IWI,CI,450,1.0,Al2O3,0,1.0,0.0,Ce,1.25,K,1.25,250.0,40.0,0.0,5.0,10.0,10.0,0.0,120.0,2.5,0.0
2138,Pt,1.4,0,0.0,IWI,CI,450,1.0,Al2O3,0,1.0,0.0,Ce,1.25,K,1.25,250.0,40.0,0.0,5.0,10.0,10.0,0.0,150.0,2.5,3.7
2139,Pt,1.4,0,0.0,IWI,CI,450,1.0,Al2O3,0,1.0,0.0,Ce,1.25,K,1.25,250.0,40.0,0.0,5.0,10.0,10.0,0.0,180.0,2.5,1.6
2140,Pt,1.4,0,0.0,IWI,CI,300,2.0,Al2O3,0,1.0,0.0,Co,1.25,Fe,1.25,275.0,40.0,0.0,5.0,10.0,10.0,0.0,30.0,2.5,15.6
2141,Pt,1.4,0,0.0,IWI,CI,300,2.0,Al2O3,0,1.0,0.0,Co,1.25,Fe,1.25,275.0,40.0,0.0,5.0,10.0,10.0,0.0,60.0,2.5,17.1
2142,Pt,1.4,0,0.0,IWI,CI,300,2.0,Al2O3,0,1.0,0.0,Co,1.25,Fe,1.25,275.0,40.0,0.0,5.0,10.0,10.0,0.0,90.0,2.5,16.1
2143,Pt,1.4,0,0.0,IWI,CI,300,2.0,Al2O3,0,1.0,0.0,Co,1.25,Fe,1.25,275.0,40.0,0.0,5.0,10.0,10.0,0.0,120.0,2.5,14.6
2144,Pt,1.4,0,0.0,IWI,CI,300,2.0,Al2O3,0,1.0,0.0,Co,1.25,Fe,1.25,275.0,40.0,0.0,5.0,10.0,10.0,0.0,150.0,2.5,13.1
2145,Pt,1.4,0,0.0,IWI,CI,300,2.0,Al2O3,0,1.0,0.0,Co,1.25,Fe,1.25,275.0,40.0,0.0,5.0,10.0,10.0,0.0,180.0,2.5,13.1
2146,Pt,1.4,0,0.0,IWI,CI,300,2.0,Al2O3,0,1.0,0.0,Co,1.25,Fe,1.25,250.0,40.0,0.0,5.0,10.0,10.0,0.0,30.0,2.5,8.2
2147,Pt,1.4,0,0.0,IWI,CI,300,2.0,Al2O3,0,1.0,0.0,Co,1.25,Fe,1.25,250.0,40.0,0.0,5.0,10.0,10.0,0.0,60.0,2.5,7.3
2148,Pt,1.4,0,0.0,IWI,CI,300,2.0,Al2O3,0,1.0,0.0,Co,1.25,Fe,1.25,250.0,40.0,0.0,5.0,10.0,10.0,0.0,90.0,2.5,7.3
2149,Pt,1.4,0,0.0,IWI,CI,300,2.0,Al2O3,0,1.0,0.0,Co,1.25,Fe,1.25,250.0,40.0,0.0,5.0,10.0,10.0,0.0,120.0,2.5,5.2
2150,Pt,1.4,0,0.0,IWI,CI,300,2.0,Al2O3,0,1.0,0.0,Co,1.25,Fe,1.25,250.0,40.0,0.0,5.0,10.0,10.0,0.0,150.0,2.5,0.0
2151,Pt,1.4,0,0.0,IWI,CI,300,2.0,Al2O3,0,1.0,0.0,Co,1.25,Fe,1.25,250.0,40.0,0.0,5.0,10.0,10.0,0.0,180.0,2.5,0.0
2152,Pt,1.4,0,0.0,IWI,CI,400,2.0,Al2O3,0,1.0,0.0,Ce,1.25,0,0.0,275.0,40.0,0.0,5.0,15.0,10.0,0.0,30.0,2.5,25.4
2153,Pt,1.4,0,0.0,IWI,CI,400,2.0,Al2O3,0,1.0,0.0,Ce,1.25,0,0.0,275.0,40.0,0.0,5.0,15.0,10.0,0.0,60.0,2.5,24.4
2154,Pt,1.4,0,0.0,IWI,CI,400,2.0,Al2O3,0,1.0,0.0,Ce,1.25,0,0.0,275.0,40.0,0.0,5.0,15.0,10.0,0.0,90.0,2.5,25.4
2155,Pt,1.4,0,0.0,IWI,CI,400,2.0,Al2O3,0,1.0,0.0,Ce,1.25,0,0.0,275.0,40.0,0.0,5.0,15.0,10.0,0.0,120.0,2.5,24.9
2156,Pt,1.4,0,0.0,IWI,CI,400,2.0,Al2O3,0,1.0,0.0,Ce,1.25,0,0.0,275.0,40.0,0.0,5.0,15.0,10.0,0.0,150.0,2.5,23.4
2157,Pt,1.4,0,0.0,IWI,CI,400,2.0,Al2O3,0,1.0,0.0,Ce,1.25,0,0.0,275.0,40.0,0.0,5.0,15.0,10.0,0.0,180.0,2.5,22.8
2158,Pt,1.4,0,0.0,IWI,CI,300,2.0,Al2O3,0,1.0,0.0,Co,1.25,Fe,1.25,275.0,40.0,0.0,5.0,15.0,10.0,0.0,30.0,2.5,15.2
2159,Pt,1.4,0,0.0,IWI,CI,300,2.0,Al2O3,0,1.0,0.0,Co,1.25,Fe,1.25,275.0,40.0,0.0,5.0,15.0,10.0,0.0,60.0,2.5,15.2
2160,Pt,1.4,0,0.0,IWI,CI,300,2.0,Al2O3,0,1.0,0.0,Co,1.25,Fe,1.25,275.0,40.0,0.0,5.0,15.0,10.0,0.0,90.0,2.5,16.2
2161,Pt,1.4,0,0.0,IWI,CI,300,2.0,Al2O3,0,1.0,0.0,Co,1.25,Fe,1.25,275.0,40.0,0.0,5.0,15.0,10.0,0.0,120.0,2.5,15.2
2162,Pt,1.4,0,0.0,IWI,CI,300,2.0,Al2O3,0,1.0,0.0,Co,1.25,Fe,1.25,275.0,40.0,0.0,5.0,15.0,10.0,0.0,150.0,2.5,15.7
2163,Pt,1.4,0,0.0,IWI,CI,300,2.0,Al2O3,0,1.0,0.0,Co,1.25,Fe,1.25,275.0,40.0,0.0,5.0,15.0,10.0,0.0,180.0,2.5,20.3
2164,Pt,3.0,0,0.0,DP,0,400,4.0,CeO2,0,1.0,0.0,0,0.0,0,0.0,120.0,40.0,0.0,5.0,20.0,11.0,0.0,60.0,0.333,16.7
2165,Pt,3.0,0,0.0,DP,0,400,4.0,CeO2,0,1.0,0.0,0,0.0,0,0.0,150.0,40.0,0.0,5.0,20.0,11.0,0.0,60.0,0.333,22.5
2166,Pt,3.0,0,0.0,DP,0,400,4.0,CeO2,0,1.0,0.0,0,0.0,0,0.0,180.0,40.0,0.0,5.0,20.0,11.0,0.0,60.0,0.333,26.8
2167,Pt,3.0,0,0.0,DP,0,400,4.0,CeO2,0,1.0,0.0,0,0.0,0,0.0,199.0,40.0,0.0,5.0,20.0,11.0,0.0,60.0,0.333,31.1
2168,Pt,3.0,0,0.0,DP,0,400,4.0,CeO2,0,1.0,0.0,0,0.0,0,0.0,230.0,40.0,0.0,5.0,20.0,11.0,0.0,60.0,0.333,40.3
2169,Pt,3.0,0,0.0,DP,0,400,4.0,CeO2,0,1.0,0.0,0,0.0,0,0.0,250.0,40.0,0.0,5.0,20.0,11.0,0.0,60.0,0.333,48.8
2170,Pt,3.0,0,0.0,DP,0,400,4.0,CeO2,0,1.0,0.0,0,0.0,0,0.0,280.0,40.0,0.0,5.0,20.0,11.0,0.0,60.0,0.333,63.4
2171,Pt,3.0,0,0.0,DP,0,400,4.0,CeO2,0,1.0,0.0,0,0.0,0,0.0,299.0,40.0,0.0,5.0,20.0,11.0,0.0,60.0,0.333,76.2
2172,Pt,3.0,0,0.0,DP,0,400,4.0,CeO2,0,1.0,0.0,0,0.0,0,0.0,329.0,40.0,0.0,5.0,20.0,11.0,0.0,60.0,0.333,56.8
2173,Pt,3.0,0,0.0,DP,0,400,4.0,CeO2,0,1.0,0.0,0,0.0,0,0.0,350.0,40.0,0.0,5.0,20.0,11.0,0.0,60.0,0.333,44.6
2174,Pt,3.0,0,0.0,DP,0,400,4.0,CeO2,0,1.0,0.0,0,0.0,0,0.0,400.0,40.0,0.0,5.0,20.0,11.0,0.0,60.0,0.333,31.9
2175,Pt,2.0,0,0.0,CP,0,25,0.0,CeO2,0,1.0,0.0,0,0.0,0,0.0,199.0,24.99,0.0,6.15,23.08,7.68,0.77,60.0,0.555,2.75
2176,Pt,2.0,0,0.0,CP,0,25,0.0,CeO2,0,1.0,0.0,0,0.0,0,0.0,250.0,24.99,0.0,6.15,23.08,7.68,0.77,60.0,0.555,3.55
2177,Pt,2.0,0,0.0,CP,0,25,0.0,CeO2,0,1.0,0.0,0,0.0,0,0.0,300.0,24.99,0.0,6.15,23.08,7.68,0.77,60.0,0.555,10.3
2178,Pt,2.0,0,0.0,CP,0,25,0.0,CeO2,0,1.0,0.0,0,0.0,0,0.0,350.0,24.99,0.0,6.15,23.08,7.68,0.77,60.0,0.555,54.0
2179,Pt,2.0,0,0.0,CP,0,25,0.0,CeO2,0,1.0,0.0,0,0.0,0,0.0,400.0,24.99,0.0,6.15,23.08,7.68,0.77,60.0,0.555,61.2
2180,Pt,2.0,0,0.0,CP,0,25,0.0,CeO2,0,1.0,0.0,0,0.0,0,0.0,450.0,24.99,0.0,6.15,23.08,7.68,0.77,60.0,0.555,50.4
2181,Pt,2.0,0,0.0,CP,0,25,0.0,CeO2,0,1.0,0.0,0,0.0,0,0.0,500.0,24.99,0.0,6.15,23.08,7.68,0.77,60.0,0.555,40.2
2182,Pt,5.0,0,0.0,ME,0,25,0.0,CeO2,0,1.0,0.0,0,0.0,0,0.0,200.0,24.99,0.0,6.15,23.08,7.68,0.77,60.0,0.555,2.59
2183,Pt,5.0,0,0.0,ME,0,25,0.0,CeO2,0,1.0,0.0,0,0.0,0,0.0,250.0,24.99,0.0,6.15,23.08,7.68,0.77,60.0,0.555,2.9
2184,Pt,5.0,0,0.0,ME,0,25,0.0,CeO2,0,1.0,0.0,0,0.0,0,0.0,300.0,24.99,0.0,6.15,23.08,7.68,0.77,60.0,0.555,11.4
2185,Pt,5.0,0,0.0,ME,0,25,0.0,CeO2,0,1.0,0.0,0,0.0,0,0.0,350.0,24.99,0.0,6.15,23.08,7.68,0.77,60.0,0.555,52.5
2186,Pt,5.0,0,0.0,ME,0,25,0.0,CeO2,0,1.0,0.0,0,0.0,0,0.0,401.0,24.99,0.0,6.15,23.08,7.68,0.77,60.0,0.555,65.0
2187,Pt,5.0,0,0.0,ME,0,25,0.0,CeO2,0,1.0,0.0,0,0.0,0,0.0,450.0,24.99,0.0,6.15,23.08,7.68,0.77,60.0,0.555,46.4
2188,Pt,5.0,0,0.0,ME,0,25,0.0,CeO2,0,1.0,0.0,0,0.0,0,0.0,501.0,24.99,0.0,6.15,23.08,7.68,0.77,60.0,0.555,38.7
2189,Pt,1.0,0,0.0,ME,0,25,0.0,CeO2,0,1.0,0.0,0,0.0,0,0.0,300.0,24.99,0.0,6.15,23.08,7.68,0.77,60.0,0.555,0.0
2190,Pt,1.0,0,0.0,ME,0,25,0.0,CeO2,0,1.0,0.0,0,0.0,0,0.0,350.0,24.99,0.0,6.15,23.08,7.68,0.77,60.0,0.555,0.0
2191,Pt,1.0,0,0.0,ME,0,25,0.0,CeO2,0,1.0,0.0,0,0.0,0,0.0,400.0,24.99,0.0,6.15,23.08,7.68,0.77,60.0,0.555,0.0
2192,Pt,2.78,0,0.0,ME,0,25,0.0,CeO2,0,1.0,0.0,0,0.0,0,0.0,201.0,24.99,0.0,6.15,23.08,7.68,0.77,60.0,0.555,0.559
2193,Pt,2.78,0,0.0,ME,0,25,0.0,CeO2,0,1.0,0.0,0,0.0,0,0.0,250.0,24.99,0.0,6.15,23.08,7.68,0.77,60.0,0.555,0.337
2194,Pt,2.78,0,0.0,ME,0,25,0.0,CeO2,0,1.0,0.0,0,0.0,0,0.0,300.0,24.99,0.0,6.15,23.08,7.68,0.77,60.0,0.555,0.956
2195,Pt,2.78,0,0.0,ME,0,25,0.0,CeO2,0,1.0,0.0,0,0.0,0,0.0,349.0,24.99,0.0,6.15,23.08,7.68,0.77,60.0,0.555,3.26
2196,Pt,2.78,0,0.0,ME,0,25,0.0,CeO2,0,1.0,0.0,0,0.0,0,0.0,400.0,24.99,0.0,6.15,23.08,7.68,0.77,60.0,0.555,5.56
2197,Pt,5.0,0,0.0,ME,0,25,0.0,CeO2,0,1.0,0.0,0,0.0,0,0.0,250.0,24.99,0.0,6.15,23.08,7.68,0.77,60.0,0.555,0.169
2198,Pt,5.0,0,0.0,ME,0,25,0.0,CeO2,0,1.0,0.0,0,0.0,0,0.0,300.0,24.99,0.0,6.15,23.08,7.68,0.77,60.0,0.555,8.03
2199,Pt,5.0,0,0.0,ME,0,25,0.0,CeO2,0,1.0,0.0,0,0.0,0,0.0,349.0,24.99,0.0,6.15,23.08,7.68,0.77,60.0,0.555,49.1
2200,Pt,5.0,0,0.0,ME,0,25,0.0,CeO2,0,1.0,0.0,0,0.0,0,0.0,399.0,24.99,0.0,6.15,23.08,7.68,0.77,60.0,0.555,61.9
2201,Pt,10.0,0,0.0,ME,0,25,0.0,CeO2,0,1.0,0.0,0,0.0,0,0.0,299.0,24.99,0.0,6.15,23.08,7.68,0.77,60.0,0.555,0.79
2202,Pt,10.0,0,0.0,ME,0,25,0.0,CeO2,0,1.0,0.0,0,0.0,0,0.0,349.0,24.99,0.0,6.15,23.08,7.68,0.77,60.0,0.555,29.6
2203,Pt,10.0,0,0.0,ME,0,25,0.0,CeO2,0,1.0,0.0,0,0.0,0,0.0,400.0,24.99,0.0,6.15,23.08,7.68,0.77,60.0,0.555,46.9
2204,Pt,27.11,0,0.0,ME,0,25,0.0,CeO2,0,1.0,0.0,0,0.0,0,0.0,300.0,24.99,0.0,6.15,23.08,7.68,0.77,60.0,0.555,0.787
2205,Pt,27.11,0,0.0,ME,0,25,0.0,CeO2,0,1.0,0.0,0,0.0,0,0.0,350.0,24.99,0.0,6.15,23.08,7.68,0.77,60.0,0.555,2.58
2206,Pt,27.11,0,0.0,ME,0,25,0.0,CeO2,0,1.0,0.0,0,0.0,0,0.0,400.0,24.99,0.0,6.15,23.08,7.68,0.77,60.0,0.555,7.92
2207,Pt,1.0,0,0.0,IWI,0,400,4.0,TiO2,0,1.0,0.0,0,0.0,0,0.0,200.0,28.0,0.0,12.0,60.0,0.0,0.0,60.0,4.0,9.46
2208,Pt,1.0,0,0.0,IWI,0,400,4.0,TiO2,0,1.0,0.0,0,0.0,0,0.0,225.0,28.0,0.0,12.0,60.0,0.0,0.0,60.0,4.0,19.7
2209,Pt,1.0,0,0.0,IWI,0,400,4.0,TiO2,0,1.0,0.0,0,0.0,0,0.0,250.0,28.0,0.0,12.0,60.0,0.0,0.0,60.0,4.0,30.8
2210,Pt,1.0,0,0.0,IWI,0,400,4.0,TiO2,0,1.0,0.0,0,0.0,0,0.0,275.0,28.0,0.0,12.0,60.0,0.0,0.0,60.0,4.0,42.5
2211,Pt,1.0,0,0.0,IWI,0,400,4.0,TiO2,0,1.0,0.0,0,0.0,0,0.0,300.0,28.0,0.0,12.0,60.0,0.0,0.0,60.0,4.0,73.7
2212,Pt,1.0,0,0.0,IWI,0,400,4.0,TiO2,0,1.0,0.0,0,0.0,0,0.0,326.0,28.0,0.0,12.0,60.0,0.0,0.0,60.0,4.0,86.5
2213,Pt,1.0,0,0.0,IWI,0,400,4.0,TiO2,0,1.0,0.0,0,0.0,0,0.0,350.0,28.0,0.0,12.0,60.0,0.0,0.0,60.0,4.0,92.4
2214,Pt,1.0,0,0.0,IWI,CI,400,4.0,TiO2,0,1.0,0.0,Na,2.0,0,0.0,200.0,28.0,0.0,12.0,60.0,0.0,0.0,60.0,4.0,13.3
2215,Pt,1.0,0,0.0,IWI,CI,400,4.0,TiO2,0,1.0,0.0,Na,2.0,0,0.0,225.0,28.0,0.0,12.0,60.0,0.0,0.0,60.0,4.0,50.3
2216,Pt,1.0,0,0.0,IWI,CI,400,4.0,TiO2,0,1.0,0.0,Na,2.0,0,0.0,250.0,28.0,0.0,12.0,60.0,0.0,0.0,60.0,4.0,93.1
2217,Pt,1.0,0,0.0,IWI,CI,400,4.0,TiO2,0,1.0,0.0,Na,2.0,0,0.0,275.0,28.0,0.0,12.0,60.0,0.0,0.0,60.0,4.0,98.3
2218,Pt,1.0,0,0.0,IWI,CI,400,4.0,TiO2,0,1.0,0.0,Na,2.0,0,0.0,300.0,28.0,0.0,12.0,60.0,0.0,0.0,60.0,4.0,98.2
2219,Pt,1.0,0,0.0,IWI,CI,400,4.0,TiO2,0,1.0,0.0,Na,2.0,0,0.0,325.0,28.0,0.0,12.0,60.0,0.0,0.0,60.0,4.0,97.8
2220,Pt,1.0,0,0.0,IWI,CI,400,4.0,TiO2,0,1.0,0.0,Na,2.0,0,0.0,350.0,28.0,0.0,12.0,60.0,0.0,0.0,60.0,4.0,96.6
2221,Pt,1.0,0,0.0,IWI,CI,400,4.0,TiO2,0,1.0,0.0,Re,1.0,0,0.0,200.0,28.0,0.0,12.0,60.0,0.0,0.0,60.0,4.0,7.26
2222,Pt,1.0,0,0.0,IWI,CI,400,4.0,TiO2,0,1.0,0.0,Re,1.0,0,0.0,225.0,28.0,0.0,12.0,60.0,0.0,0.0,60.0,4.0,13.7
2223,Pt,1.0,0,0.0,IWI,CI,400,4.0,TiO2,0,1.0,0.0,Re,1.0,0,0.0,250.0,28.0,0.0,12.0,60.0,0.0,0.0,60.0,4.0,25.8
2224,Pt,1.0,0,0.0,IWI,CI,400,4.0,TiO2,0,1.0,0.0,Re,1.0,0,0.0,275.0,28.0,0.0,12.0,60.0,0.0,0.0,60.0,4.0,48.3
2225,Pt,1.0,0,0.0,IWI,CI,400,4.0,TiO2,0,1.0,0.0,Re,1.0,0,0.0,300.0,28.0,0.0,12.0,60.0,0.0,0.0,60.0,4.0,88.1
2226,Pt,1.0,0,0.0,IWI,CI,400,4.0,TiO2,0,1.0,0.0,Re,1.0,0,0.0,326.0,28.0,0.0,12.0,60.0,0.0,0.0,60.0,4.0,95.4
2227,Pt,1.0,0,0.0,IWI,CI,400,4.0,TiO2,0,1.0,0.0,Re,1.0,0,0.0,350.0,28.0,0.0,12.0,60.0,0.0,0.0,60.0,4.0,95.8
2228,Pt,1.0,0,0.0,IWI,CI,400,4.0,TiO2,0,1.0,0.0,0,0.0,0,0.0,200.0,28.0,0.0,12.0,60.0,0.0,0.0,60.0,4.0,3.84
2229,Pt,1.0,0,0.0,IWI,CI,400,4.0,TiO2,0,1.0,0.0,0,0.0,0,0.0,225.0,28.0,0.0,12.0,60.0,0.0,0.0,60.0,4.0,10.3
2230,Pt,1.0,0,0.0,IWI,CI,400,4.0,TiO2,0,1.0,0.0,0,0.0,0,0.0,250.0,28.0,0.0,12.0,60.0,0.0,0.0,60.0,4.0,24.0
2231,Pt,1.0,0,0.0,IWI,CI,400,4.0,TiO2,0,1.0,0.0,0,0.0,0,0.0,275.0,28.0,0.0,12.0,60.0,0.0,0.0,60.0,4.0,44.3
2232,Pt,1.0,0,0.0,IWI,CI,400,4.0,TiO2,0,1.0,0.0,0,0.0,0,0.0,300.0,28.0,0.0,12.0,60.0,0.0,0.0,60.0,4.0,80.7
2233,Pt,1.0,0,0.0,IWI,CI,400,4.0,TiO2,0,1.0,0.0,0,0.0,0,0.0,325.0,28.0,0.0,12.0,60.0,0.0,0.0,60.0,4.0,90.6
2234,Pt,1.0,0,0.0,IWI,CI,400,4.0,TiO2,0,1.0,0.0,0,0.0,0,0.0,351.0,28.0,0.0,12.0,60.0,0.0,0.0,60.0,4.0,95.8
2235,Pt,1.0,0,0.0,IWI,CI,400,4.0,TiO2,0,1.0,0.0,Na,1.0,0,0.0,199.0,28.0,0.0,12.0,60.0,0.0,0.0,60.0,4.0,2.6
2236,Pt,1.0,0,0.0,IWI,CI,400,4.0,TiO2,0,1.0,0.0,Na,1.0,0,0.0,225.0,28.0,0.0,12.0,60.0,0.0,0.0,60.0,4.0,6.99
2237,Pt,1.0,0,0.0,IWI,CI,400,4.0,TiO2,0,1.0,0.0,Na,1.0,0,0.0,250.0,28.0,0.0,12.0,60.0,0.0,0.0,60.0,4.0,7.82
2238,Pt,1.0,0,0.0,IWI,CI,400,4.0,TiO2,0,1.0,0.0,Na,1.0,0,0.0,275.0,28.0,0.0,12.0,60.0,0.0,0.0,60.0,4.0,23.3
2239,Pt,1.0,0,0.0,IWI,CI,400,4.0,TiO2,0,1.0,0.0,Na,1.0,0,0.0,300.0,28.0,0.0,12.0,60.0,0.0,0.0,60.0,4.0,46.5
2240,Pt,1.0,0,0.0,IWI,CI,400,4.0,TiO2,0,1.0,0.0,Na,1.0,0,0.0,325.0,28.0,0.0,12.0,60.0,0.0,0.0,60.0,4.0,71.3
2241,Pt,1.0,0,0.0,IWI,CI,400,4.0,TiO2,0,1.0,0.0,Na,1.0,0,0.0,350.0,28.0,0.0,12.0,60.0,0.0,0.0,60.0,4.0,87.6
2242,Pt,1.0,0,0.0,IWI,CI,400,4.0,TiO2,0,1.0,0.0,Na,3.0,0,0.0,200.0,28.0,0.0,12.0,60.0,0.0,0.0,60.0,4.0,48.7
2243,Pt,1.0,0,0.0,IWI,CI,400,4.0,TiO2,0,1.0,0.0,Na,3.0,0,0.0,226.0,28.0,0.0,12.0,60.0,0.0,0.0,60.0,4.0,96.1
2244,Pt,1.0,0,0.0,IWI,CI,400,4.0,TiO2,0,1.0,0.0,Na,3.0,0,0.0,250.0,28.0,0.0,12.0,60.0,0.0,0.0,60.0,4.0,98.3
2245,Pt,1.0,0,0.0,IWI,CI,400,4.0,TiO2,0,1.0,0.0,Na,3.0,0,0.0,275.0,28.0,0.0,12.0,60.0,0.0,0.0,60.0,4.0,98.3
2246,Pt,1.0,0,0.0,IWI,CI,400,4.0,TiO2,0,1.0,0.0,Na,3.0,0,0.0,300.0,28.0,0.0,12.0,60.0,0.0,0.0,60.0,4.0,97.8
2247,Pt,1.0,0,0.0,IWI,CI,400,4.0,TiO2,0,1.0,0.0,Na,3.0,0,0.0,325.0,28.0,0.0,12.0,60.0,0.0,0.0,60.0,4.0,97.8
2248,Pt,1.0,0,0.0,IWI,CI,400,4.0,TiO2,0,1.0,0.0,Na,4.0,0,0.0,199.0,28.0,0.0,12.0,60.0,0.0,0.0,60.0,4.0,12.1
2249,Pt,1.0,0,0.0,IWI,CI,400,4.0,TiO2,0,1.0,0.0,Na,4.0,0,0.0,225.0,28.0,0.0,12.0,60.0,0.0,0.0,60.0,4.0,38.1
2250,Pt,1.0,0,0.0,IWI,CI,400,4.0,TiO2,0,1.0,0.0,Na,4.0,0,0.0,250.0,28.0,0.0,12.0,60.0,0.0,0.0,60.0,4.0,88.4
2251,Pt,1.0,0,0.0,IWI,CI,400,4.0,TiO2,0,1.0,0.0,Na,4.0,0,0.0,276.0,28.0,0.0,12.0,60.0,0.0,0.0,60.0,4.0,97.8
2252,Pt,1.0,0,0.0,IWI,CI,400,4.0,TiO2,0,1.0,0.0,Na,4.0,0,0.0,300.0,28.0,0.0,12.0,60.0,0.0,0.0,60.0,4.0,98.2
2253,Pt,1.0,0,0.0,IWI,CI,400,4.0,TiO2,0,1.0,0.0,Na,4.0,0,0.0,325.0,28.0,0.0,12.0,60.0,0.0,0.0,60.0,4.0,97.6
2254,Pt,1.0,0,0.0,IWI,CI,400,4.0,TiO2,0,1.0,0.0,Na,4.0,0,0.0,350.0,28.0,0.0,12.0,60.0,0.0,0.0,60.0,4.0,96.9
2255,Pt,1.0,0,0.0,IWI,CI,400,4.0,TiO2,0,1.0,0.0,Na,6.0,0,0.0,200.0,28.0,0.0,12.0,60.0,0.0,0.0,60.0,4.0,11.5
2256,Pt,1.0,0,0.0,IWI,CI,400,4.0,TiO2,0,1.0,0.0,Na,6.0,0,0.0,225.0,28.0,0.0,12.0,60.0,0.0,0.0,60.0,4.0,38.1
2257,Pt,1.0,0,0.0,IWI,CI,400,4.0,TiO2,0,1.0,0.0,Na,6.0,0,0.0,250.0,28.0,0.0,12.0,60.0,0.0,0.0,60.0,4.0,77.9
