Repository: hych0/WGSR

# WGSR

## Accronyms for  catalyst preparation methods:
- incipient to wetness impregnation (IWI)
- wet impregnation (WI)
- co-impregnation (CI)
- sequential impregnation (SI)
- sol-gel precipitation (SGP)
- co-precipitation (CP)

- homogenous deposition precipitation (HDP)
- Urea Gelation co-precipitation (UGC)
- solution combustion technique (SCT)
- flame spray pyrolysis (FSP)
- micro emulsion (ME)
- deposition precipitation (DP)

## Features
- Base Metal (wt %): Pt	Au	Ru	Rh	Ir	Cu	Pd				
- Catalyst Preparation Method: IWI	WI	CI	SI	SGP	CP	HDP	UGC	SCT	FSP	ME	DP									
- Calcination conditions: Calc T (oC)	Calc T. (hr)

File: CategoricalWGSR.csv (part 7 of 12)
,Base,Base_weight,Base2,Base2_weight,Prep,Prep2,Calc.T,Calc.t,Support,Support2,Support_frac,Support2_frac,Promoter,Promoter_weight,Promoter2,Promoter2_weight,T,H2,O2,CO,H2O,CO2,CH4,TOS,F/W,conversion
2258,Pt,1.0,0,0.0,IWI,CI,400,4.0,TiO2,0,1.0,0.0,Na,6.0,0,0.0,275.0,28.0,0.0,12.0,60.0,0.0,0.0,60.0,4.0,97.0
2259,Pt,1.0,0,0.0,IWI,CI,400,4.0,TiO2,0,1.0,0.0,Na,6.0,0,0.0,300.0,28.0,0.0,12.0,60.0,0.0,0.0,60.0,4.0,97.6
2260,Pt,1.0,0,0.0,IWI,CI,400,4.0,TiO2,0,1.0,0.0,Na,6.0,0,0.0,325.0,28.0,0.0,12.0,60.0,0.0,0.0,60.0,4.0,98.0
2261,Pt,1.0,0,0.0,IWI,CI,400,4.0,TiO2,0,1.0,0.0,Na,6.0,0,0.0,350.0,28.0,0.0,12.0,60.0,0.0,0.0,60.0,4.0,97.3
2262,Pt,1.0,0,0.0,IWI,CI,400,4.0,TiO2,0,1.0,0.0,Na,10.0,0,0.0,200.0,28.0,0.0,12.0,60.0,0.0,0.0,60.0,4.0,7.95
2263,Pt,1.0,0,0.0,IWI,CI,400,4.0,TiO2,0,1.0,0.0,Na,10.0,0,0.0,225.0,28.0,0.0,12.0,60.0,0.0,0.0,60.0,4.0,26.2
2264,Pt,1.0,0,0.0,IWI,CI,400,4.0,TiO2,0,1.0,0.0,Na,10.0,0,0.0,250.0,28.0,0.0,12.0,60.0,0.0,0.0,60.0,4.0,60.5
2265,Pt,1.0,0,0.0,IWI,CI,400,4.0,TiO2,0,1.0,0.0,Na,10.0,0,0.0,275.0,28.0,0.0,12.0,60.0,0.0,0.0,60.0,4.0,86.5
2266,Pt,1.0,0,0.0,IWI,CI,400,4.0,TiO2,0,1.0,0.0,Na,10.0,0,0.0,300.0,28.0,0.0,12.0,60.0,0.0,0.0,60.0,4.0,93.4
2267,Pt,1.0,0,0.0,IWI,CI,400,4.0,TiO2,0,1.0,0.0,Na,10.0,0,0.0,325.0,28.0,0.0,12.0,60.0,0.0,0.0,60.0,4.0,95.8
2268,Pt,1.0,0,0.0,IWI,CI,400,4.0,TiO2,0,1.0,0.0,Na,10.0,0,0.0,350.0,28.0,0.0,12.0,60.0,0.0,0.0,60.0,4.0,96.1
2269,Pt,1.5,0,0.0,HDP,0,25,0.0,CeO2,0,1.0,0.0,0,0.0,0,0.0,150.0,0.0,0.0,4.74,35.39,0.0,0.0,60.0,1.5,86.9
2270,Pt,1.5,0,0.0,HDP,0,25,0.0,CeO2,0,1.0,0.0,0,0.0,0,0.0,200.0,0.0,0.0,4.74,35.39,0.0,0.0,60.0,1.5,99.1
2271,Pt,1.5,0,0.0,HDP,0,25,0.0,CeO2,0,1.0,0.0,0,0.0,0,0.0,250.0,0.0,0.0,4.74,35.39,0.0,0.0,60.0,1.5,99.1
2272,Pt,1.5,0,0.0,HDP,0,25,0.0,CeO2,0,1.0,0.0,0,0.0,0,0.0,300.0,0.0,0.0,4.74,35.39,0.0,0.0,60.0,1.5,98.8
2273,Pt,1.5,0,0.0,HDP,0,25,0.0,CeO2,0,1.0,0.0,0,0.0,0,0.0,150.0,28.46,0.0,4.74,35.39,10.06,0.0,60.0,1.5,67.1
2274,Pt,1.5,0,0.0,HDP,0,25,0.0,CeO2,0,1.0,0.0,0,0.0,0,0.0,200.0,28.46,0.0,4.74,35.39,10.06,0.0,60.0,1.5,97.8
2275,Pt,1.5,0,0.0,HDP,0,25,0.0,CeO2,0,1.0,0.0,0,0.0,0,0.0,250.0,28.46,0.0,4.74,35.39,10.06,0.0,60.0,1.5,95.4
2276,Pt,1.5,0,0.0,HDP,0,25,0.0,CeO2,0,1.0,0.0,0,0.0,0,0.0,300.0,28.46,0.0,4.74,35.39,10.06,0.0,60.0,1.5,91.4
2277,Pt,1.5,0,0.0,HDP,0,25,0.0,TiO2,0,1.0,0.0,0,0.0,0,0.0,150.0,0.0,0.0,4.74,35.39,0.0,0.0,60.0,1.5,53.8
2278,Pt,1.5,0,0.0,HDP,0,25,0.0,TiO2,0,1.0,0.0,0,0.0,0,0.0,200.0,0.0,0.0,4.74,35.39,0.0,0.0,60.0,1.5,80.9
2279,Pt,1.5,0,0.0,HDP,0,25,0.0,TiO2,0,1.0,0.0,0,0.0,0,0.0,250.0,0.0,0.0,4.74,35.39,0.0,0.0,60.0,1.5,90.5
2280,Pt,1.5,0,0.0,HDP,0,25,0.0,TiO2,0,1.0,0.0,0,0.0,0,0.0,300.0,0.0,0.0,4.74,35.39,0.0,0.0,60.0,1.5,95.6
2281,Pt,1.5,0,0.0,HDP,0,25,0.0,TiO2,0,1.0,0.0,0,0.0,0,0.0,150.0,28.46,0.0,4.74,35.39,10.06,0.0,60.0,1.5,40.5
2282,Pt,1.5,0,0.0,HDP,0,25,0.0,TiO2,0,1.0,0.0,0,0.0,0,0.0,200.0,28.46,0.0,4.74,35.39,10.06,0.0,60.0,1.5,58.3
2283,Pt,1.5,0,0.0,HDP,0,25,0.0,TiO2,0,1.0,0.0,0,0.0,0,0.0,250.0,28.46,0.0,4.74,35.39,10.06,0.0,60.0,1.5,71.9
2284,Pt,1.5,0,0.0,HDP,0,25,0.0,TiO2,0,1.0,0.0,0,0.0,0,0.0,300.0,28.46,0.0,4.74,35.39,10.06,0.0,60.0,1.5,77.5
2285,Pt,1.0,0,0.0,IWI,0,500,4.0,CeO2,ZrO2,0.6,0.4,0,0.0,0,0.0,522.0,45.3,0.0,11.8,34.4,7.4,1.1,60.0,15.0,82.4
2286,Pt,1.0,0,0.0,IWI,0,500,4.0,CeO2,ZrO2,0.6,0.4,0,0.0,0,0.0,534.0,45.3,0.0,11.8,34.4,7.4,1.1,60.0,15.0,92.2
2287,Pt,1.0,0,0.0,IWI,0,500,4.0,CeO2,ZrO2,0.6,0.4,0,0.0,0,0.0,546.0,45.3,0.0,11.8,34.4,7.4,1.1,60.0,15.0,96.5
2288,Pt,1.0,0,0.0,IWI,0,500,4.0,CeO2,ZrO2,0.6,0.4,0,0.0,0,0.0,571.0,45.3,0.0,11.8,34.4,7.4,1.1,60.0,15.0,96.2
2289,Pt,1.0,0,0.0,IWI,0,500,4.0,CeO2,ZrO2,0.6,0.4,0,0.0,0,0.0,595.0,45.3,0.0,11.8,34.4,7.4,1.1,60.0,15.0,95.5
2290,Pt,1.0,0,0.0,IWI,0,500,4.0,CeO2,ZrO2,0.6,0.4,0,0.0,0,0.0,620.0,45.3,0.0,11.8,34.4,7.4,1.1,60.0,15.0,93.3
2291,Pt,1.0,0,0.0,IWI,0,500,4.0,CeO2,ZrO2,0.6,0.4,0,0.0,0,0.0,645.0,45.3,0.0,11.8,34.4,7.4,1.1,60.0,15.0,89.8
2292,Pt,1.0,0,0.0,IWI,0,500,4.0,CeO2,ZrO2,0.6,0.4,0,0.0,0,0.0,670.0,45.3,0.0,11.8,34.4,7.4,1.1,60.0,15.0,85.0
2293,Pt,1.0,0,0.0,IWI,0,500,4.0,CeO2,ZrO2,0.6,0.4,0,0.0,0,0.0,623.0,45.3,0.0,11.8,34.4,7.4,1.1,60.0,15.0,91.4
2294,Pt,1.0,0,0.0,IWI,0,500,4.0,CeO2,ZrO2,0.6,0.4,0,0.0,0,0.0,623.0,45.3,0.0,11.8,34.4,7.4,1.1,60.0,10.0,90.6
2295,Pt,1.0,0,0.0,IWI,0,500,4.0,CeO2,ZrO2,0.6,0.4,0,0.0,0,0.0,623.0,45.3,0.0,11.8,34.4,7.4,1.1,60.0,7.5,91.9
2296,Pt,1.0,0,0.0,IWI,0,500,4.0,CeO2,ZrO2,0.6,0.4,0,0.0,0,0.0,623.0,45.3,0.0,11.8,34.4,7.4,1.1,60.0,5.0,90.9
2297,Pt,1.0,0,0.0,IWI,0,500,4.0,CeO2,ZrO2,0.6,0.4,0,0.0,0,0.0,623.0,45.3,0.0,11.8,34.4,7.4,1.1,60.0,3.75,91.5
2298,Pt,1.0,0,0.0,IWI,0,500,4.0,CeO2,ZrO2,0.6,0.4,0,0.0,0,0.0,623.0,45.3,0.0,11.8,34.4,7.4,1.1,60.0,14.8,86.0
2299,Pt,1.0,0,0.0,IWI,0,500,4.0,CeO2,ZrO2,0.6,0.4,0,0.0,0,0.0,623.0,45.3,0.0,11.8,34.4,7.4,1.1,60.0,14.8,90.3
2300,Pt,1.0,0,0.0,IWI,0,500,4.0,CeO2,ZrO2,0.6,0.4,0,0.0,0,0.0,623.0,45.3,0.0,11.8,34.4,7.4,1.1,60.0,14.8,90.5
2301,Pt,1.0,0,0.0,IWI,0,500,4.0,CeO2,ZrO2,0.6,0.4,0,0.0,0,0.0,623.0,45.3,0.0,11.8,34.4,7.4,1.1,60.0,14.8,92.2
2302,Pt,1.0,0,0.0,IWI,0,500,4.0,CeO2,ZrO2,0.6,0.4,0,0.0,0,0.0,623.0,45.3,0.0,11.8,34.4,7.4,1.1,60.0,14.8,95.6
2303,Pt,1.0,0,0.0,IWI,0,500,4.0,CeO2,ZrO2,0.6,0.4,0,0.0,0,0.0,598.0,45.3,0.0,11.8,34.4,7.4,1.1,60.0,14.8,96.7
2304,Pt,1.0,0,0.0,IWI,0,500,4.0,CeO2,ZrO2,0.6,0.4,0,0.0,0,0.0,623.0,45.3,0.0,11.8,34.4,7.4,1.1,60.0,14.8,97.0
2305,Pt,1.0,0,0.0,IWI,0,500,4.0,CeO2,ZrO2,0.6,0.4,0,0.0,0,0.0,646.0,45.3,0.0,11.8,34.4,7.4,1.1,60.0,14.8,97.8
2306,Pt,1.0,0,0.0,IWI,0,500,4.0,CeO2,ZrO2,0.6,0.4,0,0.0,0,0.0,672.0,45.3,0.0,11.8,34.4,7.4,1.1,60.0,14.8,97.0
2307,Pt,0.2,0,0.0,IWI,SI,500,4.0,Al2O3,0,1.0,0.0,Ni,5.0,0,0.0,200.0,0.0,0.0,3.0,10.0,0.0,0.0,60.0,0.5,5.1
2308,Pt,0.2,0,0.0,IWI,SI,500,4.0,Al2O3,0,1.0,0.0,Ni,5.0,0,0.0,250.0,0.0,0.0,3.0,10.0,0.0,0.0,60.0,0.5,4.43
2309,Pt,0.2,0,0.0,IWI,SI,500,4.0,Al2O3,0,1.0,0.0,Ni,5.0,0,0.0,300.0,0.0,0.0,3.0,10.0,0.0,0.0,60.0,0.5,24.4
2310,Pt,0.2,0,0.0,IWI,SI,500,4.0,Al2O3,0,1.0,0.0,Ni,5.0,0,0.0,350.0,0.0,0.0,3.0,10.0,0.0,0.0,60.0,0.5,82.9
2311,Pt,0.2,0,0.0,IWI,SI,500,4.0,Al2O3,0,1.0,0.0,Ni,5.0,0,0.0,400.0,0.0,0.0,3.0,10.0,0.0,0.0,60.0,0.5,95.1
2312,Pt,0.2,0,0.0,IWI,SI,500,4.0,Al2O3,0,1.0,0.0,Ni,5.0,0,0.0,450.0,0.0,0.0,3.0,10.0,0.0,0.0,60.0,0.5,92.5
2313,Pt,0.2,0,0.0,IWI,SI,500,4.0,Al2O3,0,1.0,0.0,Ni,10.0,0,0.0,200.0,0.0,0.0,3.0,10.0,0.0,0.0,60.0,0.5,0.887
2314,Pt,0.2,0,0.0,IWI,SI,500,4.0,Al2O3,0,1.0,0.0,Ni,10.0,0,0.0,250.0,0.0,0.0,3.0,10.0,0.0,0.0,60.0,0.5,4.43
2315,Pt,0.2,0,0.0,IWI,SI,500,4.0,Al2O3,0,1.0,0.0,Ni,10.0,0,0.0,300.0,0.0,0.0,3.0,10.0,0.0,0.0,60.0,0.5,33.5
2316,Pt,0.2,0,0.0,IWI,SI,500,4.0,Al2O3,0,1.0,0.0,Ni,10.0,0,0.0,350.0,0.0,0.0,3.0,10.0,0.0,0.0,60.0,0.5,96.0
2317,Pt,0.2,0,0.0,IWI,SI,500,4.0,Al2O3,0,1.0,0.0,Ni,10.0,0,0.0,400.0,0.0,0.0,3.0,10.0,0.0,0.0,60.0,0.5,97.3
2318,Pt,0.2,0,0.0,IWI,SI,500,4.0,Al2O3,0,1.0,0.0,Ni,10.0,0,0.0,450.0,0.0,0.0,3.0,10.0,0.0,0.0,60.0,0.5,94.2
2319,Pt,0.2,0,0.0,IWI,SI,500,4.0,Al2O3,0,1.0,0.0,Ni,15.0,0,0.0,200.0,0.0,0.0,3.0,10.0,0.0,0.0,60.0,0.5,5.32
2320,Pt,0.2,0,0.0,IWI,SI,500,4.0,Al2O3,0,1.0,0.0,Ni,15.0,0,0.0,250.0,0.0,0.0,3.0,10.0,0.0,0.0,60.0,0.5,24.2
2321,Pt,0.2,0,0.0,IWI,SI,500,4.0,Al2O3,0,1.0,0.0,Ni,15.0,0,0.0,300.0,0.0,0.0,3.0,10.0,0.0,0.0,60.0,0.5,97.6
2322,Pt,0.2,0,0.0,IWI,SI,500,4.0,Al2O3,0,1.0,0.0,Ni,15.0,0,0.0,350.0,0.0,0.0,3.0,10.0,0.0,0.0,60.0,0.5,98.2
2323,Pt,0.2,0,0.0,IWI,SI,500,4.0,Al2O3,0,1.0,0.0,Ni,15.0,0,0.0,400.0,0.0,0.0,3.0,10.0,0.0,0.0,60.0,0.5,97.3
2324,Pt,0.2,0,0.0,IWI,SI,500,4.0,Al2O3,0,1.0,0.0,Ni,15.0,0,0.0,450.0,0.0,0.0,3.0,10.0,0.0,0.0,60.0,0.5,94.7
2325,Pt,0.2,0,0.0,IWI,SI,500,4.0,Al2O3,0,1.0,0.0,Ni,5.0,0,0.0,200.0,0.0,0.0,3.0,6.0,0.0,0.0,60.0,0.5,0.0
2326,Pt,0.2,0,0.0,IWI,SI,500,4.0,Al2O3,0,1.0,0.0,Ni,5.0,0,0.0,250.0,0.0,0.0,3.0,6.0,0.0,0.0,60.0,0.5,2.21
2327,Pt,0.2,0,0.0,IWI,SI,500,4.0,Al2O3,0,1.0,0.0,Ni,5.0,0,0.0,300.0,0.0,0.0,3.0,6.0,0.0,0.0,60.0,0.5,8.09
2328,Pt,0.2,0,0.0,IWI,SI,500,4.0,Al2O3,0,1.0,0.0,Ni,5.0,0,0.0,350.0,0.0,0.0,3.0,6.0,0.0,0.0,60.0,0.5,56.4
2329,Pt,0.2,0,0.0,IWI,SI,500,4.0,Al2O3,0,1.0,0.0,Ni,5.0,0,0.0,400.0,0.0,0.0,3.0,6.0,0.0,0.0,60.0,0.5,92.8
2330,Pt,0.2,0,0.0,IWI,SI,500,4.0,Al2O3,0,1.0,0.0,Ni,5.0,0,0.0,450.0,0.0,0.0,3.0,6.0,0.0,0.0,60.0,0.5,90.5
2331,Pt,0.2,0,0.0,IWI,SI,500,4.0,Al2O3,0,1.0,0.0,Ni,15.0,0,0.0,200.0,0.0,0.0,3.0,6.0,0.0,0.0,60.0,0.5,0.0
2332,Pt,0.2,0,0.0,IWI,SI,500,4.0,Al2O3,0,1.0,0.0,Ni,15.0,0,0.0,250.0,0.0,0.0,3.0,6.0,0.0,0.0,60.0,0.5,19.2
2333,Pt,0.2,0,0.0,IWI,SI,500,4.0,Al2O3,0,1.0,0.0,Ni,15.0,0,0.0,300.0,0.0,0.0,3.0,6.0,0.0,0.0,60.0,0.5,38.6
2334,Pt,0.2,0,0.0,IWI,SI,500,4.0,Al2O3,0,1.0,0.0,Ni,15.0,0,0.0,350.0,0.0,0.0,3.0,6.0,0.0,0.0,60.0,0.5,93.3
2335,Pt,0.2,0,0.0,IWI,SI,500,4.0,Al2O3,0,1.0,0.0,Ni,15.0,0,0.0,400.0,0.0,0.0,3.0,6.0,0.0,0.0,60.0,0.5,97.6
2336,Pt,0.2,0,0.0,IWI,SI,500,4.0,Al2O3,0,1.0,0.0,Ni,15.0,0,0.0,450.0,0.0,0.0,3.0,6.0,0.0,0.0,60.0,0.5,94.7
2337,Pt,0.2,0,0.0,IWI,SI,500,4.0,Al2O3,0,1.0,0.0,Ni,5.0,0,0.0,250.0,0.0,0.0,3.0,10.0,0.0,0.0,60.0,0.33,1.59
2338,Pt,0.2,0,0.0,IWI,SI,500,4.0,Al2O3,0,1.0,0.0,Ni,5.0,0,0.0,300.0,0.0,0.0,3.0,10.0,0.0,0.0,60.0,0.33,5.98
2339,Pt,0.2,0,0.0,IWI,SI,500,4.0,Al2O3,0,1.0,0.0,Ni,5.0,0,0.0,350.0,0.0,0.0,3.0,10.0,0.0,0.0,60.0,0.33,43.6
2340,Pt,0.2,0,0.0,IWI,SI,500,4.0,Al2O3,0,1.0,0.0,Ni,5.0,0,0.0,400.0,0.0,0.0,3.0,10.0,0.0,0.0,60.0,0.33,58.3
2341,Pt,0.2,0,0.0,IWI,SI,500,4.0,Al2O3,0,1.0,0.0,Ni,5.0,0,0.0,450.0,0.0,0.0,3.0,10.0,0.0,0.0,60.0,0.33,56.5
2342,Pt,0.2,0,0.0,IWI,SI,500,4.0,Al2O3,0,1.0,0.0,Ni,15.0,0,0.0,200.0,0.0,0.0,3.0,10.0,0.0,0.0,60.0,0.33,4.63
2343,Pt,0.2,0,0.0,IWI,SI,500,4.0,Al2O3,0,1.0,0.0,Ni,15.0,0,0.0,250.0,0.0,0.0,3.0,10.0,0.0,0.0,60.0,0.33,1.59
2344,Pt,0.2,0,0.0,IWI,SI,500,4.0,Al2O3,0,1.0,0.0,Ni,15.0,0,0.0,300.0,0.0,0.0,3.0,10.0,0.0,0.0,60.0,0.33,4.07
2345,Pt,0.2,0,0.0,IWI,SI,500,4.0,Al2O3,0,1.0,0.0,Ni,15.0,0,0.0,350.0,0.0,0.0,3.0,10.0,0.0,0.0,60.0,0.33,28.1
2346,Pt,0.2,0,0.0,IWI,SI,500,4.0,Al2O3,0,1.0,0.0,Ni,15.0,0,0.0,400.0,0.0,0.0,3.0,10.0,0.0,0.0,60.0,0.33,48.0
2347,Pt,0.2,0,0.0,IWI,SI,500,4.0,Al2O3,0,1.0,0.0,Ni,15.0,0,0.0,450.0,0.0,0.0,3.0,10.0,0.0,0.0,60.0,0.33,63.4
2348,Pt,0.2,0,0.0,IWI,SI,500,4.0,Al2O3,0,1.0,0.0,Ni,5.0,0,0.0,200.0,0.0,0.0,3.0,10.0,0.0,0.0,60.0,1.0,1.75
2349,Pt,0.2,0,0.0,IWI,SI,500,4.0,Al2O3,0,1.0,0.0,Ni,5.0,0,0.0,250.0,0.0,0.0,3.0,10.0,0.0,0.0,60.0,1.0,4.23
2350,Pt,0.2,0,0.0,IWI,SI,500,4.0,Al2O3,0,1.0,0.0,Ni,5.0,0,0.0,300.0,0.0,0.0,3.0,10.0,0.0,0.0,60.0,1.0,19.4
2351,Pt,0.2,0,0.0,IWI,SI,500,4.0,Al2O3,0,1.0,0.0,Ni,5.0,0,0.0,350.0,0.0,0.0,3.0,10.0,0.0,0.0,60.0,1.0,57.0
2352,Pt,0.2,0,0.0,IWI,SI,500,4.0,Al2O3,0,1.0,0.0,Ni,5.0,0,0.0,400.0,0.0,0.0,3.0,10.0,0.0,0.0,60.0,1.0,58.3
2353,Pt,0.2,0,0.0,IWI,SI,500,4.0,Al2O3,0,1.0,0.0,Ni,5.0,0,0.0,450.0,0.0,0.0,3.0,10.0,0.0,0.0,60.0,1.0,69.4
2354,Pt,0.2,0,0.0,IWI,SI,500,4.0,Al2O3,0,1.0,0.0,Ni,15.0,0,0.0,200.0,0.0,0.0,3.0,10.0,0.0,0.0,60.0,1.0,6.06
2355,Pt,0.2,0,0.0,IWI,SI,500,4.0,Al2O3,0,1.0,0.0,Ni,15.0,0,0.0,250.0,0.0,0.0,3.0,10.0,0.0,0.0,60.0,1.0,27.7
2356,Pt,0.2,0,0.0,IWI,SI,500,4.0,Al2O3,0,1.0,0.0,Ni,15.0,0,0.0,300.0,0.0,0.0,3.0,10.0,0.0,0.0,60.0,1.0,65.8
2357,Pt,0.2,0,0.0,IWI,SI,500,4.0,Al2O3,0,1.0,0.0,Ni,15.0,0,0.0,350.0,0.0,0.0,3.0,10.0,0.0,0.0,60.0,1.0,78.3
2358,Pt,0.2,0,0.0,IWI,SI,500,4.0,Al2O3,0,1.0,0.0,Ni,15.0,0,0.0,400.0,0.0,0.0,3.0,10.0,0.0,0.0,60.0,1.0,79.1
2359,Pt,0.2,0,0.0,IWI,SI,500,4.0,Al2O3,0,1.0,0.0,Ni,15.0,0,0.0,450.0,0.0,0.0,3.0,10.0,0.0,0.0,60.0,1.0,77.8
2360,Pt,0.2,0,0.0,IWI,SI,500,4.0,Al2O3,0,1.0,0.0,Ni,5.0,0,0.0,20.0,0.0,0.0,3.0,10.0,0.0,0.0,60.0,1.0,4.14
2361,Pt,0.2,0,0.0,IWI,SI,500,4.0,Al2O3,0,1.0,0.0,Ni,5.0,0,0.0,20.0,0.0,0.0,3.0,10.0,0.0,0.0,60.0,0.5,4.62
2362,Pt,0.2,0,0.0,IWI,SI,500,4.0,Al2O3,0,1.0,0.0,Ni,5.0,0,0.0,20.0,0.0,0.0,3.0,10.0,0.0,0.0,60.0,0.33,2.06
2363,Pt,1.0,0,0.0,IWI,0,500,1.0,CeO2,ZrO2,0.5,0.5,0,0.0,0,0.0,253.0,4.0,0.0,6.0,20.0,6.0,0.0,60.0,0.3,9.67
2364,Pt,1.0,0,0.0,IWI,0,500,1.0,CeO2,ZrO2,0.5,0.5,0,0.0,0,0.0,254.0,4.0,0.0,6.0,20.0,6.0,0.0,60.0,0.3,10.9
2365,Pt,1.0,0,0.0,IWI,0,500,1.0,CeO2,ZrO2,0.5,0.5,0,0.0,0,0.0,275.0,4.0,0.0,6.0,20.0,6.0,0.0,60.0,0.3,18.3
2366,Pt,1.0,0,0.0,IWI,0,500,1.0,CeO2,ZrO2,0.5,0.5,0,0.0,0,0.0,275.0,4.0,0.0,6.0,20.0,6.0,0.0,60.0,0.3,16.0
2367,Pt,1.0,0,0.0,IWI,0,500,1.0,CeO2,ZrO2,0.5,0.5,0,0.0,0,0.0,297.0,4.0,0.0,6.0,20.0,6.0,0.0,60.0,0.3,25.5
2368,Pt,1.0,0,0.0,IWI,0,500,1.0,CeO2,ZrO2,0.5,0.5,0,0.0,0,0.0,297.0,4.0,0.0,6.0,20.0,6.0,0.0,60.0,0.3,30.0
2369,Pt,1.0,0,0.0,IWI,0,500,1.0,CeO2,ZrO2,0.5,0.5,0,0.0,0,0.0,298.0,4.0,0.0,6.0,20.0,6.0,0.0,60.0,0.3,33.7
2370,Pt,1.0,0,0.0,IWI,0,500,1.0,CeO2,ZrO2,0.5,0.5,0,0.0,0,0.0,321.0,4.0,0.0,6.0,20.0,6.0,0.0,60.0,0.3,54.3
2371,Pt,1.0,0,0.0,IWI,0,500,1.0,CeO2,ZrO2,0.5,0.5,0,0.0,0,0.0,321.0,4.0,0.0,6.0,20.0,6.0,0.0,60.0,0.3,52.1
2372,Pt,1.0,0,0.0,IWI,0,500,1.0,CeO2,ZrO2,0.5,0.5,0,0.0,0,0.0,343.0,4.0,0.0,6.0,20.0,6.0,0.0,60.0,0.3,68.9
2373,Pt,1.0,0,0.0,IWI,0,500,1.0,CeO2,ZrO2,0.5,0.5,0,0.0,0,0.0,342.0,4.0,0.0,6.0,20.0,6.0,0.0,60.0,0.3,66.5
2374,Pt,1.0,0,0.0,IWI,0,500,1.0,CeO2,ZrO2,0.5,0.5,0,0.0,0,0.0,365.0,4.0,0.0,6.0,20.0,6.0,0.0,60.0,0.3,85.4
2375,Pt,2.0,0,0.0,IWI,0,500,1.0,CeO2,ZrO2,0.5,0.5,0,0.0,0,0.0,253.0,4.0,0.0,6.0,20.0,6.0,0.0,60.0,0.3,16.0
2376,Pt,2.0,0,0.0,IWI,0,500,1.0,CeO2,ZrO2,0.5,0.5,0,0.0,0,0.0,278.0,4.0,0.0,6.0,20.0,6.0,0.0,60.0,0.3,27.6
2377,Pt,2.0,0,0.0,IWI,0,500,1.0,CeO2,ZrO2,0.5,0.5,0,0.0,0,0.0,300.0,4.0,0.0,6.0,20.0,6.0,0.0,60.0,0.3,45.1
2378,Pt,2.0,0,0.0,IWI,0,500,1.0,CeO2,ZrO2,0.5,0.5,0,0.0,0,0.0,299.0,4.0,0.0,6.0,20.0,6.0,0.0,60.0,0.3,46.7
2379,Pt,2.0,0,0.0,IWI,0,500,1.0,CeO2,ZrO2,0.5,0.5,0,0.0,0,0.0,321.0,4.0,0.0,6.0,20.0,6.0,0.0,60.0,0.3,59.9
2380,Pt,2.0,0,0.0,IWI,0,500,1.0,CeO2,ZrO2,0.5,0.5,0,0.0,0,0.0,342.0,4.0,0.0,6.0,20.0,6.0,0.0,60.0,0.3,72.8
2381,Pt,2.0,0,0.0,IWI,0,500,1.0,CeO2,ZrO2,0.5,0.5,0,0.0,0,0.0,365.0,4.0,0.0,6.0,20.0,6.0,0.0,60.0,0.3,79.8
2382,Pt,3.0,0,0.0,IWI,0,500,1.0,CeO2,ZrO2,0.5,0.5,0,0.0,0,0.0,223.0,4.0,0.0,6.0,20.0,6.0,0.0,60.0,0.3,9.88
2383,Pt,3.0,0,0.0,IWI,0,500,1.0,CeO2,ZrO2,0.5,0.5,0,0.0,0,0.0,246.0,4.0,0.0,6.0,20.0,6.0,0.0,60.0,0.3,19.3
2384,Pt,3.0,0,0.0,IWI,0,500,1.0,CeO2,ZrO2,0.5,0.5,0,0.0,0,0.0,273.0,4.0,0.0,6.0,20.0,6.0,0.0,60.0,0.3,36.8
2385,Pt,3.0,0,0.0,IWI,0,500,1.0,CeO2,ZrO2,0.5,0.5,0,0.0,0,0.0,302.0,4.0,0.0,6.0,20.0,6.0,0.0,60.0,0.3,66.5
2386,Pt,3.0,0,0.0,IWI,0,500,1.0,CeO2,ZrO2,0.5,0.5,0,0.0,0,0.0,303.0,4.0,0.0,6.0,20.0,6.0,0.0,60.0,0.3,68.5
2387,Pt,3.0,0,0.0,IWI,0,500,1.0,CeO2,ZrO2,0.5,0.5,0,0.0,0,0.0,326.0,4.0,0.0,6.0,20.0,6.0,0.0,60.0,0.3,82.1
2388,Pt,3.0,0,0.0,IWI,0,500,1.0,CeO2,ZrO2,0.5,0.5,0,0.0,0,0.0,327.0,4.0,0.0,6.0,20.0,6.0,0.0,60.0,0.3,85.0
2389,Pt,0.68,0,0.0,WI,0,500,3.0,TiO2,0,1.0,0.0,0,0.0,0,0.0,181.0,0.0,0.0,3.0,10.0,0.0,0.0,60.0,0.5,8.61
2390,Pt,0.68,0,0.0,WI,0,500,3.0,TiO2,0,1.0,0.0,0,0.0,0,0.0,210.0,0.0,0.0,3.0,10.0,0.0,0.0,60.0,0.5,19.3
2391,Pt,0.68,0,0.0,WI,0,500,3.0,TiO2,0,1.0,0.0,0,0.0,0,0.0,240.0,0.0,0.0,3.0,10.0,0.0,0.0,60.0,0.5,29.2
2392,Pt,0.68,0,0.0,WI,0,500,3.0,TiO2,0,1.0,0.0,0,0.0,0,0.0,271.0,0.0,0.0,3.0,10.0,0.0,0.0,60.0,0.5,42.2
2393,Pt,0.68,0,0.0,WI,0,500,3.0,TiO2,0,1.0,0.0,0,0.0,0,0.0,300.0,0.0,0.0,3.0,10.0,0.0,0.0,60.0,0.5,65.9
2394,Pt,0.68,0,0.0,WI,0,500,3.0,TiO2,0,1.0,0.0,0,0.0,0,0.0,330.0,0.0,0.0,3.0,10.0,0.0,0.0,60.0,0.5,79.4
2395,Pt,0.68,0,0.0,WI,0,500,3.0,TiO2,0,1.0,0.0,0,0.0,0,0.0,360.0,0.0,0.0,3.0,10.0,0.0,0.0,60.0,0.5,80.2
2396,Pt,0.68,0,0.0,WI,0,500,3.0,TiO2,0,1.0,0.0,Ce,10.0,0,0.0,180.0,0.0,0.0,3.0,10.0,0.0,0.0,60.0,0.5,9.62
2397,Pt,0.68,0,0.0,WI,0,500,3.0,TiO2,0,1.0,0.0,Ce,10.0,0,0.0,210.0,0.0,0.0,3.0,10.0,0.0,0.0,60.0,0.5,26.8
2398,Pt,0.68,0,0.0,WI,0,500,3.0,TiO2,0,1.0,0.0,Ce,10.0,0,0.0,240.0,0.0,0.0,3.0,10.0,0.0,0.0,60.0,0.5,55.4
2399,Pt,0.68,0,0.0,WI,0,500,3.0,TiO2,0,1.0,0.0,Ce,10.0,0,0.0,271.0,0.0,0.0,3.0,10.0,0.0,0.0,60.0,0.5,66.9
2400,Pt,0.68,0,0.0,WI,0,500,3.0,TiO2,0,1.0,0.0,Ce,10.0,0,0.0,300.0,0.0,0.0,3.0,10.0,0.0,0.0,60.0,0.5,81.1
2401,Pt,0.68,0,0.0,WI,0,500,3.0,TiO2,0,1.0,0.0,Ce,10.0,0,0.0,330.0,0.0,0.0,3.0,10.0,0.0,0.0,60.0,0.5,83.9
2402,Pt,0.68,0,0.0,WI,0,500,3.0,TiO2,0,1.0,0.0,Ce,10.0,0,0.0,360.0,0.0,0.0,3.0,10.0,0.0,0.0,60.0,0.5,84.9
2403,Pt,0.68,0,0.0,WI,0,500,3.0,CeO2,0,1.0,0.0,0,0.0,0,0.0,180.0,0.0,0.0,3.0,10.0,0.0,0.0,60.0,0.5,4.96
2404,Pt,0.68,0,0.0,WI,0,500,3.0,CeO2,0,1.0,0.0,0,0.0,0,0.0,210.0,0.0,0.0,3.0,10.0,0.0,0.0,60.0,0.5,8.37
2405,Pt,0.68,0,0.0,WI,0,500,3.0,CeO2,0,1.0,0.0,0,0.0,0,0.0,240.0,0.0,0.0,3.0,10.0,0.0,0.0,60.0,0.5,23.7
2406,Pt,0.68,0,0.0,WI,0,500,3.0,CeO2,0,1.0,0.0,0,0.0,0,0.0,270.0,0.0,0.0,3.0,10.0,0.0,0.0,60.0,0.5,38.3
2407,Pt,0.68,0,0.0,WI,0,500,3.0,CeO2,0,1.0,0.0,0,0.0,0,0.0,300.0,0.0,0.0,3.0,10.0,0.0,0.0,60.0,0.5,73.6
2408,Pt,0.68,0,0.0,WI,0,500,3.0,CeO2,0,1.0,0.0,0,0.0,0,0.0,330.0,0.0,0.0,3.0,10.0,0.0,0.0,60.0,0.5,82.7
2409,Pt,0.68,0,0.0,WI,0,500,3.0,CeO2,0,1.0,0.0,0,0.0,0,0.0,360.0,0.0,0.0,3.0,10.0,0.0,0.0,60.0,0.5,82.8
2410,Pt,0.68,0,0.0,WI,0,500,3.0,TiO2,0,1.0,0.0,Ce,5.0,0,0.0,180.0,46.1,0.0,2.5,25.8,3.1,0.0,60.0,0.5,0.634
2411,Pt,0.68,0,0.0,WI,0,500,3.0,TiO2,0,1.0,0.0,Ce,5.0,0,0.0,210.0,46.1,0.0,2.5,25.8,3.1,0.0,60.0,0.5,4.51
2412,Pt,0.68,0,0.0,WI,0,500,3.0,TiO2,0,1.0,0.0,Ce,5.0,0,0.0,241.0,46.1,0.0,2.5,25.8,3.1,0.0,60.0,0.5,14.0
2413,Pt,0.68,0,0.0,WI,0,500,3.0,TiO2,0,1.0,0.0,Ce,5.0,0,0.0,271.0,46.1,0.0,2.5,25.8,3.1,0.0,60.0,0.5,31.1
2414,Pt,0.68,0,0.0,WI,0,500,3.0,TiO2,0,1.0,0.0,Ce,5.0,0,0.0,301.0,46.1,0.0,2.5,25.8,3.1,0.0,60.0,0.5,50.5
2415,Pt,0.68,0,0.0,WI,0,500,3.0,TiO2,0,1.0,0.0,Ce,5.0,0,0.0,331.0,46.1,0.0,2.5,25.8,3.1,0.0,60.0,0.5,62.0
2416,Pt,0.68,0,0.0,WI,0,500,3.0,TiO2,0,1.0,0.0,Ce,5.0,0,0.0,361.0,46.1,0.0,2.5,25.8,3.1,0.0,60.0,0.5,65.1
2417,Pt,0.68,0,0.0,WI,0,500,3.0,TiO2,0,1.0,0.0,Ce,10.0,0,0.0,180.0,46.1,0.0,2.5,25.8,3.1,0.0,60.0,0.5,1.44
2418,Pt,0.68,0,0.0,WI,0,500,3.0,TiO2,0,1.0,0.0,Ce,10.0,0,0.0,210.0,46.1,0.0,2.5,25.8,3.1,0.0,60.0,0.5,6.33
2419,Pt,0.68,0,0.0,WI,0,500,3.0,TiO2,0,1.0,0.0,Ce,10.0,0,0.0,240.0,46.1,0.0,2.5,25.8,3.1,0.0,60.0,0.5,20.1
2420,Pt,0.68,0,0.0,WI,0,500,3.0,TiO2,0,1.0,0.0,Ce,10.0,0,0.0,270.0,46.1,0.0,2.5,25.8,3.1,0.0,60.0,0.5,38.5
2421,Pt,0.68,0,0.0,WI,0,500,3.0,TiO2,0,1.0,0.0,Ce,10.0,0,0.0,301.0,46.1,0.0,2.5,25.8,3.1,0.0,60.0,0.5,52.1
2422,Pt,0.68,0,0.0,WI,0,500,3.0,TiO2,0,1.0,0.0,Ce,10.0,0,0.0,331.0,46.1,0.0,2.5,25.8,3.1,0.0,60.0,0.5,62.9
2423,Pt,0.68,0,0.0,WI,0,500,3.0,TiO2,0,1.0,0.0,Ce,10.0,0,0.0,361.0,46.1,0.0,2.5,25.8,3.1,0.0,60.0,0.5,63.1
2424,Pt,0.68,0,0.0,WI,0,500,3.0,TiO2,0,1.0,0.0,Ce,20.0,0,0.0,180.0,46.1,0.0,2.5,25.8,3.1,0.0,60.0,0.5,2.65
2425,Pt,0.68,0,0.0,WI,0,500,3.0,TiO2,0,1.0,0.0,Ce,20.0,0,0.0,210.0,46.1,0.0,2.5,25.8,3.1,0.0,60.0,0.5,11.2
2426,Pt,0.68,0,0.0,WI,0,500,3.0,TiO2,0,1.0,0.0,Ce,20.0,0,0.0,240.0,46.1,0.0,2.5,25.8,3.1,0.0,60.0,0.5,29.0
2427,Pt,0.68,0,0.0,WI,0,500,3.0,TiO2,0,1.0,0.0,Ce,20.0,0,0.0,270.0,46.1,0.0,2.5,25.8,3.1,0.0,60.0,0.5,51.1
2428,Pt,0.68,0,0.0,WI,0,500,3.0,TiO2,0,1.0,0.0,Ce,20.0,0,0.0,300.0,46.1,0.0,2.5,25.8,3.1,0.0,60.0,0.5,67.9
2429,Pt,0.68,0,0.0,WI,0,500,3.0,TiO2,0,1.0,0.0,Ce,20.0,0,0.0,331.0,46.1,0.0,2.5,25.8,3.1,0.0,60.0,0.5,78.4
2430,Pt,0.68,0,0.0,WI,0,500,3.0,TiO2,0,1.0,0.0,Ce,20.0,0,0.0,361.0,46.1,0.0,2.5,25.8,3.1,0.0,60.0,0.5,66.1
2431,Au,2.0,0,0.0,DP,0,400,2.0,CeO2,La2O3,0.9,0.1,0,0.0,0,0.0,140.0,0.0,0.0,5.0,30.0,0.0,0.0,60.0,14.85,7.73
2432,Au,2.0,0,0.0,DP,0,400,2.0,CeO2,La2O3,0.9,0.1,0,0.0,0,0.0,180.0,0.0,0.0,5.0,30.0,0.0,0.0,60.0,14.85,17.9
2433,Au,2.0,0,0.0,DP,0,400,2.0,CeO2,La2O3,0.9,0.1,0,0.0,0,0.0,220.0,0.0,0.0,5.0,30.0,0.0,0.0,60.0,14.85,30.8
2434,Au,2.0,0,0.0,DP,0,400,2.0,CeO2,La2O3,0.9,0.1,0,0.0,0,0.0,260.0,0.0,0.0,5.0,30.0,0.0,0.0,60.0,14.85,53.7
2435,Au,2.0,0,0.0,DP,0,400,2.0,CeO2,La2O3,0.9,0.1,0,0.0,0,0.0,301.0,0.0,0.0,5.0,30.0,0.0,0.0,60.0,14.85,86.0
2436,Au,2.0,0,0.0,DP,0,400,2.0,CeO2,La2O3,0.9,0.1,0,0.0,0,0.0,350.0,0.0,0.0,5.0,30.0,0.0,0.0,60.0,14.85,94.2
2437,Au,2.0,0,0.0,DP,0,400,2.0,CeO2,Sm2O3,0.9,0.1,0,0.0,0,0.0,140.0,0.0,0.0,5.0,30.0,0.0,0.0,60.0,14.85,13.7
2438,Au,2.0,0,0.0,DP,0,400,2.0,CeO2,Sm2O3,0.9,0.1,0,0.0,0,0.0,180.0,0.0,0.0,5.0,30.0,0.0,0.0,60.0,14.85,29.4
2439,Au,2.0,0,0.0,DP,0,400,2.0,CeO2,Sm2O3,0.9,0.1,0,0.0,0,0.0,221.0,0.0,0.0,5.0,30.0,0.0,0.0,60.0,14.85,57.5
2440,Au,2.0,0,0.0,DP,0,400,2.0,CeO2,Sm2O3,0.9,0.1,0,0.0,0,0.0,260.0,0.0,0.0,5.0,30.0,0.0,0.0,60.0,14.85,90.3
2441,Au,2.0,0,0.0,DP,0,400,2.0,CeO2,Sm2O3,0.9,0.1,0,0.0,0,0.0,301.0,0.0,0.0,5.0,30.0,0.0,0.0,60.0,14.85,95.4
2442,Au,2.0,0,0.0,DP,0,400,2.0,CeO2,Sm2O3,0.9,0.1,0,0.0,0,0.0,352.0,0.0,0.0,5.0,30.0,0.0,0.0,60.0,14.85,96.7
2443,Au,2.0,0,0.0,DP,0,400,2.0,CeO2,Gd2O3,0.9,0.1,0,0.0,0,0.0,140.0,0.0,0.0,5.0,30.0,0.0,0.0,60.0,14.85,9.65
2444,Au,2.0,0,0.0,DP,0,400,2.0,CeO2,Gd2O3,0.9,0.1,0,0.0,0,0.0,180.0,0.0,0.0,5.0,30.0,0.0,0.0,60.0,14.85,21.6
2445,Au,2.0,0,0.0,DP,0,400,2.0,CeO2,Gd2O3,0.9,0.1,0,0.0,0,0.0,220.0,0.0,0.0,5.0,30.0,0.0,0.0,60.0,14.85,42.1
2446,Au,2.0,0,0.0,DP,0,400,2.0,CeO2,Gd2O3,0.9,0.1,0,0.0,0,0.0,261.0,0.0,0.0,5.0,30.0,0.0,0.0,60.0,14.85,74.2
2447,Au,2.0,0,0.0,DP,0,400,2.0,CeO2,Gd2O3,0.9,0.1,0,0.0,0,0.0,301.0,0.0,0.0,5.0,30.0,0.0,0.0,60.0,14.85,94.2
2448,Au,2.0,0,0.0,DP,0,400,2.0,CeO2,Gd2O3,0.9,0.1,0,0.0,0,0.0,351.0,0.0,0.0,5.0,30.0,0.0,0.0,60.0,14.85,94.6
2449,Au,2.0,0,0.0,DP,0,400,2.0,CeO2,Y203,0.9,0.1,0,0.0,0,0.0,260.0,0.0,0.0,5.0,30.0,0.0,0.0,60.0,14.85,80.5
2450,Au,2.0,0,0.0,DP,0,400,2.0,CeO2,Y203,0.9,0.1,0,0.0,0,0.0,301.0,0.0,0.0,5.0,30.0,0.0,0.0,60.0,14.85,89.8
2451,Au,2.0,0,0.0,DP,0,400,2.0,CeO2,Y203,0.9,0.1,0,0.0,0,0.0,350.0,0.0,0.0,5.0,30.0,0.0,0.0,60.0,14.85,94.6
2452,Au,2.0,0,0.0,DP,0,400,2.0,La2O3,0,0.1,0.0,0,0.0,0,0.0,140.0,0.0,0.0,5.0,30.0,0.0,0.0,60.0,14.85,13.5
2453,Au,2.0,0,0.0,DP,0,400,2.0,La2O3,0,0.1,0.0,0,0.0,0,0.0,180.0,0.0,0.0,5.0,30.0,0.0,0.0,60.0,14.85,27.1
2454,Au,2.0,0,0.0,DP,0,400,2.0,La2O3,0,0.1,0.0,0,0.0,0,0.0,220.0,0.0,0.0,5.0,30.0,0.0,0.0,60.0,14.85,47.5
2455,Au,2.0,0,0.0,DP,0,400,2.0,La2O3,0,0.1,0.0,0,0.0,0,0.0,260.0,0.0,0.0,5.0,30.0,0.0,0.0,60.0,14.85,73.3
2456,Au,2.0,0,0.0,DP,0,400,2.0,La2O3,0,0.1,0.0,0,0.0,0,0.0,301.0,0.0,0.0,5.0,30.0,0.0,0.0,60.0,14.85,93.8
2457,Au,2.0,0,0.0,DP,0,400,2.0,La2O3,0,0.1,0.0,0,0.0,0,0.0,351.0,0.0,0.0,5.0,30.0,0.0,0.0,60.0,14.85,95.8
2458,Au,2.0,0,0.0,DP,0,400,2.0,Sm2O3,0,0.1,0.0,0,0.0,0,0.0,140.0,0.0,0.0,5.0,30.0,0.0,0.0,60.0,14.85,22.5
2459,Au,2.0,0,0.0,DP,0,400,2.0,Sm2O3,0,0.1,0.0,0,0.0,0,0.0,180.0,0.0,0.0,5.0,30.0,0.0,0.0,60.0,14.85,44.0
2460,Au,2.0,0,0.0,DP,0,400,2.0,Sm2O3,0,0.1,0.0,0,0.0,0,0.0,220.0,0.0,0.0,5.0,30.0,0.0,0.0,60.0,14.85,73.2
2461,Au,2.0,0,0.0,DP,0,400,2.0,Sm2O3,0,0.1,0.0,0,0.0,0,0.0,261.0,0.0,0.0,5.0,30.0,0.0,0.0,60.0,14.85,94.4
2462,Au,2.0,0,0.0,DP,0,400,2.0,Sm2O3,0,0.1,0.0,0,0.0,0,0.0,301.0,0.0,0.0,5.0,30.0,0.0,0.0,60.0,14.85,96.5
2463,Au,2.0,0,0.0,DP,0,400,2.0,Sm2O3,0,0.1,0.0,0,0.0,0,0.0,351.0,0.0,0.0,5.0,30.0,0.0,0.0,60.0,14.85,96.7
2464,Au,2.0,0,0.0,DP,0,400,2.0,Gd2O3,0,0.1,0.0,0,0.0,0,0.0,140.0,0.0,0.0,5.0,30.0,0.0,0.0,60.0,14.85,12.1
2465,Au,2.0,0,0.0,DP,0,400,2.0,Gd2O3,0,0.1,0.0,0,0.0,0,0.0,180.0,0.0,0.0,5.0,30.0,0.0,0.0,60.0,14.85,23.5
2466,Au,2.0,0,0.0,DP,0,400,2.0,Gd2O3,0,0.1,0.0,0,0.0,0,0.0,220.0,0.0,0.0,5.0,30.0,0.0,0.0,60.0,14.85,44.1
2467,Au,2.0,0,0.0,DP,0,400,2.0,Gd2O3,0,0.1,0.0,0,0.0,0,0.0,261.0,0.0,0.0,5.0,30.0,0.0,0.0,60.0,14.85,86.9
2468,Au,2.0,0,0.0,DP,0,400,2.0,Gd2O3,0,0.1,0.0,0,0.0,0,0.0,301.0,0.0,0.0,5.0,30.0,0.0,0.0,60.0,14.85,94.6
2469,Au,2.0,0,0.0,DP,0,400,2.0,Gd2O3,0,0.1,0.0,0,0.0,0,0.0,351.0,0.0,0.0,5.0,30.0,0.0,0.0,60.0,14.85,95.4
2470,Au,2.0,0,0.0,DP,0,400,2.0,Yb2O3,0,0.1,0.0,0,0.0,0,0.0,140.0,0.0,0.0,5.0,30.0,0.0,0.0,60.0,14.85,35.6
2471,Au,2.0,0,0.0,DP,0,400,2.0,Yb2O3,0,0.1,0.0,0,0.0,0,0.0,180.0,0.0,0.0,5.0,30.0,0.0,0.0,60.0,14.85,73.2
2472,Au,2.0,0,0.0,DP,0,400,2.0,Yb2O3,0,0.1,0.0,0,0.0,0,0.0,221.0,0.0,0.0,5.0,30.0,0.0,0.0,60.0,14.85,88.0
2473,Au,2.0,0,0.0,DP,0,400,2.0,Yb2O3,0,0.1,0.0,0,0.0,0,0.0,261.0,0.0,0.0,5.0,30.0,0.0,0.0,60.0,14.85,95.3
2474,Au,2.0,0,0.0,DP,0,400,2.0,Yb2O3,0,0.1,0.0,0,0.0,0,0.0,300.0,0.0,0.0,5.0,30.0,0.0,0.0,60.0,14.85,95.9
2475,Au,2.0,0,0.0,DP,0,400,2.0,Yb2O3,0,0.1,0.0,0,0.0,0,0.0,351.0,0.0,0.0,5.0,30.0,0.0,0.0,60.0,14.85,96.5
2476,Pt,0.5,0,0.0,WI,0,25,0.0,TiO2,0,1.0,0.0,0,0.0,0,0.0,184.0,0.0,0.0,3.0,10.0,0.0,0.0,60.0,0.5,2.82
2477,Pt,0.5,0,0.0,WI,0,25,0.0,TiO2,0,1.0,0.0,0,0.0,0,0.0,197.0,0.0,0.0,3.0,10.0,0.0,0.0,60.0,0.5,4.92
2478,Pt,0.5,0,0.0,WI,0,25,0.0,TiO2,0,1.0,0.0,0,0.0,0,0.0,204.0,0.0,0.0,3.0,10.0,0.0,0.0,60.0,0.5,6.83
2479,Pt,0.5,0,0.0,WI,0,25,0.0,TiO2,0,1.0,0.0,0,0.0,0,0.0,216.0,0.0,0.0,3.0,10.0,0.0,0.0,60.0,0.5,10.2
2480,Pt,0.5,0,0.0,WI,0,25,0.0,TiO2,0,1.0,0.0,0,0.0,0,0.0,227.0,0.0,0.0,3.0,10.0,0.0,0.0,60.0,0.5,12.5
2481,Pt,0.5,0,0.0,WI,0,25,0.0,TiO2,0,1.0,0.0,0,0.0,0,0.0,238.0,0.0,0.0,3.0,10.0,0.0,0.0,60.0,0.5,16.4
2482,Pt,0.5,0,0.0,WI,0,25,0.0,TiO2,0,1.0,0.0,0,0.0,0,0.0,258.0,0.0,0.0,3.0,10.0,0.0,0.0,60.0,0.5,24.2
2483,Pt,0.5,0,0.0,WI,0,25,0.0,TiO2,0,1.0,0.0,0,0.0,0,0.0,271.0,0.0,0.0,3.0,10.0,0.0,0.0,60.0,0.5,25.9
2484,Pt,0.5,0,0.0,WI,0,25,0.0,TiO2,0,1.0,0.0,0,0.0,0,0.0,291.0,0.0,0.0,3.0,10.0,0.0,0.0,60.0,0.5,38.4
2485,Pt,0.5,0,0.0,WI,0,25,0.0,TiO2,0,1.0,0.0,0,0.0,0,0.0,303.0,0.0,0.0,3.0,10.0,0.0,0.0,60.0,0.5,40.6
2486,Pt,0.5,0,0.0,WI,0,25,0.0,TiO2,0,1.0,0.0,0,0.0,0,0.0,335.0,0.0,0.0,3.0,10.0,0.0,0.0,60.0,0.5,61.2
2487,Pt,0.5,0,0.0,WI,0,25,0.0,TiO2,0,1.0,0.0,0,0.0,0,0.0,357.0,0.0,0.0,3.0,10.0,0.0,0.0,60.0,0.5,80.4
2488,Pt,0.5,0,0.0,WI,0,25,0.0,TiO2,0,1.0,0.0,0,0.0,0,0.0,366.0,0.0,0.0,3.0,10.0,0.0,0.0,60.0,0.5,83.2
2489,Pt,0.5,0,0.0,WI,0,25,0.0,TiO2,0,1.0,0.0,0,0.0,0,0.0,393.0,0.0,0.0,3.0,10.0,0.0,0.0,60.0,0.5,93.6
2490,Pt,0.5,0,0.0,WI,0,25,0.0,TiO2,0,1.0,0.0,0,0.0,0,0.0,404.0,0.0,0.0,3.0,10.0,0.0,0.0,60.0,0.5,94.6
2491,Pt,0.5,0,0.0,WI,0,25,0.0,TiO2,0,1.0,0.0,0,0.0,0,0.0,413.0,0.0,0.0,3.0,10.0,0.0,0.0,60.0,0.5,94.6
2492,Pt,0.5,0,0.0,WI,0,25,0.0,TiO2,0,1.0,0.0,0,0.0,0,0.0,170.0,0.0,0.0,3.0,10.0,0.0,0.0,60.0,0.5,2.22
2493,Pt,0.5,0,0.0,WI,0,25,0.0,TiO2,0,1.0,0.0,0,0.0,0,0.0,190.0,0.0,0.0,3.0,10.0,0.0,0.0,60.0,0.5,6.44
2494,Pt,0.5,0,0.0,WI,0,25,0.0,TiO2,0,1.0,0.0,0,0.0,0,0.0,203.0,0.0,0.0,3.0,10.0,0.0,0.0,60.0,0.5,11.5
2495,Pt,0.5,0,0.0,WI,0,25,0.0,TiO2,0,1.0,0.0,0,0.0,0,0.0,235.0,0.0,0.0,3.0,10.0,0.0,0.0,60.0,0.5,28.1
2496,Pt,0.5,0,0.0,WI,0,25,0.0,TiO2,0,1.0,0.0,0,0.0,0,0.0,255.0,0.0,0.0,3.0,10.0,0.0,0.0,60.0,0.5,40.1
2497,Pt,0.5,0,0.0,WI,0,25,0.0,TiO2,0,1.0,0.0,0,0.0,0,0.0,267.0,0.0,0.0,3.0,10.0,0.0,0.0,60.0,0.5,45.4
2498,Pt,0.5,0,0.0,WI,0,25,0.0,TiO2,0,1.0,0.0,0,0.0,0,0.0,284.0,0.0,0.0,3.0,10.0,0.0,0.0,60.0,0.5,61.8
2499,Pt,0.5,0,0.0,WI,0,25,0.0,TiO2,0,1.0,0.0,0,0.0,0,0.0,298.0,0.0,0.0,3.0,10.0,0.0,0.0,60.0,0.5,64.5
2500,Pt,0.5,0,0.0,WI,0,25,0.0,TiO2,0,1.0,0.0,0,0.0,0,0.0,316.0,0.0,0.0,3.0,10.0,0.0,0.0,60.0,0.5,76.9
2501,Pt,0.5,0,0.0,WI,0,25,0.0,TiO2,0,1.0,0.0,0,0.0,0,0.0,330.0,0.0,0.0,3.0,10.0,0.0,0.0,60.0,0.5,90.1
2502,Pt,0.5,0,0.0,WI,0,25,0.0,TiO2,0,1.0,0.0,0,0.0,0,0.0,350.0,0.0,0.0,3.0,10.0,0.0,0.0,60.0,0.5,95.0
2503,Pt,0.5,0,0.0,WI,0,25,0.0,TiO2,0,1.0,0.0,0,0.0,0,0.0,364.0,0.0,0.0,3.0,10.0,0.0,0.0,60.0,0.5,95.4
2504,Pt,0.5,0,0.0,WI,0,25,0.0,TiO2,0,1.0,0.0,0,0.0,0,0.0,390.0,0.0,0.0,3.0,10.0,0.0,0.0,60.0,0.5,97.0
2505,Pt,0.5,0,0.0,WI,0,25,0.0,TiO2,0,1.0,0.0,K,0.1,0,0.0,171.0,0.0,0.0,3.0,10.0,0.0,0.0,60.0,0.5,2.43
2506,Pt,0.5,0,0.0,WI,0,25,0.0,TiO2,0,1.0,0.0,K,0.1,0,0.0,180.0,0.0,0.0,3.0,10.0,0.0,0.0,60.0,0.5,4.97
2507,Pt,0.5,0,0.0,WI,0,25,0.0,TiO2,0,1.0,0.0,K,0.1,0,0.0,191.0,0.0,0.0,3.0,10.0,0.0,0.0,60.0,0.5,7.5
2508,Pt,0.5,0,0.0,WI,0,25,0.0,TiO2,0,1.0,0.0,K,0.1,0,0.0,201.0,0.0,0.0,3.0,10.0,0.0,0.0,60.0,0.5,11.3
2509,Pt,0.5,0,0.0,WI,0,25,0.0,TiO2,0,1.0,0.0,K,0.1,0,0.0,213.0,0.0,0.0,3.0,10.0,0.0,0.0,60.0,0.5,16.2
2510,Pt,0.5,0,0.0,WI,0,25,0.0,TiO2,0,1.0,0.0,K,0.1,0,0.0,240.0,0.0,0.0,3.0,10.0,0.0,0.0,60.0,0.5,26.0
2511,Pt,0.5,0,0.0,WI,0,25,0.0,TiO2,0,1.0,0.0,K,0.1,0,0.0,258.0,0.0,0.0,3.0,10.0,0.0,0.0,60.0,0.5,42.0
2512,Pt,0.5,0,0.0,WI,0,25,0.0,TiO2,0,1.0,0.0,K,0.1,0,0.0,270.0,0.0,0.0,3.0,10.0,0.0,0.0,60.0,0.5,45.1
2513,Pt,0.5,0,0.0,WI,0,25,0.0,TiO2,0,1.0,0.0,K,0.1,0,0.0,296.0,0.0,0.0,3.0,10.0,0.0,0.0,60.0,0.5,65.6
2514,Pt,0.5,0,0.0,WI,0,25,0.0,TiO2,0,1.0,0.0,K,0.1,0,0.0,319.0,0.0,0.0,3.0,10.0,0.0,0.0,60.0,0.5,84.8
2515,Pt,0.5,0,0.0,WI,0,25,0.0,TiO2,0,1.0,0.0,K,0.1,0,0.0,329.0,0.0,0.0,3.0,10.0,0.0,0.0,60.0,0.5,94.0
2516,Pt,0.5,0,0.0,WI,0,25,0.0,TiO2,0,1.0,0.0,K,0.1,0,0.0,360.0,0.0,0.0,3.0,10.0,0.0,0.0,60.0,0.5,96.9
2517,Pt,0.5,0,0.0,WI,0,25,0.0,TiO2,0,1.0,0.0,K,0.1,0,0.0,390.0,0.0,0.0,3.0,10.0,0.0,0.0,60.0,0.5,96.6
2518,Pt,0.5,0,0.0,WI,0,25,0.0,TiO2,0,1.0,0.0,Na,0.06,0,0.0,181.0,0.0,0.0,3.0,10.0,0.0,0.0,60.0,0.5,7.32
2519,Pt,0.5,0,0.0,WI,0,25,0.0,TiO2,0,1.0,0.0,Na,0.06,0,0.0,196.0,0.0,0.0,3.0,10.0,0.0,0.0,60.0,0.5,12.2
2520,Pt,0.5,0,0.0,WI,0,25,0.0,TiO2,0,1.0,0.0,Na,0.06,0,0.0,210.0,0.0,0.0,3.0,10.0,0.0,0.0,60.0,0.5,20.5
2521,Pt,0.5,0,0.0,WI,0,25,0.0,TiO2,0,1.0,0.0,Na,0.06,0,0.0,233.0,0.0,0.0,3.0,10.0,0.0,0.0,60.0,0.5,40.8
2522,Pt,0.5,0,0.0,WI,0,25,0.0,TiO2,0,1.0,0.0,Na,0.06,0,0.0,245.0,0.0,0.0,3.0,10.0,0.0,0.0,60.0,0.5,46.9
2523,Pt,0.5,0,0.0,WI,0,25,0.0,TiO2,0,1.0,0.0,Na,0.06,0,0.0,261.0,0.0,0.0,3.0,10.0,0.0,0.0,60.0,0.5,63.1
2524,Pt,0.5,0,0.0,WI,0,25,0.0,TiO2,0,1.0,0.0,Na,0.06,0,0.0,273.0,0.0,0.0,3.0,10.0,0.0,0.0,60.0,0.5,68.4
2525,Pt,0.5,0,0.0,WI,0,25,0.0,TiO2,0,1.0,0.0,Na,0.06,0,0.0,287.0,0.0,0.0,3.0,10.0,0.0,0.0,60.0,0.5,86.6
2526,Pt,0.5,0,0.0,WI,0,25,0.0,TiO2,0,1.0,0.0,Na,0.06,0,0.0,310.0,0.0,0.0,3.0,10.0,0.0,0.0,60.0,0.5,93.2
2527,Pt,0.5,0,0.0,WI,0,25,0.0,TiO2,0,1.0,0.0,Na,0.06,0,0.0,327.0,0.0,0.0,3.0,10.0,0.0,0.0,60.0,0.5,96.3
2528,Pt,0.5,0,0.0,WI,0,25,0.0,TiO2,0,1.0,0.0,Na,0.06,0,0.0,347.0,0.0,0.0,3.0,10.0,0.0,0.0,60.0,0.5,97.3
2529,Pt,0.5,0,0.0,WI,0,25,0.0,TiO2,0,1.0,0.0,Na,0.06,0,0.0,367.0,0.0,0.0,3.0,10.0,0.0,0.0,60.0,0.5,97.1
2530,Pt,0.5,0,0.0,WI,0,25,0.0,TiO2,0,1.0,0.0,Na,0.06,0,0.0,388.0,0.0,0.0,3.0,10.0,0.0,0.0,60.0,0.5,95.5
2531,Pt,0.5,0,0.0,WI,0,25,0.0,TiO2,0,1.0,0.0,Na,0.06,0,0.0,417.0,0.0,0.0,3.0,10.0,0.0,0.0,60.0,0.5,95.8
2532,Pt,0.5,0,0.0,WI,0,25,0.0,TiO2,0,1.0,0.0,Cs,0.34,0,0.0,169.0,0.0,0.0,3.0,10.0,0.0,0.0,60.0,0.5,2.86
2533,Pt,0.5,0,0.0,WI,0,25,0.0,TiO2,0,1.0,0.0,Cs,0.34,0,0.0,197.0,0.0,0.0,3.0,10.0,0.0,0.0,60.0,0.5,6.85
2534,Pt,0.5,0,0.0,WI,0,25,0.0,TiO2,0,1.0,0.0,Cs,0.34,0,0.0,229.0,0.0,0.0,3.0,10.0,0.0,0.0,60.0,0.5,20.4
2535,Pt,0.5,0,0.0,WI,0,25,0.0,TiO2,0,1.0,0.0,Cs,0.34,0,0.0,246.0,0.0,0.0,3.0,10.0,0.0,0.0,60.0,0.5,31.7
2536,Pt,0.5,0,0.0,WI,0,25,0.0,TiO2,0,1.0,0.0,Cs,0.34,0,0.0,259.0,0.0,0.0,3.0,10.0,0.0,0.0,60.0,0.5,40.5
2537,Pt,0.5,0,0.0,WI,0,25,0.0,TiO2,0,1.0,0.0,Cs,0.34,0,0.0,276.0,0.0,0.0,3.0,10.0,0.0,0.0,60.0,0.5,51.8
2538,Pt,0.5,0,0.0,WI,0,25,0.0,TiO2,0,1.0,0.0,Cs,0.34,0,0.0,290.0,0.0,0.0,3.0,10.0,0.0,0.0,60.0,0.5,62.0
2539,Pt,0.5,0,0.0,WI,0,25,0.0,TiO2,0,1.0,0.0,Cs,0.34,0,0.0,307.0,0.0,0.0,3.0,10.0,0.0,0.0,60.0,0.5,72.4
2540,Pt,0.5,0,0.0,WI,0,25,0.0,TiO2,0,1.0,0.0,Cs,0.34,0,0.0,322.0,0.0,0.0,3.0,10.0,0.0,0.0,60.0,0.5,88.4
2541,Pt,0.5,0,0.0,WI,0,25,0.0,TiO2,0,1.0,0.0,Cs,0.34,0,0.0,342.0,0.0,0.0,3.0,10.0,0.0,0.0,60.0,0.5,96.5
2542,Pt,0.5,0,0.0,WI,0,25,0.0,TiO2,0,1.0,0.0,Cs,0.34,0,0.0,361.0,0.0,0.0,3.0,10.0,0.0,0.0,60.0,0.5,97.3
2543,Pt,0.5,0,0.0,WI,0,25,0.0,TiO2,0,1.0,0.0,Cs,0.34,0,0.0,383.0,0.0,0.0,3.0,10.0,0.0,0.0,60.0,0.5,95.7
2544,Pt,0.5,0,0.0,WI,0,25,0.0,TiO2,0,1.0,0.0,Cs,0.34,0,0.0,421.0,0.0,0.0,3.0,10.0,0.0,0.0,60.0,0.5,95.4
2545,Pt,0.5,0,0.0,WI,0,25,0.0,TiO2,0,1.0,0.0,Na,0.017,0,0.0,174.0,0.0,0.0,3.0,10.0,0.0,0.0,60.0,0.5,3.36
2546,Pt,0.5,0,0.0,WI,0,25,0.0,TiO2,0,1.0,0.0,Na,0.017,0,0.0,196.0,0.0,0.0,3.0,10.0,0.0,0.0,60.0,0.5,8.87
2547,Pt,0.5,0,0.0,WI,0,25,0.0,TiO2,0,1.0,0.0,Na,0.017,0,0.0,217.0,0.0,0.0,3.0,10.0,0.0,0.0,60.0,0.5,17.3
2548,Pt,0.5,0,0.0,WI,0,25,0.0,TiO2,0,1.0,0.0,Na,0.017,0,0.0,252.0,0.0,0.0,3.0,10.0,0.0,0.0,60.0,0.5,36.3
2549,Pt,0.5,0,0.0,WI,0,25,0.0,TiO2,0,1.0,0.0,Na,0.017,0,0.0,273.0,0.0,0.0,3.0,10.0,0.0,0.0,60.0,0.5,49.2
2550,Pt,0.5,0,0.0,WI,0,25,0.0,TiO2,0,1.0,0.0,Na,0.017,0,0.0,285.0,0.0,0.0,3.0,10.0,0.0,0.0,60.0,0.5,57.8
2551,Pt,0.5,0,0.0,WI,0,25,0.0,TiO2,0,1.0,0.0,Na,0.017,0,0.0,294.0,0.0,0.0,3.0,10.0,0.0,0.0,60.0,0.5,64.7
2552,Pt,0.5,0,0.0,WI,0,25,0.0,TiO2,0,1.0,0.0,Na,0.017,0,0.0,311.0,0.0,0.0,3.0,10.0,0.0,0.0,60.0,0.5,80.7
2553,Pt,0.5,0,0.0,WI,0,25,0.0,TiO2,0,1.0,0.0,Na,0.017,0,0.0,320.0,0.0,0.0,3.0,10.0,0.0,0.0,60.0,0.5,84.4
2554,Pt,0.5,0,0.0,WI,0,25,0.0,TiO2,0,1.0,0.0,Na,0.017,0,0.0,339.0,0.0,0.0,3.0,10.0,0.0,0.0,60.0,0.5,96.3
2555,Pt,0.5,0,0.0,WI,0,25,0.0,TiO2,0,1.0,0.0,Na,0.017,0,0.0,379.0,0.0,0.0,3.0,10.0,0.0,0.0,60.0,0.5,97.2
2556,Pt,0.5,0,0.0,WI,0,25,0.0,TiO2,0,1.0,0.0,Na,0.017,0,0.0,419.0,0.0,0.0,3.0,10.0,0.0,0.0,60.0,0.5,95.5
2557,Pt,0.5,0,0.0,WI,0,25,0.0,TiO2,0,1.0,0.0,Na,0.12,0,0.0,176.0,0.0,0.0,3.0,10.0,0.0,0.0,60.0,0.5,4.18
2558,Pt,0.5,0,0.0,WI,0,25,0.0,TiO2,0,1.0,0.0,Na,0.12,0,0.0,215.0,0.0,0.0,3.0,10.0,0.0,0.0,60.0,0.5,20.1
2559,Pt,0.5,0,0.0,WI,0,25,0.0,TiO2,0,1.0,0.0,Na,0.12,0,0.0,236.0,0.0,0.0,3.0,10.0,0.0,0.0,60.0,0.5,34.7
2560,Pt,0.5,0,0.0,WI,0,25,0.0,TiO2,0,1.0,0.0,Na,0.12,0,0.0,243.0,0.0,0.0,3.0,10.0,0.0,0.0,60.0,0.5,38.1
2561,Pt,0.5,0,0.0,WI,0,25,0.0,TiO2,0,1.0,0.0,Na,0.12,0,0.0,259.0,0.0,0.0,3.0,10.0,0.0,0.0,60.0,0.5,51.7
2562,Pt,0.5,0,0.0,WI,0,25,0.0,TiO2,0,1.0,0.0,Na,0.12,0,0.0,271.0,0.0,0.0,3.0,10.0,0.0,0.0,60.0,0.5,57.0
2563,Pt,0.5,0,0.0,WI,0,25,0.0,TiO2,0,1.0,0.0,Na,0.12,0,0.0,292.0,0.0,0.0,3.0,10.0,0.0,0.0,60.0,0.5,73.6
2564,Pt,0.5,0,0.0,WI,0,25,0.0,TiO2,0,1.0,0.0,Na,0.12,0,0.0,322.0,0.0,0.0,3.0,10.0,0.0,0.0,60.0,0.5,92.4
2565,Pt,0.5,0,0.0,WI,0,25,0.0,TiO2,0,1.0,0.0,Na,0.12,0,0.0,341.0,0.0,0.0,3.0,10.0,0.0,0.0,60.0,0.5,97.5
2566,Pt,0.5,0,0.0,WI,0,25,0.0,TiO2,0,1.0,0.0,Na,0.12,0,0.0,351.0,0.0,0.0,3.0,10.0,0.0,0.0,60.0,0.5,97.7
2567,Pt,0.5,0,0.0,WI,0,25,0.0,TiO2,0,1.0,0.0,Na,0.12,0,0.0,420.0,0.0,0.0,3.0,10.0,0.0,0.0,60.0,0.5,95.7
2568,Pt,0.5,0,0.0,WI,0,25,0.0,TiO2,0,1.0,0.0,Na,0.2,0,0.0,175.0,0.0,0.0,3.0,10.0,0.0,0.0,60.0,0.5,2.75
2569,Pt,0.5,0,0.0,WI,0,25,0.0,TiO2,0,1.0,0.0,Na,0.2,0,0.0,189.0,0.0,0.0,3.0,10.0,0.0,0.0,60.0,0.5,6.22
2570,Pt,0.5,0,0.0,WI,0,25,0.0,TiO2,0,1.0,0.0,Na,0.2,0,0.0,199.0,0.0,0.0,3.0,10.0,0.0,0.0,60.0,0.5,9.28
2571,Pt,0.5,0,0.0,WI,0,25,0.0,TiO2,0,1.0,0.0,Na,0.2,0,0.0,207.0,0.0,0.0,3.0,10.0,0.0,0.0,60.0,0.5,12.5
2572,Pt,0.5,0,0.0,WI,0,25,0.0,TiO2,0,1.0,0.0,Na,0.2,0,0.0,220.0,0.0,0.0,3.0,10.0,0.0,0.0,60.0,0.5,16.8
2573,Pt,0.5,0,0.0,WI,0,25,0.0,TiO2,0,1.0,0.0,Na,0.2,0,0.0,246.0,0.0,0.0,3.0,10.0,0.0,0.0,60.0,0.5,33.4
2574,Pt,0.5,0,0.0,WI,0,25,0.0,TiO2,0,1.0,0.0,Na,0.2,0,0.0,260.0,0.0,0.0,3.0,10.0,0.0,0.0,60.0,0.5,43.7
2575,Pt,0.5,0,0.0,WI,0,25,0.0,TiO2,0,1.0,0.0,Na,0.2,0,0.0,271.0,0.0,0.0,3.0,10.0,0.0,0.0,60.0,0.5,52.5
2576,Pt,0.5,0,0.0,WI,0,25,0.0,TiO2,0,1.0,0.0,Na,0.2,0,0.0,297.0,0.0,0.0,3.0,10.0,0.0,0.0,60.0,0.5,73.4
2577,Pt,0.5,0,0.0,WI,0,25,0.0,TiO2,0,1.0,0.0,Na,0.2,0,0.0,323.0,0.0,0.0,3.0,10.0,0.0,0.0,60.0,0.5,93.0
2578,Pt,0.5,0,0.0,WI,0,25,0.0,TiO2,0,1.0,0.0,Na,0.2,0,0.0,357.0,0.0,0.0,3.0,10.0,0.0,0.0,60.0,0.5,95.4
2579,Pt,0.5,0,0.0,WI,0,25,0.0,TiO2,0,1.0,0.0,Na,0.2,0,0.0,382.0,0.0,0.0,3.0,10.0,0.0,0.0,60.0,0.5,97.2
2580,Pt,0.5,0,0.0,WI,0,25,0.0,TiO2,0,1.0,0.0,Cs,0.17,0,0.0,168.0,0.0,0.0,3.0,10.0,0.0,0.0,60.0,0.5,2.1
2581,Pt,0.5,0,0.0,WI,0,25,0.0,TiO2,0,1.0,0.0,Cs,0.17,0,0.0,179.0,0.0,0.0,3.0,10.0,0.0,0.0,60.0,0.5,3.53
2582,Pt,0.5,0,0.0,WI,0,25,0.0,TiO2,0,1.0,0.0,Cs,0.17,0,0.0,188.0,0.0,0.0,3.0,10.0,0.0,0.0,60.0,0.5,5.58
2583,Pt,0.5,0,0.0,WI,0,25,0.0,TiO2,0,1.0,0.0,Cs,0.17,0,0.0,196.0,0.0,0.0,3.0,10.0,0.0,0.0,60.0,0.5,7.21
2584,Pt,0.5,0,0.0,WI,0,25,0.0,TiO2,0,1.0,0.0,Cs,0.17,0,0.0,209.0,0.0,0.0,3.0,10.0,0.0,0.0,60.0,0.5,10.3
2585,Pt,0.5,0,0.0,WI,0,25,0.0,TiO2,0,1.0,0.0,Cs,0.17,0,0.0,216.0,0.0,0.0,3.0,10.0,0.0,0.0,60.0,0.5,14.0
2586,Pt,0.5,0,0.0,WI,0,25,0.0,TiO2,0,1.0,0.0,Cs,0.17,0,0.0,227.0,0.0,0.0,3.0,10.0,0.0,0.0,60.0,0.5,18.8
2587,Pt,0.5,0,0.0,WI,0,25,0.0,TiO2,0,1.0,0.0,Cs,0.17,0,0.0,240.0,0.0,0.0,3.0,10.0,0.0,0.0,60.0,0.5,25.8
2588,Pt,0.5,0,0.0,WI,0,25,0.0,TiO2,0,1.0,0.0,Cs,0.17,0,0.0,254.0,0.0,0.0,3.0,10.0,0.0,0.0,60.0,0.5,34.5
2589,Pt,0.5,0,0.0,WI,0,25,0.0,TiO2,0,1.0,0.0,Cs,0.17,0,0.0,272.0,0.0,0.0,3.0,10.0,0.0,0.0,60.0,0.5,41.5
2590,Pt,0.5,0,0.0,WI,0,25,0.0,TiO2,0,1.0,0.0,Cs,0.17,0,0.0,284.0,0.0,0.0,3.0,10.0,0.0,0.0,60.0,0.5,51.7
2591,Pt,0.5,0,0.0,WI,0,25,0.0,TiO2,0,1.0,0.0,Cs,0.17,0,0.0,303.0,0.0,0.0,3.0,10.0,0.0,0.0,60.0,0.5,62.3
2592,Pt,0.5,0,0.0,WI,0,25,0.0,TiO2,0,1.0,0.0,Cs,0.17,0,0.0,315.0,0.0,0.0,3.0,10.0,0.0,0.0,60.0,0.5,77.6
2593,Pt,0.5,0,0.0,WI,0,25,0.0,TiO2,0,1.0,0.0,Cs,0.17,0,0.0,333.0,0.0,0.0,3.0,10.0,0.0,0.0,60.0,0.5,87.8
2594,Pt,0.5,0,0.0,WI,0,25,0.0,TiO2,0,1.0,0.0,Cs,0.17,0,0.0,349.0,0.0,0.0,3.0,10.0,0.0,0.0,60.0,0.5,95.3
2595,Pt,0.5,0,0.0,WI,0,25,0.0,TiO2,0,1.0,0.0,Cs,0.17,0,0.0,373.0,0.0,0.0,3.0,10.0,0.0,0.0,60.0,0.5,97.4
2596,Pt,0.5,0,0.0,WI,0,25,0.0,TiO2,0,1.0,0.0,Cs,0.17,0,0.0,414.0,0.0,0.0,3.0,10.0,0.0,0.0,60.0,0.5,96.4
2597,Pt,0.5,0,0.0,WI,0,25,0.0,TiO2,0,1.0,0.0,Cs,0.68,0,0.0,181.0,0.0,0.0,3.0,10.0,0.0,0.0,60.0,0.5,1.7
2598,Pt,0.5,0,0.0,WI,0,25,0.0,TiO2,0,1.0,0.0,Cs,0.68,0,0.0,189.0,0.0,0.0,3.0,10.0,0.0,0.0,60.0,0.5,2.32
2599,Pt,0.5,0,0.0,WI,0,25,0.0,TiO2,0,1.0,0.0,Cs,0.68,0,0.0,199.0,0.0,0.0,3.0,10.0,0.0,0.0,60.0,0.5,3.75
2600,Pt,0.5,0,0.0,WI,0,25,0.0,TiO2,0,1.0,0.0,Cs,0.68,0,0.0,209.0,0.0,0.0,3.0,10.0,0.0,0.0,60.0,0.5,4.99
2601,Pt,0.5,0,0.0,WI,0,25,0.0,TiO2,0,1.0,0.0,Cs,0.68,0,0.0,218.0,0.0,0.0,3.0,10.0,0.0,0.0,60.0,0.5,7.44
2602,Pt,0.5,0,0.0,WI,0,25,0.0,TiO2,0,1.0,0.0,Cs,0.68,0,0.0,229.0,0.0,0.0,3.0,10.0,0.0,0.0,60.0,0.5,8.88
2603,Pt,0.5,0,0.0,WI,0,25,0.0,TiO2,0,1.0,0.0,Cs,0.68,0,0.0,240.0,0.0,0.0,3.0,10.0,0.0,0.0,60.0,0.5,13.0
2604,Pt,0.5,0,0.0,WI,0,25,0.0,TiO2,0,1.0,0.0,Cs,0.68,0,0.0,249.0,0.0,0.0,3.0,10.0,0.0,0.0,60.0,0.5,17.6
2605,Pt,0.5,0,0.0,WI,0,25,0.0,TiO2,0,1.0,0.0,Cs,0.68,0,0.0,257.0,0.0,0.0,3.0,10.0,0.0,0.0,60.0,0.5,18.9
2606,Pt,0.5,0,0.0,WI,0,25,0.0,TiO2,0,1.0,0.0,Cs,0.68,0,0.0,279.0,0.0,0.0,3.0,10.0,0.0,0.0,60.0,0.5,29.1
2607,Pt,0.5,0,0.0,WI,0,25,0.0,TiO2,0,1.0,0.0,Cs,0.68,0,0.0,286.0,0.0,0.0,3.0,10.0,0.0,0.0,60.0,0.5,31.5
2608,Pt,0.5,0,0.0,WI,0,25,0.0,TiO2,0,1.0,0.0,Cs,0.68,0,0.0,299.0,0.0,0.0,3.0,10.0,0.0,0.0,60.0,0.5,39.1
2609,Pt,0.5,0,0.0,WI,0,25,0.0,TiO2,0,1.0,0.0,Cs,0.68,0,0.0,315.0,0.0,0.0,3.0,10.0,0.0,0.0,60.0,0.5,48.0
2610,Pt,0.5,0,0.0,WI,0,25,0.0,TiO2,0,1.0,0.0,Cs,0.68,0,0.0,329.0,0.0,0.0,3.0,10.0,0.0,0.0,60.0,0.5,61.3
2611,Pt,0.5,0,0.0,WI,0,25,0.0,TiO2,0,1.0,0.0,Cs,0.68,0,0.0,345.0,0.0,0.0,3.0,10.0,0.0,0.0,60.0,0.5,72.1
2612,Pt,0.5,0,0.0,WI,0,25,0.0,TiO2,0,1.0,0.0,Cs,0.68,0,0.0,360.0,0.0,0.0,3.0,10.0,0.0,0.0,60.0,0.5,85.5
2613,Pt,0.5,0,0.0,WI,0,25,0.0,TiO2,0,1.0,0.0,Cs,0.68,0,0.0,386.0,0.0,0.0,3.0,10.0,0.0,0.0,60.0,0.5,90.9
2614,Pt,0.5,0,0.0,WI,0,25,0.0,TiO2,0,1.0,0.0,Cs,0.68,0,0.0,410.0,0.0,0.0,3.0,10.0,0.0,0.0,60.0,0.5,96.8
2615,Ru,0.5,0,0.0,WI,0,25,0.0,TiO2,0,1.0,0.0,Na,0.06,0,0.0,183.0,0.0,0.0,3.0,10.0,0.0,0.0,60.0,0.5,2.23
2616,Ru,0.5,0,0.0,WI,0,25,0.0,TiO2,0,1.0,0.0,Na,0.06,0,0.0,201.0,0.0,0.0,3.0,10.0,0.0,0.0,60.0,0.5,4.3
2617,Ru,0.5,0,0.0,WI,0,25,0.0,TiO2,0,1.0,0.0,Na,0.06,0,0.0,208.0,0.0,0.0,3.0,10.0,0.0,0.0,60.0,0.5,4.29
2618,Ru,0.5,0,0.0,WI,0,25,0.0,TiO2,0,1.0,0.0,Na,0.06,0,0.0,216.0,0.0,0.0,3.0,10.0,0.0,0.0,60.0,0.5,5.33
2619,Ru,0.5,0,0.0,WI,0,25,0.0,TiO2,0,1.0,0.0,Na,0.06,0,0.0,226.0,0.0,0.0,3.0,10.0,0.0,0.0,60.0,0.5,5.74
2620,Ru,0.5,0,0.0,WI,0,25,0.0,TiO2,0,1.0,0.0,Na,0.06,0,0.0,232.0,0.0,0.0,3.0,10.0,0.0,0.0,60.0,0.5,9.08
2621,Ru,0.5,0,0.0,WI,0,25,0.0,TiO2,0,1.0,0.0,Na,0.06,0,0.0,242.0,0.0,0.0,3.0,10.0,0.0,0.0,60.0,0.5,11.6
2622,Ru,0.5,0,0.0,WI,0,25,0.0,TiO2,0,1.0,0.0,Na,0.06,0,0.0,254.0,0.0,0.0,3.0,10.0,0.0,0.0,60.0,0.5,14.9
2623,Ru,0.5,0,0.0,WI,0,25,0.0,TiO2,0,1.0,0.0,Na,0.06,0,0.0,275.0,0.0,0.0,3.0,10.0,0.0,0.0,60.0,0.5,28.3
2624,Ru,0.5,0,0.0,WI,0,25,0.0,TiO2,0,1.0,0.0,Na,0.06,0,0.0,306.0,0.0,0.0,3.0,10.0,0.0,0.0,60.0,0.5,60.8
2625,Ru,0.5,0,0.0,WI,0,25,0.0,TiO2,0,1.0,0.0,Na,0.06,0,0.0,330.0,0.0,0.0,3.0,10.0,0.0,0.0,60.0,0.5,91.1
2626,Ru,0.5,0,0.0,WI,0,25,0.0,TiO2,0,1.0,0.0,Na,0.06,0,0.0,349.0,0.0,0.0,3.0,10.0,0.0,0.0,60.0,0.5,95.9
2627,Ru,0.5,0,0.0,WI,0,25,0.0,TiO2,0,1.0,0.0,Na,0.06,0,0.0,368.0,0.0,0.0,3.0,10.0,0.0,0.0,60.0,0.5,98.4
2628,Ru,0.5,0,0.0,WI,0,25,0.0,TiO2,0,1.0,0.0,Na,0.06,0,0.0,380.0,0.0,0.0,3.0,10.0,0.0,0.0,60.0,0.5,97.3
2629,Ru,0.5,0,0.0,WI,0,25,0.0,TiO2,0,1.0,0.0,Na,0.06,0,0.0,399.0,0.0,0.0,3.0,10.0,0.0,0.0,60.0,0.5,97.1
2630,Ru,0.5,0,0.0,WI,0,25,0.0,TiO2,0,1.0,0.0,Na,0.06,0,0.0,445.0,0.0,0.0,3.0,10.0,0.0,0.0,60.0,0.5,96.4
2631,Ru,0.5,0,0.0,WI,0,25,0.0,TiO2,0,1.0,0.0,Na,0.06,0,0.0,452.0,0.0,0.0,3.0,10.0,0.0,0.0,60.0,0.5,96.6
2632,Ru,0.5,0,0.0,WI,0,25,0.0,TiO2,0,1.0,0.0,Na,0.2,0,0.0,180.0,0.0,0.0,3.0,10.0,0.0,0.0,60.0,0.5,3.06
2633,Ru,0.5,0,0.0,WI,0,25,0.0,TiO2,0,1.0,0.0,Na,0.2,0,0.0,196.0,0.0,0.0,3.0,10.0,0.0,0.0,60.0,0.5,4.09
2634,Ru,0.5,0,0.0,WI,0,25,0.0,TiO2,0,1.0,0.0,Na,0.2,0,0.0,216.0,0.0,0.0,3.0,10.0,0.0,0.0,60.0,0.5,7.0
2635,Ru,0.5,0,0.0,WI,0,25,0.0,TiO2,0,1.0,0.0,Na,0.2,0,0.0,226.0,0.0,0.0,3.0,10.0,0.0,0.0,60.0,0.5,7.41
