Repository: hych0/WGSR

# WGSR

## Accronyms for  catalyst preparation methods:
- incipient to wetness impregnation (IWI)
- wet impregnation (WI)
- co-impregnation (CI)
- sequential impregnation (SI)
- sol-gel precipitation (SGP)
- co-precipitation (CP)

- homogenous deposition precipitation (HDP)
- Urea Gelation co-precipitation (UGC)
- solution combustion technique (SCT)
- flame spray pyrolysis (FSP)
- micro emulsion (ME)
- deposition precipitation (DP)

## Features
- Base Metal (wt %): Pt	Au	Ru	Rh	Ir	Cu	Pd				
- Catalyst Preparation Method: IWI	WI	CI	SI	SGP	CP	HDP	UGC	SCT	FSP	ME	DP									
- Calcination conditions: Calc T (oC)	Calc T. (hr)

File: CategoricalWGSR.csv (part 8 of 12)
,Base,Base_weight,Base2,Base2_weight,Prep,Prep2,Calc.T,Calc.t,Support,Support2,Support_frac,Support2_frac,Promoter,Promoter_weight,Promoter2,Promoter2_weight,T,H2,O2,CO,H2O,CO2,CH4,TOS,F/W,conversion
2636,Ru,0.5,0,0.0,WI,0,25,0.0,TiO2,0,1.0,0.0,Na,0.2,0,0.0,237.0,0.0,0.0,3.0,10.0,0.0,0.0,60.0,0.5,12.0
2637,Ru,0.5,0,0.0,WI,0,25,0.0,TiO2,0,1.0,0.0,Na,0.2,0,0.0,260.0,0.0,0.0,3.0,10.0,0.0,0.0,60.0,0.5,19.7
2638,Ru,0.5,0,0.0,WI,0,25,0.0,TiO2,0,1.0,0.0,Na,0.2,0,0.0,280.0,0.0,0.0,3.0,10.0,0.0,0.0,60.0,0.5,37.2
2639,Ru,0.5,0,0.0,WI,0,25,0.0,TiO2,0,1.0,0.0,Na,0.2,0,0.0,310.0,0.0,0.0,3.0,10.0,0.0,0.0,60.0,0.5,77.9
2640,Ru,0.5,0,0.0,WI,0,25,0.0,TiO2,0,1.0,0.0,Na,0.2,0,0.0,327.0,0.0,0.0,3.0,10.0,0.0,0.0,60.0,0.5,94.8
2641,Ru,0.5,0,0.0,WI,0,25,0.0,TiO2,0,1.0,0.0,Na,0.2,0,0.0,332.0,0.0,0.0,3.0,10.0,0.0,0.0,60.0,0.5,94.0
2642,Ru,0.5,0,0.0,WI,0,25,0.0,TiO2,0,1.0,0.0,Na,0.2,0,0.0,348.0,0.0,0.0,3.0,10.0,0.0,0.0,60.0,0.5,98.8
2643,Ru,0.5,0,0.0,WI,0,25,0.0,TiO2,0,1.0,0.0,Na,0.2,0,0.0,367.0,0.0,0.0,3.0,10.0,0.0,0.0,60.0,0.5,98.2
2644,Ru,0.5,0,0.0,WI,0,25,0.0,TiO2,0,1.0,0.0,Na,0.2,0,0.0,380.0,0.0,0.0,3.0,10.0,0.0,0.0,60.0,0.5,97.9
2645,Ru,0.5,0,0.0,WI,0,25,0.0,TiO2,0,1.0,0.0,Na,0.2,0,0.0,396.0,0.0,0.0,3.0,10.0,0.0,0.0,60.0,0.5,97.3
2646,Ru,0.5,0,0.0,WI,0,25,0.0,TiO2,0,1.0,0.0,Na,0.2,0,0.0,447.0,0.0,0.0,3.0,10.0,0.0,0.0,60.0,0.5,95.8
2647,Pd,0.5,0,0.0,WI,0,25,0.0,TiO2,0,1.0,0.0,Cs,0.34,0,0.0,211.0,0.0,0.0,3.0,10.0,0.0,0.0,60.0,0.5,2.5
2648,Pd,0.5,0,0.0,WI,0,25,0.0,TiO2,0,1.0,0.0,Cs,0.34,0,0.0,227.0,0.0,0.0,3.0,10.0,0.0,0.0,60.0,0.5,3.11
2649,Pd,0.5,0,0.0,WI,0,25,0.0,TiO2,0,1.0,0.0,Cs,0.34,0,0.0,246.0,0.0,0.0,3.0,10.0,0.0,0.0,60.0,0.5,4.55
2650,Pd,0.5,0,0.0,WI,0,25,0.0,TiO2,0,1.0,0.0,Cs,0.34,0,0.0,262.0,0.0,0.0,3.0,10.0,0.0,0.0,60.0,0.5,6.41
2651,Pd,0.5,0,0.0,WI,0,25,0.0,TiO2,0,1.0,0.0,Cs,0.34,0,0.0,275.0,0.0,0.0,3.0,10.0,0.0,0.0,60.0,0.5,11.4
2652,Pd,0.5,0,0.0,WI,0,25,0.0,TiO2,0,1.0,0.0,Cs,0.34,0,0.0,296.0,0.0,0.0,3.0,10.0,0.0,0.0,60.0,0.5,17.4
2653,Pd,0.5,0,0.0,WI,0,25,0.0,TiO2,0,1.0,0.0,Cs,0.34,0,0.0,321.0,0.0,0.0,3.0,10.0,0.0,0.0,60.0,0.5,28.6
2654,Pd,0.5,0,0.0,WI,0,25,0.0,TiO2,0,1.0,0.0,Cs,0.34,0,0.0,351.0,0.0,0.0,3.0,10.0,0.0,0.0,60.0,0.5,44.2
2655,Pd,0.5,0,0.0,WI,0,25,0.0,TiO2,0,1.0,0.0,Cs,0.34,0,0.0,375.0,0.0,0.0,3.0,10.0,0.0,0.0,60.0,0.5,60.8
2656,Pd,0.5,0,0.0,WI,0,25,0.0,TiO2,0,1.0,0.0,Cs,0.34,0,0.0,405.0,0.0,0.0,3.0,10.0,0.0,0.0,60.0,0.5,82.8
2657,Pd,0.5,0,0.0,WI,0,25,0.0,TiO2,0,1.0,0.0,Cs,0.34,0,0.0,428.0,0.0,0.0,3.0,10.0,0.0,0.0,60.0,0.5,90.8
2658,Pd,0.5,0,0.0,WI,0,25,0.0,TiO2,0,1.0,0.0,Cs,0.34,0,0.0,458.0,0.0,0.0,3.0,10.0,0.0,0.0,60.0,0.5,93.1
2659,Pd,0.5,0,0.0,WI,0,25,0.0,TiO2,0,1.0,0.0,Cs,0.34,0,0.0,481.0,0.0,0.0,3.0,10.0,0.0,0.0,60.0,0.5,91.6
2660,Pd,0.5,0,0.0,WI,0,25,0.0,TiO2,0,1.0,0.0,Cs,0.68,0,0.0,216.0,0.0,0.0,3.0,10.0,0.0,0.0,60.0,0.5,1.46
2661,Pd,0.5,0,0.0,WI,0,25,0.0,TiO2,0,1.0,0.0,Cs,0.68,0,0.0,231.0,0.0,0.0,3.0,10.0,0.0,0.0,60.0,0.5,2.07
2662,Pd,0.5,0,0.0,WI,0,25,0.0,TiO2,0,1.0,0.0,Cs,0.68,0,0.0,251.0,0.0,0.0,3.0,10.0,0.0,0.0,60.0,0.5,3.3
2663,Pd,0.5,0,0.0,WI,0,25,0.0,TiO2,0,1.0,0.0,Cs,0.68,0,0.0,272.0,0.0,0.0,3.0,10.0,0.0,0.0,60.0,0.5,7.02
2664,Pd,0.5,0,0.0,WI,0,25,0.0,TiO2,0,1.0,0.0,Cs,0.68,0,0.0,271.0,0.0,0.0,3.0,10.0,0.0,0.0,60.0,0.5,4.53
2665,Pd,0.5,0,0.0,WI,0,25,0.0,TiO2,0,1.0,0.0,Cs,0.68,0,0.0,302.0,0.0,0.0,3.0,10.0,0.0,0.0,60.0,0.5,11.8
2666,Pd,0.5,0,0.0,WI,0,25,0.0,TiO2,0,1.0,0.0,Cs,0.68,0,0.0,322.0,0.0,0.0,3.0,10.0,0.0,0.0,60.0,0.5,16.3
2667,Pd,0.5,0,0.0,WI,0,25,0.0,TiO2,0,1.0,0.0,Cs,0.68,0,0.0,372.0,0.0,0.0,3.0,10.0,0.0,0.0,60.0,0.5,42.9
2668,Pd,0.5,0,0.0,WI,0,25,0.0,TiO2,0,1.0,0.0,Cs,0.68,0,0.0,396.0,0.0,0.0,3.0,10.0,0.0,0.0,60.0,0.5,57.0
2669,Pd,0.5,0,0.0,WI,0,25,0.0,TiO2,0,1.0,0.0,Cs,0.68,0,0.0,422.0,0.0,0.0,3.0,10.0,0.0,0.0,60.0,0.5,74.0
2670,Pd,0.5,0,0.0,WI,0,25,0.0,TiO2,0,1.0,0.0,Cs,0.68,0,0.0,451.0,0.0,0.0,3.0,10.0,0.0,0.0,60.0,0.5,92.9
2671,Pt,0.87,0,0.0,CI,0,500,1.0,TiO2,0,1.0,0.0,Ce,3.52,0,0.0,200.0,53.4,0.0,6.7,33.2,6.7,0.0,60.0,1.5,0.766
2672,Pt,0.87,0,0.0,CI,0,500,1.0,TiO2,0,1.0,0.0,Ce,3.52,0,0.0,211.0,53.4,0.0,6.7,33.2,6.7,0.0,60.0,1.5,2.49
2673,Pt,0.87,0,0.0,CI,0,500,1.0,TiO2,0,1.0,0.0,Ce,3.52,0,0.0,220.0,53.4,0.0,6.7,33.2,6.7,0.0,60.0,1.5,3.26
2674,Pt,0.87,0,0.0,CI,0,500,1.0,TiO2,0,1.0,0.0,Ce,3.52,0,0.0,230.0,53.4,0.0,6.7,33.2,6.7,0.0,60.0,1.5,4.79
2675,Pt,0.87,0,0.0,CI,0,500,1.0,TiO2,0,1.0,0.0,Ce,3.52,0,0.0,240.0,53.4,0.0,6.7,33.2,6.7,0.0,60.0,1.5,7.47
2676,Pt,0.87,0,0.0,CI,0,500,1.0,TiO2,0,1.0,0.0,Ce,3.52,0,0.0,250.0,53.4,0.0,6.7,33.2,6.7,0.0,60.0,1.5,10.7
2677,Pt,0.87,0,0.0,CI,0,500,1.0,TiO2,0,1.0,0.0,Ce,3.52,0,0.0,260.0,53.4,0.0,6.7,33.2,6.7,0.0,60.0,1.5,15.9
2678,Pt,0.87,0,0.0,CI,0,500,1.0,TiO2,0,1.0,0.0,Ce,3.52,0,0.0,269.0,53.4,0.0,6.7,33.2,6.7,0.0,60.0,1.5,22.0
2679,Pt,0.87,0,0.0,CI,0,500,1.0,TiO2,0,1.0,0.0,Ce,3.52,0,0.0,279.0,53.4,0.0,6.7,33.2,6.7,0.0,60.0,1.5,29.9
2680,Pt,0.87,0,0.0,CI,0,500,1.0,TiO2,0,1.0,0.0,Ce,3.52,0,0.0,290.0,53.4,0.0,6.7,33.2,6.7,0.0,60.0,1.5,37.4
2681,Pt,0.87,0,0.0,CI,0,500,1.0,TiO2,0,1.0,0.0,Ce,3.52,0,0.0,300.0,53.4,0.0,6.7,33.2,6.7,0.0,60.0,1.5,47.5
2682,Pt,0.87,0,0.0,CI,0,500,1.0,TiO2,0,1.0,0.0,Ce,3.52,0,0.0,309.0,53.4,0.0,6.7,33.2,6.7,0.0,60.0,1.5,54.2
2683,Pt,0.87,0,0.0,CI,0,500,1.0,TiO2,0,1.0,0.0,Ce,3.52,0,0.0,319.0,53.4,0.0,6.7,33.2,6.7,0.0,60.0,1.5,63.6
2684,Pt,0.87,0,0.0,CI,0,500,1.0,TiO2,0,1.0,0.0,Ce,3.52,0,0.0,329.0,53.4,0.0,6.7,33.2,6.7,0.0,60.0,1.5,69.5
2685,Pt,0.87,0,0.0,CI,0,500,1.0,TiO2,0,1.0,0.0,Ce,3.52,0,0.0,339.0,53.4,0.0,6.7,33.2,6.7,0.0,60.0,1.5,74.7
2686,Pt,0.87,0,0.0,CI,0,500,1.0,TiO2,0,1.0,0.0,Ce,3.52,0,0.0,349.0,53.4,0.0,6.7,33.2,6.7,0.0,60.0,1.5,78.5
2687,Pt,0.87,0,0.0,CI,0,500,1.0,TiO2,0,1.0,0.0,Ce,3.52,0,0.0,359.0,53.4,0.0,6.7,33.2,6.7,0.0,60.0,1.5,79.5
2688,Pt,0.87,0,0.0,CI,0,500,1.0,TiO2,0,1.0,0.0,Ce,3.52,0,0.0,369.0,53.4,0.0,6.7,33.2,6.7,0.0,60.0,1.5,78.9
2689,Pt,0.87,0,0.0,CI,0,500,1.0,TiO2,0,1.0,0.0,Ce,3.52,0,0.0,379.0,53.4,0.0,6.7,33.2,6.7,0.0,60.0,1.5,79.1
2690,Pt,0.87,0,0.0,CI,0,500,1.0,TiO2,0,1.0,0.0,Ce,3.52,0,0.0,389.0,53.4,0.0,6.7,33.2,6.7,0.0,60.0,1.5,76.4
2691,Pt,0.87,0,0.0,CI,0,500,1.0,TiO2,0,1.0,0.0,Ce,3.52,0,0.0,399.0,53.4,0.0,6.7,33.2,6.7,0.0,60.0,1.5,74.7
2692,Pt,0.6,0,0.0,CI,0,500,1.0,Al2O3,0,1.0,0.0,Ce,2.73,0,0.0,221.0,53.4,0.0,6.7,33.2,6.7,0.0,60.0,1.5,0.0
2693,Pt,0.6,0,0.0,CI,0,500,1.0,Al2O3,0,1.0,0.0,Ce,2.73,0,0.0,241.0,53.4,0.0,6.7,33.2,6.7,0.0,60.0,1.5,0.0
2694,Pt,0.6,0,0.0,CI,0,500,1.0,Al2O3,0,1.0,0.0,Ce,2.73,0,0.0,251.0,53.4,0.0,6.7,33.2,6.7,0.0,60.0,1.5,0.0
2695,Pt,0.6,0,0.0,CI,0,500,1.0,Al2O3,0,1.0,0.0,Ce,2.73,0,0.0,270.0,53.4,0.0,6.7,33.2,6.7,0.0,60.0,1.5,1.72
2696,Pt,0.6,0,0.0,CI,0,500,1.0,Al2O3,0,1.0,0.0,Ce,2.73,0,0.0,280.0,53.4,0.0,6.7,33.2,6.7,0.0,60.0,1.5,2.68
2697,Pt,0.6,0,0.0,CI,0,500,1.0,Al2O3,0,1.0,0.0,Ce,2.73,0,0.0,291.0,53.4,0.0,6.7,33.2,6.7,0.0,60.0,1.5,5.94
2698,Pt,0.6,0,0.0,CI,0,500,1.0,Al2O3,0,1.0,0.0,Ce,2.73,0,0.0,301.0,53.4,0.0,6.7,33.2,6.7,0.0,60.0,1.5,7.47
2699,Pt,0.6,0,0.0,CI,0,500,1.0,Al2O3,0,1.0,0.0,Ce,2.73,0,0.0,330.0,53.4,0.0,6.7,33.2,6.7,0.0,60.0,1.5,22.8
2700,Pt,0.6,0,0.0,CI,0,500,1.0,Al2O3,0,1.0,0.0,Ce,2.73,0,0.0,340.0,53.4,0.0,6.7,33.2,6.7,0.0,60.0,1.5,29.5
2701,Pt,0.6,0,0.0,CI,0,500,1.0,Al2O3,0,1.0,0.0,Ce,2.73,0,0.0,349.0,53.4,0.0,6.7,33.2,6.7,0.0,60.0,1.5,41.4
2702,Pt,0.6,0,0.0,CI,0,500,1.0,Al2O3,0,1.0,0.0,Ce,2.73,0,0.0,359.0,53.4,0.0,6.7,33.2,6.7,0.0,60.0,1.5,45.8
2703,Pt,0.6,0,0.0,CI,0,500,1.0,Al2O3,0,1.0,0.0,Ce,2.73,0,0.0,370.0,53.4,0.0,6.7,33.2,6.7,0.0,60.0,1.5,56.7
2704,Pt,0.6,0,0.0,CI,0,500,1.0,Al2O3,0,1.0,0.0,Ce,2.73,0,0.0,379.0,53.4,0.0,6.7,33.2,6.7,0.0,60.0,1.5,61.5
2705,Pt,0.6,0,0.0,CI,0,500,1.0,Al2O3,0,1.0,0.0,Ce,2.73,0,0.0,389.0,53.4,0.0,6.7,33.2,6.7,0.0,60.0,1.5,63.0
2706,Pt,0.6,0,0.0,CI,0,500,1.0,Al2O3,0,1.0,0.0,Ce,2.73,0,0.0,399.0,53.4,0.0,6.7,33.2,6.7,0.0,60.0,1.5,66.7
2707,Pt,0.82,0,0.0,CI,0,500,1.0,SiO2,0,1.0,0.0,Ce,2.5,0,0.0,231.0,53.4,0.0,6.7,33.2,6.7,0.0,60.0,1.5,0.192
2708,Pt,0.82,0,0.0,CI,0,500,1.0,SiO2,0,1.0,0.0,Ce,2.5,0,0.0,240.0,53.4,0.0,6.7,33.2,6.7,0.0,60.0,1.5,0.575
2709,Pt,0.82,0,0.0,CI,0,500,1.0,SiO2,0,1.0,0.0,Ce,2.5,0,0.0,251.0,53.4,0.0,6.7,33.2,6.7,0.0,60.0,1.5,1.53
2710,Pt,0.82,0,0.0,CI,0,500,1.0,SiO2,0,1.0,0.0,Ce,2.5,0,0.0,261.0,53.4,0.0,6.7,33.2,6.7,0.0,60.0,1.5,2.11
2711,Pt,0.82,0,0.0,CI,0,500,1.0,SiO2,0,1.0,0.0,Ce,2.5,0,0.0,270.0,53.4,0.0,6.7,33.2,6.7,0.0,60.0,1.5,4.21
2712,Pt,0.82,0,0.0,CI,0,500,1.0,SiO2,0,1.0,0.0,Ce,2.5,0,0.0,280.0,53.4,0.0,6.7,33.2,6.7,0.0,60.0,1.5,4.79
2713,Pt,0.82,0,0.0,CI,0,500,1.0,SiO2,0,1.0,0.0,Ce,2.5,0,0.0,290.0,53.4,0.0,6.7,33.2,6.7,0.0,60.0,1.5,7.66
2714,Pt,0.82,0,0.0,CI,0,500,1.0,SiO2,0,1.0,0.0,Ce,2.5,0,0.0,300.0,53.4,0.0,6.7,33.2,6.7,0.0,60.0,1.5,9.77
2715,Pt,0.82,0,0.0,CI,0,500,1.0,SiO2,0,1.0,0.0,Ce,2.5,0,0.0,310.0,53.4,0.0,6.7,33.2,6.7,0.0,60.0,1.5,13.0
2716,Pt,0.82,0,0.0,CI,0,500,1.0,SiO2,0,1.0,0.0,Ce,2.5,0,0.0,320.0,53.4,0.0,6.7,33.2,6.7,0.0,60.0,1.5,17.0
2717,Pt,0.82,0,0.0,CI,0,500,1.0,SiO2,0,1.0,0.0,Ce,2.5,0,0.0,329.0,53.4,0.0,6.7,33.2,6.7,0.0,60.0,1.5,22.4
2718,Pt,0.82,0,0.0,CI,0,500,1.0,SiO2,0,1.0,0.0,Ce,2.5,0,0.0,340.0,53.4,0.0,6.7,33.2,6.7,0.0,60.0,1.5,27.2
2719,Pt,0.82,0,0.0,CI,0,500,1.0,SiO2,0,1.0,0.0,Ce,2.5,0,0.0,350.0,53.4,0.0,6.7,33.2,6.7,0.0,60.0,1.5,33.7
2720,Pt,0.82,0,0.0,CI,0,500,1.0,SiO2,0,1.0,0.0,Ce,2.5,0,0.0,360.0,53.4,0.0,6.7,33.2,6.7,0.0,60.0,1.5,47.1
2721,Pt,0.82,0,0.0,CI,0,500,1.0,SiO2,0,1.0,0.0,Ce,2.5,0,0.0,370.0,53.4,0.0,6.7,33.2,6.7,0.0,60.0,1.5,50.8
2722,Pt,0.82,0,0.0,CI,0,500,1.0,SiO2,0,1.0,0.0,Ce,2.5,0,0.0,379.0,53.4,0.0,6.7,33.2,6.7,0.0,60.0,1.5,55.6
2723,Pt,0.82,0,0.0,CI,0,500,1.0,SiO2,0,1.0,0.0,Ce,2.5,0,0.0,389.0,53.4,0.0,6.7,33.2,6.7,0.0,60.0,1.5,59.0
2724,Pt,0.82,0,0.0,CI,0,500,1.0,SiO2,0,1.0,0.0,Ce,2.5,0,0.0,399.0,53.4,0.0,6.7,33.2,6.7,0.0,60.0,1.5,60.9
2725,Pt,0.91,0,0.0,CI,0,500,1.0,CeO2,0,1.0,0.0,Ce,78.7,0,0.0,251.0,53.4,0.0,6.7,33.2,6.7,0.0,60.0,1.5,2.11
2726,Pt,0.91,0,0.0,CI,0,500,1.0,CeO2,0,1.0,0.0,Ce,78.7,0,0.0,270.0,53.4,0.0,6.7,33.2,6.7,0.0,60.0,1.5,4.6
2727,Pt,0.91,0,0.0,CI,0,500,1.0,CeO2,0,1.0,0.0,Ce,78.7,0,0.0,280.0,53.4,0.0,6.7,33.2,6.7,0.0,60.0,1.5,6.7
2728,Pt,0.91,0,0.0,CI,0,500,1.0,CeO2,0,1.0,0.0,Ce,78.7,0,0.0,290.0,53.4,0.0,6.7,33.2,6.7,0.0,60.0,1.5,10.7
2729,Pt,0.91,0,0.0,CI,0,500,1.0,CeO2,0,1.0,0.0,Ce,78.7,0,0.0,300.0,53.4,0.0,6.7,33.2,6.7,0.0,60.0,1.5,13.4
2730,Pt,0.91,0,0.0,CI,0,500,1.0,CeO2,0,1.0,0.0,Ce,78.7,0,0.0,310.0,53.4,0.0,6.7,33.2,6.7,0.0,60.0,1.5,18.8
2731,Pt,0.91,0,0.0,CI,0,500,1.0,CeO2,0,1.0,0.0,Ce,78.7,0,0.0,320.0,53.4,0.0,6.7,33.2,6.7,0.0,60.0,1.5,24.5
2732,Pt,0.91,0,0.0,CI,0,500,1.0,CeO2,0,1.0,0.0,Ce,78.7,0,0.0,330.0,53.4,0.0,6.7,33.2,6.7,0.0,60.0,1.5,32.6
2733,Pt,0.91,0,0.0,CI,0,500,1.0,CeO2,0,1.0,0.0,Ce,78.7,0,0.0,340.0,53.4,0.0,6.7,33.2,6.7,0.0,60.0,1.5,41.2
2734,Pt,0.91,0,0.0,CI,0,500,1.0,CeO2,0,1.0,0.0,Ce,78.7,0,0.0,350.0,53.4,0.0,6.7,33.2,6.7,0.0,60.0,1.5,55.6
2735,Pt,0.91,0,0.0,CI,0,500,1.0,CeO2,0,1.0,0.0,Ce,78.7,0,0.0,359.0,53.4,0.0,6.7,33.2,6.7,0.0,60.0,1.5,60.0
2736,Pt,0.91,0,0.0,CI,0,500,1.0,CeO2,0,1.0,0.0,Ce,78.7,0,0.0,369.0,53.4,0.0,6.7,33.2,6.7,0.0,60.0,1.5,64.6
2737,Pt,0.91,0,0.0,CI,0,500,1.0,CeO2,0,1.0,0.0,Ce,78.7,0,0.0,379.0,53.4,0.0,6.7,33.2,6.7,0.0,60.0,1.5,64.8
2738,Pt,0.91,0,0.0,CI,0,500,1.0,CeO2,0,1.0,0.0,Ce,78.7,0,0.0,390.0,53.4,0.0,6.7,33.2,6.7,0.0,60.0,1.5,67.2
2739,Pt,0.91,0,0.0,CI,0,500,1.0,CeO2,0,1.0,0.0,Ce,78.7,0,0.0,400.0,53.4,0.0,6.7,33.2,6.7,0.0,60.0,1.5,66.7
2740,Pt,0.85,0,0.0,CI,0,500,1.0,0,0,0.0,0.0,Ce,3.3,YSZ,1.0,200.0,53.4,0.0,6.7,33.2,6.7,0.0,60.0,1.5,0.0
2741,Pt,0.85,0,0.0,CI,0,500,1.0,0,0,0.0,0.0,Ce,3.3,YSZ,1.0,211.0,53.4,0.0,6.7,33.2,6.7,0.0,60.0,1.5,6.22e-15
2742,Pt,0.85,0,0.0,CI,0,500,1.0,0,0,0.0,0.0,Ce,3.3,YSZ,1.0,221.0,53.4,0.0,6.7,33.2,6.7,0.0,60.0,1.5,0.192
2743,Pt,0.85,0,0.0,CI,0,500,1.0,0,0,0.0,0.0,Ce,3.3,YSZ,1.0,231.0,53.4,0.0,6.7,33.2,6.7,0.0,60.0,1.5,1.72
2744,Pt,0.85,0,0.0,CI,0,500,1.0,0,0,0.0,0.0,Ce,3.3,YSZ,1.0,240.0,53.4,0.0,6.7,33.2,6.7,0.0,60.0,1.5,1.92
2745,Pt,0.85,0,0.0,CI,0,500,1.0,0,0,0.0,0.0,Ce,3.3,YSZ,1.0,250.0,53.4,0.0,6.7,33.2,6.7,0.0,60.0,1.5,4.02
2746,Pt,0.85,0,0.0,CI,0,500,1.0,0,0,0.0,0.0,Ce,3.3,YSZ,1.0,261.0,53.4,0.0,6.7,33.2,6.7,0.0,60.0,1.5,4.6
2747,Pt,0.85,0,0.0,CI,0,500,1.0,0,0,0.0,0.0,Ce,3.3,YSZ,1.0,270.0,53.4,0.0,6.7,33.2,6.7,0.0,60.0,1.5,9.2
2748,Pt,0.85,0,0.0,CI,0,500,1.0,0,0,0.0,0.0,Ce,3.3,YSZ,1.0,280.0,53.4,0.0,6.7,33.2,6.7,0.0,60.0,1.5,11.3
2749,Pt,0.85,0,0.0,CI,0,500,1.0,0,0,0.0,0.0,Ce,3.3,YSZ,1.0,290.0,53.4,0.0,6.7,33.2,6.7,0.0,60.0,1.5,18.2
2750,Pt,0.85,0,0.0,CI,0,500,1.0,0,0,0.0,0.0,Ce,3.3,YSZ,1.0,300.0,53.4,0.0,6.7,33.2,6.7,0.0,60.0,1.5,24.3
2751,Pt,0.85,0,0.0,CI,0,500,1.0,0,0,0.0,0.0,Ce,3.3,YSZ,1.0,310.0,53.4,0.0,6.7,33.2,6.7,0.0,60.0,1.5,33.1
2752,Pt,0.85,0,0.0,CI,0,500,1.0,0,0,0.0,0.0,Ce,3.3,YSZ,1.0,320.0,53.4,0.0,6.7,33.2,6.7,0.0,60.0,1.5,45.0
2753,Pt,0.85,0,0.0,CI,0,500,1.0,0,0,0.0,0.0,Ce,3.3,YSZ,1.0,329.0,53.4,0.0,6.7,33.2,6.7,0.0,60.0,1.5,57.3
2754,Pt,0.85,0,0.0,CI,0,500,1.0,0,0,0.0,0.0,Ce,3.3,YSZ,1.0,339.0,53.4,0.0,6.7,33.2,6.7,0.0,60.0,1.5,69.3
2755,Pt,0.85,0,0.0,CI,0,500,1.0,0,0,0.0,0.0,Ce,3.3,YSZ,1.0,349.0,53.4,0.0,6.7,33.2,6.7,0.0,60.0,1.5,75.9
2756,Pt,0.85,0,0.0,CI,0,500,1.0,0,0,0.0,0.0,Ce,3.3,YSZ,1.0,359.0,53.4,0.0,6.7,33.2,6.7,0.0,60.0,1.5,78.4
2757,Pt,0.85,0,0.0,CI,0,500,1.0,0,0,0.0,0.0,Ce,3.3,YSZ,1.0,369.0,53.4,0.0,6.7,33.2,6.7,0.0,60.0,1.5,78.5
2758,Pt,0.85,0,0.0,CI,0,500,1.0,0,0,0.0,0.0,Ce,3.3,YSZ,1.0,379.0,53.4,0.0,6.7,33.2,6.7,0.0,60.0,1.5,76.6
2759,Pt,0.85,0,0.0,CI,0,500,1.0,0,0,0.0,0.0,Ce,3.3,YSZ,1.0,389.0,53.4,0.0,6.7,33.2,6.7,0.0,60.0,1.5,75.1
2760,Pt,0.85,0,0.0,CI,0,500,1.0,0,0,0.0,0.0,Ce,3.3,YSZ,1.0,399.0,53.4,0.0,6.7,33.2,6.7,0.0,60.0,1.5,73.8
2761,Pt,0.75,0,0.0,CI,0,500,1.0,ZrO2,0,1.0,0.0,Ce,2.79,0,0.0,249.0,53.4,0.0,6.7,33.2,6.7,0.0,60.0,1.5,1.15
2762,Pt,0.75,0,0.0,CI,0,500,1.0,ZrO2,0,1.0,0.0,Ce,2.79,0,0.0,261.0,53.4,0.0,6.7,33.2,6.7,0.0,60.0,1.5,1.92
2763,Pt,0.75,0,0.0,CI,0,500,1.0,ZrO2,0,1.0,0.0,Ce,2.79,0,0.0,271.0,53.4,0.0,6.7,33.2,6.7,0.0,60.0,1.5,2.49
2764,Pt,0.75,0,0.0,CI,0,500,1.0,ZrO2,0,1.0,0.0,Ce,2.79,0,0.0,281.0,53.4,0.0,6.7,33.2,6.7,0.0,60.0,1.5,3.64
2765,Pt,0.75,0,0.0,CI,0,500,1.0,ZrO2,0,1.0,0.0,Ce,2.79,0,0.0,291.0,53.4,0.0,6.7,33.2,6.7,0.0,60.0,1.5,5.75
2766,Pt,0.75,0,0.0,CI,0,500,1.0,ZrO2,0,1.0,0.0,Ce,2.79,0,0.0,300.0,53.4,0.0,6.7,33.2,6.7,0.0,60.0,1.5,7.28
2767,Pt,0.75,0,0.0,CI,0,500,1.0,ZrO2,0,1.0,0.0,Ce,2.79,0,0.0,310.0,53.4,0.0,6.7,33.2,6.7,0.0,60.0,1.5,9.39
2768,Pt,0.75,0,0.0,CI,0,500,1.0,ZrO2,0,1.0,0.0,Ce,2.79,0,0.0,320.0,53.4,0.0,6.7,33.2,6.7,0.0,60.0,1.5,14.2
2769,Pt,0.75,0,0.0,CI,0,500,1.0,ZrO2,0,1.0,0.0,Ce,2.79,0,0.0,329.0,53.4,0.0,6.7,33.2,6.7,0.0,60.0,1.5,22.4
2770,Pt,0.75,0,0.0,CI,0,500,1.0,ZrO2,0,1.0,0.0,Ce,2.79,0,0.0,340.0,53.4,0.0,6.7,33.2,6.7,0.0,60.0,1.5,29.1
2771,Pt,0.75,0,0.0,CI,0,500,1.0,ZrO2,0,1.0,0.0,Ce,2.79,0,0.0,350.0,53.4,0.0,6.7,33.2,6.7,0.0,60.0,1.5,36.8
2772,Pt,0.75,0,0.0,CI,0,500,1.0,ZrO2,0,1.0,0.0,Ce,2.79,0,0.0,359.0,53.4,0.0,6.7,33.2,6.7,0.0,60.0,1.5,43.9
2773,Pt,0.75,0,0.0,CI,0,500,1.0,ZrO2,0,1.0,0.0,Ce,2.79,0,0.0,369.0,53.4,0.0,6.7,33.2,6.7,0.0,60.0,1.5,54.8
2774,Pt,0.75,0,0.0,CI,0,500,1.0,ZrO2,0,1.0,0.0,Ce,2.79,0,0.0,380.0,53.4,0.0,6.7,33.2,6.7,0.0,60.0,1.5,60.9
2775,Pt,0.75,0,0.0,CI,0,500,1.0,ZrO2,0,1.0,0.0,Ce,2.79,0,0.0,389.0,53.4,0.0,6.7,33.2,6.7,0.0,60.0,1.5,64.9
2776,Pt,0.75,0,0.0,CI,0,500,1.0,ZrO2,0,1.0,0.0,Ce,2.79,0,0.0,399.0,53.4,0.0,6.7,33.2,6.7,0.0,60.0,1.5,67.0
2777,Pt,0.57,0,0.0,SI,0,500,1.0,TiO2,0,1.0,0.0,Ce,3.02,0,0.0,251.0,53.4,0.0,6.7,33.2,6.7,0.0,60.0,1.5,4.05
2778,Pt,0.57,0,0.0,SI,0,500,1.0,TiO2,0,1.0,0.0,Ce,3.02,0,0.0,260.0,53.4,0.0,6.7,33.2,6.7,0.0,60.0,1.5,4.06
2779,Pt,0.57,0,0.0,SI,0,500,1.0,TiO2,0,1.0,0.0,Ce,3.02,0,0.0,270.0,53.4,0.0,6.7,33.2,6.7,0.0,60.0,1.5,7.63
2780,Pt,0.57,0,0.0,SI,0,500,1.0,TiO2,0,1.0,0.0,Ce,3.02,0,0.0,280.0,53.4,0.0,6.7,33.2,6.7,0.0,60.0,1.5,10.4
2781,Pt,0.57,0,0.0,SI,0,500,1.0,TiO2,0,1.0,0.0,Ce,3.02,0,0.0,290.0,53.4,0.0,6.7,33.2,6.7,0.0,60.0,1.5,11.6
2782,Pt,0.57,0,0.0,SI,0,500,1.0,TiO2,0,1.0,0.0,Ce,3.02,0,0.0,300.0,53.4,0.0,6.7,33.2,6.7,0.0,60.0,1.5,13.2
2783,Pt,0.57,0,0.0,SI,0,500,1.0,TiO2,0,1.0,0.0,Ce,3.02,0,0.0,310.0,53.4,0.0,6.7,33.2,6.7,0.0,60.0,1.5,18.2
2784,Pt,0.57,0,0.0,SI,0,500,1.0,TiO2,0,1.0,0.0,Ce,3.02,0,0.0,320.0,53.4,0.0,6.7,33.2,6.7,0.0,60.0,1.5,23.1
2785,Pt,0.57,0,0.0,SI,0,500,1.0,TiO2,0,1.0,0.0,Ce,3.02,0,0.0,330.0,53.4,0.0,6.7,33.2,6.7,0.0,60.0,1.5,25.1
2786,Pt,0.57,0,0.0,SI,0,500,1.0,TiO2,0,1.0,0.0,Ce,3.02,0,0.0,340.0,53.4,0.0,6.7,33.2,6.7,0.0,60.0,1.5,30.2
2787,Pt,0.57,0,0.0,SI,0,500,1.0,TiO2,0,1.0,0.0,Ce,3.02,0,0.0,350.0,53.4,0.0,6.7,33.2,6.7,0.0,60.0,1.5,35.2
2788,Pt,0.57,0,0.0,SI,0,500,1.0,TiO2,0,1.0,0.0,Ce,3.02,0,0.0,360.0,53.4,0.0,6.7,33.2,6.7,0.0,60.0,1.5,42.5
2789,Pt,0.57,0,0.0,SI,0,500,1.0,TiO2,0,1.0,0.0,Ce,3.02,0,0.0,370.0,53.4,0.0,6.7,33.2,6.7,0.0,60.0,1.5,46.5
2790,Pt,0.57,0,0.0,SI,0,500,1.0,TiO2,0,1.0,0.0,Ce,3.02,0,0.0,380.0,53.4,0.0,6.7,33.2,6.7,0.0,60.0,1.5,50.2
2791,Pt,0.57,0,0.0,SI,0,500,1.0,TiO2,0,1.0,0.0,Ce,3.02,0,0.0,390.0,53.4,0.0,6.7,33.2,6.7,0.0,60.0,1.5,54.2
2792,Pt,0.57,0,0.0,SI,0,500,1.0,TiO2,0,1.0,0.0,Ce,3.02,0,0.0,401.0,53.4,0.0,6.7,33.2,6.7,0.0,60.0,1.5,59.0
2793,Pt,0.76,0,0.0,CI,0,500,1.0,TiO2,0,1.0,0.0,Ce,0.63,0,0.0,200.0,53.4,0.0,6.7,33.2,6.7,0.0,60.0,1.5,1.97
2794,Pt,0.76,0,0.0,CI,0,500,1.0,TiO2,0,1.0,0.0,Ce,0.63,0,0.0,229.0,53.4,0.0,6.7,33.2,6.7,0.0,60.0,1.5,3.74
2795,Pt,0.76,0,0.0,CI,0,500,1.0,TiO2,0,1.0,0.0,Ce,0.63,0,0.0,240.0,53.4,0.0,6.7,33.2,6.7,0.0,60.0,1.5,5.91
2796,Pt,0.76,0,0.0,CI,0,500,1.0,TiO2,0,1.0,0.0,Ce,0.63,0,0.0,250.0,53.4,0.0,6.7,33.2,6.7,0.0,60.0,1.5,8.28
2797,Pt,0.76,0,0.0,CI,0,500,1.0,TiO2,0,1.0,0.0,Ce,0.63,0,0.0,260.0,53.4,0.0,6.7,33.2,6.7,0.0,60.0,1.5,10.0
2798,Pt,0.76,0,0.0,CI,0,500,1.0,TiO2,0,1.0,0.0,Ce,0.63,0,0.0,270.0,53.4,0.0,6.7,33.2,6.7,0.0,60.0,1.5,14.2
2799,Pt,0.76,0,0.0,CI,0,500,1.0,TiO2,0,1.0,0.0,Ce,0.63,0,0.0,280.0,53.4,0.0,6.7,33.2,6.7,0.0,60.0,1.5,17.9
2800,Pt,0.76,0,0.0,CI,0,500,1.0,TiO2,0,1.0,0.0,Ce,0.63,0,0.0,290.0,53.4,0.0,6.7,33.2,6.7,0.0,60.0,1.5,22.7
2801,Pt,0.76,0,0.0,CI,0,500,1.0,TiO2,0,1.0,0.0,Ce,0.63,0,0.0,300.0,53.4,0.0,6.7,33.2,6.7,0.0,60.0,1.5,27.8
2802,Pt,0.76,0,0.0,CI,0,500,1.0,TiO2,0,1.0,0.0,Ce,0.63,0,0.0,310.0,53.4,0.0,6.7,33.2,6.7,0.0,60.0,1.5,35.9
2803,Pt,0.76,0,0.0,CI,0,500,1.0,TiO2,0,1.0,0.0,Ce,0.63,0,0.0,320.0,53.4,0.0,6.7,33.2,6.7,0.0,60.0,1.5,41.6
2804,Pt,0.76,0,0.0,CI,0,500,1.0,TiO2,0,1.0,0.0,Ce,0.63,0,0.0,330.0,53.4,0.0,6.7,33.2,6.7,0.0,60.0,1.5,48.5
2805,Pt,0.76,0,0.0,CI,0,500,1.0,TiO2,0,1.0,0.0,Ce,0.63,0,0.0,340.0,53.4,0.0,6.7,33.2,6.7,0.0,60.0,1.5,54.8
2806,Pt,0.76,0,0.0,CI,0,500,1.0,TiO2,0,1.0,0.0,Ce,0.63,0,0.0,350.0,53.4,0.0,6.7,33.2,6.7,0.0,60.0,1.5,65.2
2807,Pt,0.76,0,0.0,CI,0,500,1.0,TiO2,0,1.0,0.0,Ce,0.63,0,0.0,360.0,53.4,0.0,6.7,33.2,6.7,0.0,60.0,1.5,69.0
2808,Pt,0.76,0,0.0,CI,0,500,1.0,TiO2,0,1.0,0.0,Ce,0.63,0,0.0,370.0,53.4,0.0,6.7,33.2,6.7,0.0,60.0,1.5,72.5
2809,Pt,0.76,0,0.0,CI,0,500,1.0,TiO2,0,1.0,0.0,Ce,0.63,0,0.0,380.0,53.4,0.0,6.7,33.2,6.7,0.0,60.0,1.5,73.9
2810,Pt,0.76,0,0.0,CI,0,500,1.0,TiO2,0,1.0,0.0,Ce,0.63,0,0.0,390.0,53.4,0.0,6.7,33.2,6.7,0.0,60.0,1.5,74.3
2811,Pt,0.76,0,0.0,CI,0,500,1.0,TiO2,0,1.0,0.0,Ce,0.63,0,0.0,400.0,53.4,0.0,6.7,33.2,6.7,0.0,60.0,1.5,73.3
2812,Pt,0.86,0,0.0,CI,0,500,1.0,TiO2,0,1.0,0.0,Ce,10.0,0,0.0,210.0,53.4,0.0,6.7,33.2,6.7,0.0,60.0,1.5,0.197
2813,Pt,0.86,0,0.0,CI,0,500,1.0,TiO2,0,1.0,0.0,Ce,10.0,0,0.0,219.0,53.4,0.0,6.7,33.2,6.7,0.0,60.0,1.5,0.985
2814,Pt,0.86,0,0.0,CI,0,500,1.0,TiO2,0,1.0,0.0,Ce,10.0,0,0.0,230.0,53.4,0.0,6.7,33.2,6.7,0.0,60.0,1.5,2.36
2815,Pt,0.86,0,0.0,CI,0,500,1.0,TiO2,0,1.0,0.0,Ce,10.0,0,0.0,240.0,53.4,0.0,6.7,33.2,6.7,0.0,60.0,1.5,3.55
2816,Pt,0.86,0,0.0,CI,0,500,1.0,TiO2,0,1.0,0.0,Ce,10.0,0,0.0,249.0,53.4,0.0,6.7,33.2,6.7,0.0,60.0,1.5,4.93
2817,Pt,0.86,0,0.0,CI,0,500,1.0,TiO2,0,1.0,0.0,Ce,10.0,0,0.0,260.0,53.4,0.0,6.7,33.2,6.7,0.0,60.0,1.5,7.49
2818,Pt,0.86,0,0.0,CI,0,500,1.0,TiO2,0,1.0,0.0,Ce,10.0,0,0.0,270.0,53.4,0.0,6.7,33.2,6.7,0.0,60.0,1.5,10.2
2819,Pt,0.86,0,0.0,CI,0,500,1.0,TiO2,0,1.0,0.0,Ce,10.0,0,0.0,279.0,53.4,0.0,6.7,33.2,6.7,0.0,60.0,1.5,15.2
2820,Pt,0.86,0,0.0,CI,0,500,1.0,TiO2,0,1.0,0.0,Ce,10.0,0,0.0,290.0,53.4,0.0,6.7,33.2,6.7,0.0,60.0,1.5,16.6
2821,Pt,0.86,0,0.0,CI,0,500,1.0,TiO2,0,1.0,0.0,Ce,10.0,0,0.0,300.0,53.4,0.0,6.7,33.2,6.7,0.0,60.0,1.5,29.2
2822,Pt,0.86,0,0.0,CI,0,500,1.0,TiO2,0,1.0,0.0,Ce,10.0,0,0.0,310.0,53.4,0.0,6.7,33.2,6.7,0.0,60.0,1.5,38.0
2823,Pt,0.86,0,0.0,CI,0,500,1.0,TiO2,0,1.0,0.0,Ce,10.0,0,0.0,320.0,53.4,0.0,6.7,33.2,6.7,0.0,60.0,1.5,48.3
2824,Pt,0.86,0,0.0,CI,0,500,1.0,TiO2,0,1.0,0.0,Ce,10.0,0,0.0,330.0,53.4,0.0,6.7,33.2,6.7,0.0,60.0,1.5,56.6
2825,Pt,0.86,0,0.0,CI,0,500,1.0,TiO2,0,1.0,0.0,Ce,10.0,0,0.0,339.0,53.4,0.0,6.7,33.2,6.7,0.0,60.0,1.5,63.6
2826,Pt,0.86,0,0.0,CI,0,500,1.0,TiO2,0,1.0,0.0,Ce,10.0,0,0.0,350.0,53.4,0.0,6.7,33.2,6.7,0.0,60.0,1.5,69.4
2827,Pt,0.86,0,0.0,CI,0,500,1.0,TiO2,0,1.0,0.0,Ce,10.0,0,0.0,360.0,53.4,0.0,6.7,33.2,6.7,0.0,60.0,1.5,75.3
2828,Pt,0.86,0,0.0,CI,0,500,1.0,TiO2,0,1.0,0.0,Ce,10.0,0,0.0,400.0,53.4,0.0,6.7,33.2,6.7,0.0,60.0,1.5,77.6
2829,Pt,0.86,0,0.0,CI,0,500,1.0,TiO2,0,1.0,0.0,0,0.0,0,0.0,360.0,53.4,0.0,6.7,33.2,6.7,0.0,14.8,1.5,52.0
2830,Pt,0.86,0,0.0,CI,0,500,1.0,TiO2,0,1.0,0.0,0,0.0,0,0.0,360.0,53.4,0.0,6.7,33.2,6.7,0.0,36.9,1.5,45.1
2831,Pt,0.86,0,0.0,CI,0,500,1.0,TiO2,0,1.0,0.0,0,0.0,0,0.0,360.0,53.4,0.0,6.7,33.2,6.7,0.0,92.4,1.5,41.3
2832,Pt,0.86,0,0.0,CI,0,500,1.0,TiO2,0,1.0,0.0,0,0.0,0,0.0,360.0,53.4,0.0,6.7,33.2,6.7,0.0,159.0,1.5,39.0
2833,Pt,0.86,0,0.0,CI,0,500,1.0,TiO2,0,1.0,0.0,0,0.0,0,0.0,360.0,53.4,0.0,6.7,33.2,6.7,0.0,292.0,1.5,36.2
2834,Pt,0.86,0,0.0,CI,0,500,1.0,TiO2,0,1.0,0.0,0,0.0,0,0.0,360.0,53.4,0.0,6.7,33.2,6.7,0.0,425.0,1.5,34.6
2835,Pt,0.86,0,0.0,CI,0,500,1.0,TiO2,0,1.0,0.0,0,0.0,0,0.0,360.0,53.4,0.0,6.7,33.2,6.7,0.0,624.0,1.5,33.4
2836,Pt,0.86,0,0.0,CI,0,500,1.0,TiO2,0,1.0,0.0,0,0.0,0,0.0,360.0,53.4,0.0,6.7,33.2,6.7,0.0,547.0,1.5,32.0
2837,Pt,0.86,0,0.0,CI,0,500,1.0,TiO2,0,1.0,0.0,0,0.0,0,0.0,360.0,53.4,0.0,6.7,33.2,6.7,0.0,912.0,1.5,30.6
2838,Pt,0.86,0,0.0,CI,0,500,1.0,TiO2,0,1.0,0.0,0,0.0,0,0.0,360.0,53.4,0.0,6.7,33.2,6.7,0.0,666.0,1.5,30.1
2839,Pt,0.86,0,0.0,CI,0,500,1.0,TiO2,0,1.0,0.0,0,0.0,0,0.0,360.0,53.4,0.0,6.7,33.2,6.7,0.0,1090.0,1.5,29.8
2840,Pt,0.86,0,0.0,CI,0,500,1.0,TiO2,0,1.0,0.0,0,0.0,0,0.0,360.0,53.4,0.0,6.7,33.2,6.7,0.0,1130.0,1.5,27.1
2841,Pt,0.86,0,0.0,CI,0,500,1.0,TiO2,0,1.0,0.0,0,0.0,0,0.0,360.0,53.4,0.0,6.7,33.2,6.7,0.0,1400.0,1.5,28.7
2842,Pt,0.86,0,0.0,CI,0,500,1.0,TiO2,0,1.0,0.0,0,0.0,0,0.0,360.0,53.4,0.0,6.7,33.2,6.7,0.0,1570.0,1.5,26.4
2843,Pt,0.86,0,0.0,CI,0,500,1.0,TiO2,0,1.0,0.0,0,0.0,0,0.0,360.0,53.4,0.0,6.7,33.2,6.7,0.0,1810.0,1.5,26.8
2844,Pt,0.86,0,0.0,CI,0,500,1.0,TiO2,0,1.0,0.0,0,0.0,0,0.0,360.0,53.4,0.0,6.7,33.2,6.7,0.0,1900.0,1.5,23.4
2845,Pt,0.86,0,0.0,CI,0,500,1.0,TiO2,0,1.0,0.0,0,0.0,0,0.0,360.0,53.4,0.0,6.7,33.2,6.7,0.0,2150.0,1.5,25.0
2846,Pt,0.86,0,0.0,CI,0,500,1.0,TiO2,0,1.0,0.0,0,0.0,0,0.0,360.0,53.4,0.0,6.7,33.2,6.7,0.0,2350.0,1.5,24.8
2847,Pt,0.86,0,0.0,CI,0,500,1.0,TiO2,0,1.0,0.0,0,0.0,0,0.0,360.0,53.4,0.0,6.7,33.2,6.7,0.0,2530.0,1.5,24.6
2848,Pt,0.86,0,0.0,CI,0,500,1.0,TiO2,0,1.0,0.0,0,0.0,0,0.0,360.0,53.4,0.0,6.7,33.2,6.7,0.0,2940.0,1.5,22.5
2849,Pt,0.86,0,0.0,CI,0,500,1.0,TiO2,0,1.0,0.0,0,0.0,0,0.0,360.0,53.4,0.0,6.7,33.2,6.7,0.0,3060.0,1.5,19.5
2850,Pt,0.86,0,0.0,CI,0,500,1.0,TiO2,0,1.0,0.0,0,0.0,0,0.0,360.0,53.4,0.0,6.7,33.2,6.7,0.0,3240.0,1.5,21.5
2851,Pt,0.86,0,0.0,CI,0,500,1.0,TiO2,0,1.0,0.0,0,0.0,0,0.0,360.0,53.4,0.0,6.7,33.2,6.7,0.0,3370.0,1.5,20.7
2852,Pt,0.86,0,0.0,CI,0,500,1.0,TiO2,0,1.0,0.0,0,0.0,0,0.0,360.0,53.4,0.0,6.7,33.2,6.7,0.0,3580.0,1.5,20.4
2853,Pt,0.86,0,0.0,CI,0,500,1.0,TiO2,0,1.0,0.0,0,0.0,0,0.0,360.0,53.4,0.0,6.7,33.2,6.7,0.0,3900.0,1.5,17.5
2854,Pt,0.86,0,0.0,CI,0,500,1.0,TiO2,0,1.0,0.0,0,0.0,0,0.0,360.0,53.4,0.0,6.7,33.2,6.7,0.0,4250.0,1.5,19.5
2855,Pt,0.86,0,0.0,CI,0,500,1.0,TiO2,0,1.0,0.0,0,0.0,0,0.0,360.0,53.4,0.0,6.7,33.2,6.7,0.0,4360.0,1.5,21.0
2856,Pt,0.87,0,0.0,CI,0,500,1.0,TiO2,0,1.0,0.0,Ce,3.52,0,0.0,360.0,53.4,0.0,6.7,33.2,6.7,0.0,3.69,1.5,80.0
2857,Pt,0.87,0,0.0,CI,0,500,1.0,TiO2,0,1.0,0.0,Ce,3.52,0,0.0,360.0,53.4,0.0,6.7,33.2,6.7,0.0,81.0,1.5,78.1
2858,Pt,0.87,0,0.0,CI,0,500,1.0,TiO2,0,1.0,0.0,Ce,3.52,0,0.0,360.0,53.4,0.0,6.7,33.2,6.7,0.0,225.0,1.5,75.8
2859,Pt,0.87,0,0.0,CI,0,500,1.0,TiO2,0,1.0,0.0,Ce,3.52,0,0.0,360.0,53.4,0.0,6.7,33.2,6.7,0.0,480.0,1.5,79.2
2860,Pt,0.87,0,0.0,CI,0,500,1.0,TiO2,0,1.0,0.0,Ce,3.52,0,0.0,360.0,53.4,0.0,6.7,33.2,6.7,0.0,612.0,1.5,78.5
2861,Pt,0.87,0,0.0,CI,0,500,1.0,TiO2,0,1.0,0.0,Ce,3.52,0,0.0,360.0,53.4,0.0,6.7,33.2,6.7,0.0,744.0,1.5,75.8
2862,Pt,0.87,0,0.0,CI,0,500,1.0,TiO2,0,1.0,0.0,Ce,3.52,0,0.0,360.0,53.4,0.0,6.7,33.2,6.7,0.0,870.0,1.5,75.1
2863,Pt,0.87,0,0.0,CI,0,500,1.0,TiO2,0,1.0,0.0,Ce,3.52,0,0.0,360.0,53.4,0.0,6.7,33.2,6.7,0.0,936.0,1.5,77.4
2864,Pt,0.87,0,0.0,CI,0,500,1.0,TiO2,0,1.0,0.0,Ce,3.52,0,0.0,360.0,53.4,0.0,6.7,33.2,6.7,0.0,1080.0,1.5,80.1
2865,Pt,0.87,0,0.0,CI,0,500,1.0,TiO2,0,1.0,0.0,Ce,3.52,0,0.0,360.0,53.4,0.0,6.7,33.2,6.7,0.0,1210.0,1.5,75.6
2866,Pt,0.87,0,0.0,CI,0,500,1.0,TiO2,0,1.0,0.0,Ce,3.52,0,0.0,360.0,53.4,0.0,6.7,33.2,6.7,0.0,1390.0,1.5,79.2
2867,Pt,0.87,0,0.0,CI,0,500,1.0,TiO2,0,1.0,0.0,Ce,3.52,0,0.0,360.0,53.4,0.0,6.7,33.2,6.7,0.0,1610.0,1.5,78.8
2868,Pt,0.87,0,0.0,CI,0,500,1.0,TiO2,0,1.0,0.0,Ce,3.52,0,0.0,360.0,53.4,0.0,6.7,33.2,6.7,0.0,1800.0,1.5,76.6
2869,Pt,0.87,0,0.0,CI,0,500,1.0,TiO2,0,1.0,0.0,Ce,3.52,0,0.0,360.0,53.4,0.0,6.7,33.2,6.7,0.0,1990.0,1.5,75.0
2870,Pt,0.87,0,0.0,CI,0,500,1.0,TiO2,0,1.0,0.0,Ce,3.52,0,0.0,360.0,53.4,0.0,6.7,33.2,6.7,0.0,2350.0,1.5,76.0
2871,Pt,0.87,0,0.0,CI,0,500,1.0,TiO2,0,1.0,0.0,Ce,3.52,0,0.0,360.0,53.4,0.0,6.7,33.2,6.7,0.0,2570.0,1.5,77.1
2872,Pt,0.87,0,0.0,CI,0,500,1.0,TiO2,0,1.0,0.0,Ce,3.52,0,0.0,360.0,53.4,0.0,6.7,33.2,6.7,0.0,2760.0,1.5,74.4
2873,Pt,0.87,0,0.0,CI,0,500,1.0,TiO2,0,1.0,0.0,Ce,3.52,0,0.0,360.0,53.4,0.0,6.7,33.2,6.7,0.0,2890.0,1.5,77.4
2874,Pt,0.87,0,0.0,CI,0,500,1.0,TiO2,0,1.0,0.0,Ce,3.52,0,0.0,360.0,53.4,0.0,6.7,33.2,6.7,0.0,3180.0,1.5,76.6
2875,Pt,0.87,0,0.0,CI,0,500,1.0,TiO2,0,1.0,0.0,Ce,3.52,0,0.0,360.0,53.4,0.0,6.7,33.2,6.7,0.0,3430.0,1.5,75.5
2876,Pt,0.87,0,0.0,CI,0,500,1.0,TiO2,0,1.0,0.0,Ce,3.52,0,0.0,360.0,53.4,0.0,6.7,33.2,6.7,0.0,3750.0,1.5,75.0
2877,Pt,0.87,0,0.0,CI,0,500,1.0,TiO2,0,1.0,0.0,Ce,3.52,0,0.0,360.0,53.4,0.0,6.7,33.2,6.7,0.0,3940.0,1.5,73.5
2878,Pt,0.87,0,0.0,CI,0,500,1.0,TiO2,0,1.0,0.0,Ce,3.52,0,0.0,360.0,53.4,0.0,6.7,33.2,6.7,0.0,4080.0,1.5,70.6
2879,Pt,0.87,0,0.0,CI,0,500,1.0,TiO2,0,1.0,0.0,Ce,3.52,0,0.0,360.0,53.4,0.0,6.7,33.2,6.7,0.0,4240.0,1.5,73.9
2880,Pt,0.87,0,0.0,CI,0,500,1.0,TiO2,0,1.0,0.0,Ce,3.52,0,0.0,360.0,53.4,0.0,6.7,33.2,6.7,0.0,4390.0,1.5,70.5
2881,Pt,0.87,0,0.0,CI,0,500,1.0,TiO2,0,1.0,0.0,Ce,3.52,0,0.0,360.0,53.4,0.0,6.7,33.2,6.7,0.0,4600.0,1.5,72.5
2882,Pt,0.87,0,0.0,CI,0,500,1.0,TiO2,0,1.0,0.0,Ce,3.52,0,0.0,360.0,53.4,0.0,6.7,33.2,6.7,0.0,5150.0,1.5,71.0
2883,Pt,0.87,0,0.0,CI,0,500,1.0,TiO2,0,1.0,0.0,Ce,3.52,0,0.0,360.0,53.4,0.0,6.7,33.2,6.7,0.0,5340.0,1.5,68.5
2884,Pt,0.87,0,0.0,CI,0,500,1.0,TiO2,0,1.0,0.0,Ce,3.52,0,0.0,360.0,53.4,0.0,6.7,33.2,6.7,0.0,5450.0,1.5,70.5
2885,Pt,0.87,0,0.0,CI,0,500,1.0,TiO2,0,1.0,0.0,Ce,3.52,0,0.0,360.0,53.4,0.0,6.7,33.2,6.7,0.0,5690.0,1.5,68.7
2886,Pt,0.87,0,0.0,CI,0,500,1.0,TiO2,0,1.0,0.0,Ce,3.52,0,0.0,360.0,53.4,0.0,6.7,33.2,6.7,0.0,5870.0,1.5,69.0
2887,Pt,0.87,0,0.0,CI,0,500,1.0,TiO2,0,1.0,0.0,Ce,3.52,0,0.0,360.0,53.4,0.0,6.7,33.2,6.7,0.0,5920.0,1.5,70.6
2888,Pt,0.02,0,0.0,SCT,0,25,0.0,ZrO2,0,1.0,0.0,0,0.0,0,0.0,150.0,40.0,0.0,2.0,0.1,10.0,0.0,60.0,0.0,26.9
2889,Pt,0.02,0,0.0,SCT,0,25,0.0,ZrO2,0,1.0,0.0,0,0.0,0,0.0,165.0,40.0,0.0,2.0,0.1,10.0,0.0,60.0,0.0,31.2
2890,Pt,0.02,0,0.0,SCT,0,25,0.0,ZrO2,0,1.0,0.0,0,0.0,0,0.0,180.0,40.0,0.0,2.0,0.1,10.0,0.0,60.0,0.0,37.5
2891,Pt,0.02,0,0.0,SCT,0,25,0.0,ZrO2,0,1.0,0.0,0,0.0,0,0.0,195.0,40.0,0.0,2.0,0.1,10.0,0.0,60.0,0.0,43.1
2892,Pt,0.02,0,0.0,SCT,0,25,0.0,ZrO2,0,1.0,0.0,0,0.0,0,0.0,210.0,40.0,0.0,2.0,0.1,10.0,0.0,60.0,0.0,57.8
2893,Pt,0.02,0,0.0,SCT,0,25,0.0,ZrO2,0,1.0,0.0,0,0.0,0,0.0,225.0,40.0,0.0,2.0,0.1,10.0,0.0,60.0,0.0,86.4
2894,Pt,0.02,0,0.0,SCT,0,25,0.0,ZrO2,0,1.0,0.0,0,0.0,0,0.0,255.0,40.0,0.0,2.0,0.1,10.0,0.0,60.0,0.0,84.0
2895,Pt,0.02,0,0.0,SCT,0,25,0.0,ZrO2,0,1.0,0.0,0,0.0,0,0.0,269.0,40.0,0.0,2.0,0.1,10.0,0.0,60.0,0.0,74.8
2896,Pt,0.02,0,0.0,SCT,0,25,0.0,ZrO2,0,1.0,0.0,0,0.0,0,0.0,150.0,40.0,0.0,2.0,0.1,10.0,0.0,60.0,0.0,19.0
2897,Pt,0.02,0,0.0,SCT,0,25,0.0,ZrO2,0,1.0,0.0,0,0.0,0,0.0,165.0,40.0,0.0,2.0,0.1,10.0,0.0,60.0,0.0,20.7
2898,Pt,0.02,0,0.0,SCT,0,25,0.0,ZrO2,0,1.0,0.0,0,0.0,0,0.0,181.0,40.0,0.0,2.0,0.1,10.0,0.0,60.0,0.0,24.1
2899,Pt,0.02,0,0.0,SCT,0,25,0.0,ZrO2,0,1.0,0.0,0,0.0,0,0.0,195.0,40.0,0.0,2.0,0.1,10.0,0.0,60.0,0.0,34.2
2900,Pt,0.02,0,0.0,SCT,0,25,0.0,ZrO2,0,1.0,0.0,0,0.0,0,0.0,210.0,40.0,0.0,2.0,0.1,10.0,0.0,60.0,0.0,51.5
2901,Pt,0.02,0,0.0,SCT,0,25,0.0,ZrO2,0,1.0,0.0,0,0.0,0,0.0,224.0,40.0,0.0,2.0,0.1,10.0,0.0,60.0,0.0,76.3
2902,Pt,0.02,0,0.0,SCT,0,25,0.0,ZrO2,0,1.0,0.0,0,0.0,0,0.0,240.0,40.0,0.0,2.0,0.1,10.0,0.0,60.0,0.0,91.9
2903,Pt,0.02,0,0.0,SCT,0,25,0.0,ZrO2,0,1.0,0.0,0,0.0,0,0.0,254.0,40.0,0.0,2.0,0.1,10.0,0.0,60.0,0.0,87.4
2904,Pt,0.02,0,0.0,SCT,0,25,0.0,ZrO2,0,1.0,0.0,0,0.0,0,0.0,270.0,40.0,0.0,2.0,0.1,10.0,0.0,60.0,0.0,68.1
2905,Pt,0.02,0,0.0,SCT,0,25,0.0,ZrO2,0,1.0,0.0,0,0.0,0,0.0,150.0,40.0,0.0,2.0,0.1,10.0,0.0,60.0,0.0,16.4
2906,Pt,0.02,0,0.0,SCT,0,25,0.0,ZrO2,0,1.0,0.0,0,0.0,0,0.0,166.0,40.0,0.0,2.0,0.1,10.0,0.0,60.0,0.0,18.2
2907,Pt,0.02,0,0.0,SCT,0,25,0.0,ZrO2,0,1.0,0.0,0,0.0,0,0.0,180.0,40.0,0.0,2.0,0.1,10.0,0.0,60.0,0.0,19.9
2908,Pt,0.02,0,0.0,SCT,0,25,0.0,ZrO2,0,1.0,0.0,0,0.0,0,0.0,195.0,40.0,0.0,2.0,0.1,10.0,0.0,60.0,0.0,32.5
2909,Pt,0.02,0,0.0,SCT,0,25,0.0,ZrO2,0,1.0,0.0,0,0.0,0,0.0,211.0,40.0,0.0,2.0,0.1,10.0,0.0,60.0,0.0,51.1
2910,Pt,0.02,0,0.0,SCT,0,25,0.0,ZrO2,0,1.0,0.0,0,0.0,0,0.0,225.0,40.0,0.0,2.0,0.1,10.0,0.0,60.0,0.0,73.4
2911,Pt,0.02,0,0.0,SCT,0,25,0.0,ZrO2,0,1.0,0.0,0,0.0,0,0.0,239.0,40.0,0.0,2.0,0.1,10.0,0.0,60.0,0.0,90.3
2912,Pt,0.02,0,0.0,SCT,0,25,0.0,ZrO2,0,1.0,0.0,0,0.0,0,0.0,254.0,40.0,0.0,2.0,0.1,10.0,0.0,60.0,0.0,91.1
2913,Pt,0.02,0,0.0,SCT,0,25,0.0,ZrO2,0,1.0,0.0,0,0.0,0,0.0,269.0,40.0,0.0,2.0,0.1,10.0,0.0,60.0,0.0,82.0
2914,Pt,0.02,0,0.0,SCT,0,25,0.0,ZrO2,0,1.0,0.0,0,0.0,0,0.0,150.0,40.0,0.0,2.0,0.1,10.0,0.0,60.0,0.0,8.03
2915,Pt,0.02,0,0.0,SCT,0,25,0.0,ZrO2,0,1.0,0.0,0,0.0,0,0.0,165.0,40.0,0.0,2.0,0.1,10.0,0.0,60.0,0.0,8.92
2916,Pt,0.02,0,0.0,SCT,0,25,0.0,ZrO2,0,1.0,0.0,0,0.0,0,0.0,180.0,40.0,0.0,2.0,0.1,10.0,0.0,60.0,0.0,11.1
2917,Pt,0.02,0,0.0,SCT,0,25,0.0,ZrO2,0,1.0,0.0,0,0.0,0,0.0,195.0,40.0,0.0,2.0,0.1,10.0,0.0,60.0,0.0,15.3
2918,Pt,0.02,0,0.0,SCT,0,25,0.0,ZrO2,0,1.0,0.0,0,0.0,0,0.0,210.0,40.0,0.0,2.0,0.1,10.0,0.0,60.0,0.0,16.6
2919,Pt,0.02,0,0.0,SCT,0,25,0.0,ZrO2,0,1.0,0.0,0,0.0,0,0.0,225.0,40.0,0.0,2.0,0.1,10.0,0.0,60.0,0.0,25.1
2920,Pt,0.02,0,0.0,SCT,0,25,0.0,ZrO2,0,1.0,0.0,0,0.0,0,0.0,240.0,40.0,0.0,2.0,0.1,10.0,0.0,60.0,0.0,26.8
2921,Pt,0.02,0,0.0,SCT,0,25,0.0,ZrO2,0,1.0,0.0,0,0.0,0,0.0,255.0,40.0,0.0,2.0,0.1,10.0,0.0,60.0,0.0,46.6
2922,Pt,0.02,0,0.0,SCT,0,25,0.0,CeO2,ZrO2,0.83,0.17,0,0.0,0,0.0,270.0,40.0,0.0,2.0,0.1,10.0,0.0,60.0,0.0,59.3
2923,Pt,0.02,0,0.0,SCT,0,25,0.0,CeO2,ZrO2,0.83,0.17,0,0.0,0,0.0,150.0,40.0,0.0,2.0,0.1,10.0,0.0,60.0,0.0,17.9
2924,Pt,0.02,0,0.0,SCT,0,25,0.0,CeO2,ZrO2,0.83,0.17,0,0.0,0,0.0,165.0,40.0,0.0,2.0,0.1,10.0,0.0,60.0,0.0,18.8
2925,Pt,0.02,0,0.0,SCT,0,25,0.0,CeO2,ZrO2,0.83,0.17,0,0.0,0,0.0,180.0,40.0,0.0,2.0,0.1,10.0,0.0,60.0,0.0,22.1
2926,Pt,0.02,0,0.0,SCT,0,25,0.0,CeO2,ZrO2,0.83,0.17,0,0.0,0,0.0,210.0,40.0,0.0,2.0,0.1,10.0,0.0,60.0,0.0,35.0
2927,Pt,0.02,0,0.0,SCT,0,25,0.0,CeO2,ZrO2,0.83,0.17,0,0.0,0,0.0,225.0,40.0,0.0,2.0,0.1,10.0,0.0,60.0,0.0,49.6
2928,Pt,0.02,0,0.0,SCT,0,25,0.0,CeO2,ZrO2,0.83,0.17,0,0.0,0,0.0,240.0,40.0,0.0,2.0,0.1,10.0,0.0,60.0,0.0,60.0
2929,Pt,0.02,0,0.0,SCT,0,25,0.0,CeO2,ZrO2,0.83,0.17,0,0.0,0,0.0,255.0,40.0,0.0,2.0,0.1,10.0,0.0,60.0,0.0,72.1
2930,Pt,0.02,0,0.0,SCT,0,25,0.0,CeO2,ZrO2,0.83,0.17,0,0.0,0,0.0,270.0,40.0,0.0,2.0,0.1,10.0,0.0,60.0,0.0,85.8
2931,Pt,0.02,0,0.0,SCT,0,25,0.0,CeO2,ZrO2,0.83,0.17,0,0.0,0,0.0,300.0,40.0,0.0,2.0,0.1,10.0,0.0,60.0,0.0,78.8
2932,Pt,0.02,0,0.0,SCT,0,25,0.0,CeO2,ZrO2,0.83,0.17,0,0.0,0,0.0,150.0,40.0,0.0,2.0,0.1,10.0,0.0,60.0,0.0,7.92
2933,Pt,0.02,0,0.0,SCT,0,25,0.0,CeO2,ZrO2,0.83,0.17,0,0.0,0,0.0,165.0,40.0,0.0,2.0,0.1,10.0,0.0,60.0,0.0,11.7
2934,Pt,0.02,0,0.0,SCT,0,25,0.0,CeO2,ZrO2,0.83,0.17,0,0.0,0,0.0,180.0,40.0,0.0,2.0,0.1,10.0,0.0,60.0,0.0,18.3
2935,Pt,0.02,0,0.0,SCT,0,25,0.0,CeO2,ZrO2,0.83,0.17,0,0.0,0,0.0,210.0,40.0,0.0,2.0,0.1,10.0,0.0,60.0,0.0,27.5
2936,Pt,0.02,0,0.0,SCT,0,25,0.0,CeO2,ZrO2,0.83,0.17,0,0.0,0,0.0,225.0,40.0,0.0,2.0,0.1,10.0,0.0,60.0,0.0,35.0
2937,Pt,0.02,0,0.0,SCT,0,25,0.0,CeO2,ZrO2,0.83,0.17,0,0.0,0,0.0,240.0,40.0,0.0,2.0,0.1,10.0,0.0,60.0,0.0,41.7
2938,Pt,0.02,0,0.0,SCT,0,25,0.0,CeO2,ZrO2,0.83,0.17,0,0.0,0,0.0,255.0,40.0,0.0,2.0,0.1,10.0,0.0,60.0,0.0,46.7
2939,Pt,0.02,0,0.0,SCT,0,25,0.0,CeO2,ZrO2,0.83,0.17,0,0.0,0,0.0,270.0,40.0,0.0,2.0,0.1,10.0,0.0,60.0,0.0,66.2
2940,Pt,0.02,0,0.0,SCT,0,25,0.0,CeO2,ZrO2,0.83,0.17,0,0.0,0,0.0,284.0,40.0,0.0,2.0,0.1,10.0,0.0,60.0,0.0,82.5
2941,Pt,0.02,0,0.0,SCT,0,25,0.0,CeO2,ZrO2,0.83,0.17,0,0.0,0,0.0,150.0,40.0,0.0,2.0,0.1,10.0,0.0,60.0,0.0,2.5
2942,Pt,0.02,0,0.0,SCT,0,25,0.0,CeO2,ZrO2,0.83,0.17,0,0.0,0,0.0,164.0,40.0,0.0,2.0,0.1,10.0,0.0,60.0,0.0,3.33
2943,Pt,0.02,0,0.0,SCT,0,25,0.0,CeO2,ZrO2,0.83,0.17,0,0.0,0,0.0,180.0,40.0,0.0,2.0,0.1,10.0,0.0,60.0,0.0,7.08
2944,Pt,0.02,0,0.0,SCT,0,25,0.0,CeO2,ZrO2,0.83,0.17,0,0.0,0,0.0,210.0,40.0,0.0,2.0,0.1,10.0,0.0,60.0,0.0,18.3
2945,Pt,0.02,0,0.0,SCT,0,25,0.0,CeO2,ZrO2,0.83,0.17,0,0.0,0,0.0,225.0,40.0,0.0,2.0,0.1,10.0,0.0,60.0,0.0,25.4
2946,Pt,0.02,0,0.0,SCT,0,25,0.0,CeO2,ZrO2,0.83,0.17,0,0.0,0,0.0,240.0,40.0,0.0,2.0,0.1,10.0,0.0,60.0,0.0,30.4
2947,Pt,0.02,0,0.0,SCT,0,25,0.0,CeO2,ZrO2,0.83,0.17,0,0.0,0,0.0,255.0,40.0,0.0,2.0,0.1,10.0,0.0,60.0,0.0,37.5
2948,Pt,0.02,0,0.0,SCT,0,25,0.0,CeO2,ZrO2,0.83,0.17,0,0.0,0,0.0,270.0,40.0,0.0,2.0,0.1,10.0,0.0,60.0,0.0,47.9
2949,Pt,0.02,0,0.0,SCT,0,25,0.0,CeO2,ZrO2,0.83,0.17,0,0.0,0,0.0,285.0,40.0,0.0,2.0,0.1,10.0,0.0,60.0,0.0,57.1
2950,Pt,0.02,0,0.0,SCT,0,25,0.0,CeO2,ZrO2,0.83,0.17,0,0.0,0,0.0,300.0,40.0,0.0,2.0,0.1,10.0,0.0,60.0,0.0,65.4
2951,Pt,0.02,0,0.0,SCT,0,25,0.0,CeO2,ZrO2,0.83,0.17,0,0.0,0,0.0,150.0,40.0,0.0,2.0,0.1,10.0,0.0,60.0,0.0,2.08
2952,Pt,0.02,0,0.0,SCT,0,25,0.0,CeO2,ZrO2,0.83,0.17,0,0.0,0,0.0,165.0,40.0,0.0,2.0,0.1,10.0,0.0,60.0,0.0,2.92
2953,Pt,0.02,0,0.0,SCT,0,25,0.0,CeO2,ZrO2,0.83,0.17,0,0.0,0,0.0,180.0,40.0,0.0,2.0,0.1,10.0,0.0,60.0,0.0,6.25
2954,Pt,0.02,0,0.0,SCT,0,25,0.0,CeO2,ZrO2,0.83,0.17,0,0.0,0,0.0,210.0,40.0,0.0,2.0,0.1,10.0,0.0,60.0,0.0,15.8
2955,Pt,0.02,0,0.0,SCT,0,25,0.0,CeO2,ZrO2,0.83,0.17,0,0.0,0,0.0,224.0,40.0,0.0,2.0,0.1,10.0,0.0,60.0,0.0,17.5
2956,Pt,0.02,0,0.0,SCT,0,25,0.0,CeO2,ZrO2,0.83,0.17,0,0.0,0,0.0,240.0,40.0,0.0,2.0,0.1,10.0,0.0,60.0,0.0,24.2
2957,Pt,0.02,0,0.0,SCT,0,25,0.0,CeO2,ZrO2,0.83,0.17,0,0.0,0,0.0,255.0,40.0,0.0,2.0,0.1,10.0,0.0,60.0,0.0,30.0
2958,Pt,0.02,0,0.0,SCT,0,25,0.0,CeO2,ZrO2,0.83,0.17,0,0.0,0,0.0,270.0,40.0,0.0,2.0,0.1,10.0,0.0,60.0,0.0,31.7
2959,Pt,0.02,0,0.0,SCT,0,25,0.0,CeO2,ZrO2,0.83,0.17,0,0.0,0,0.0,285.0,40.0,0.0,2.0,0.1,10.0,0.0,60.0,0.0,33.8
2960,Pt,0.02,0,0.0,SCT,0,25,0.0,CeO2,ZrO2,0.83,0.17,0,0.0,0,0.0,300.0,40.0,0.0,2.0,0.1,10.0,0.0,60.0,0.0,34.6
2961,Pd,0.02,0,0.0,SCT,0,25,0.0,ZrO2,0,1.0,0.0,0,0.0,0,0.0,150.0,40.0,0.0,2.0,0.1,10.0,0.0,60.0,0.0,17.5
2962,Pd,0.02,0,0.0,SCT,0,25,0.0,ZrO2,0,1.0,0.0,0,0.0,0,0.0,164.0,40.0,0.0,2.0,0.1,10.0,0.0,60.0,0.0,18.3
2963,Pd,0.02,0,0.0,SCT,0,25,0.0,ZrO2,0,1.0,0.0,0,0.0,0,0.0,179.0,40.0,0.0,2.0,0.1,10.0,0.0,60.0,0.0,18.3
2964,Pd,0.02,0,0.0,SCT,0,25,0.0,ZrO2,0,1.0,0.0,0,0.0,0,0.0,195.0,40.0,0.0,2.0,0.1,10.0,0.0,60.0,0.0,21.7
2965,Pd,0.02,0,0.0,SCT,0,25,0.0,ZrO2,0,1.0,0.0,0,0.0,0,0.0,209.0,40.0,0.0,2.0,0.1,10.0,0.0,60.0,0.0,26.7
2966,Pd,0.02,0,0.0,SCT,0,25,0.0,ZrO2,0,1.0,0.0,0,0.0,0,0.0,224.0,40.0,0.0,2.0,0.1,10.0,0.0,60.0,0.0,32.9
2967,Pd,0.02,0,0.0,SCT,0,25,0.0,ZrO2,0,1.0,0.0,0,0.0,0,0.0,240.0,40.0,0.0,2.0,0.1,10.0,0.0,60.0,0.0,42.1
2968,Pd,0.02,0,0.0,SCT,0,25,0.0,ZrO2,0,1.0,0.0,0,0.0,0,0.0,254.0,40.0,0.0,2.0,0.1,10.0,0.0,60.0,0.0,47.9
2969,Pd,0.02,0,0.0,SCT,0,25,0.0,ZrO2,0,1.0,0.0,0,0.0,0,0.0,269.0,40.0,0.0,2.0,0.1,10.0,0.0,60.0,0.0,53.8
2970,Pd,0.02,0,0.0,SCT,0,25,0.0,ZrO2,0,1.0,0.0,0,0.0,0,0.0,284.0,40.0,0.0,2.0,0.1,10.0,0.0,60.0,0.0,62.1
2971,Pd,0.02,0,0.0,SCT,0,25,0.0,ZrO2,0,1.0,0.0,0,0.0,0,0.0,300.0,40.0,0.0,2.0,0.1,10.0,0.0,60.0,0.0,60.8
2972,Pd,0.02,0,0.0,SCT,0,25,0.0,ZrO2,0,1.0,0.0,0,0.0,0,0.0,150.0,40.0,0.0,2.0,0.1,10.0,0.0,60.0,0.0,9.58
2973,Pd,0.02,0,0.0,SCT,0,25,0.0,ZrO2,0,1.0,0.0,0,0.0,0,0.0,165.0,40.0,0.0,2.0,0.1,10.0,0.0,60.0,0.0,10.8
2974,Pd,0.02,0,0.0,SCT,0,25,0.0,ZrO2,0,1.0,0.0,0,0.0,0,0.0,180.0,40.0,0.0,2.0,0.1,10.0,0.0,60.0,0.0,13.7
2975,Pd,0.02,0,0.0,SCT,0,25,0.0,ZrO2,0,1.0,0.0,0,0.0,0,0.0,195.0,40.0,0.0,2.0,0.1,10.0,0.0,60.0,0.0,16.7
2976,Pd,0.02,0,0.0,SCT,0,25,0.0,ZrO2,0,1.0,0.0,0,0.0,0,0.0,209.0,40.0,0.0,2.0,0.1,10.0,0.0,60.0,0.0,20.8
2977,Pd,0.02,0,0.0,SCT,0,25,0.0,ZrO2,0,1.0,0.0,0,0.0,0,0.0,224.0,40.0,0.0,2.0,0.1,10.0,0.0,60.0,0.0,26.7
2978,Pd,0.02,0,0.0,SCT,0,25,0.0,ZrO2,0,1.0,0.0,0,0.0,0,0.0,240.0,40.0,0.0,2.0,0.1,10.0,0.0,60.0,0.0,30.8
2979,Pd,0.02,0,0.0,SCT,0,25,0.0,ZrO2,0,1.0,0.0,0,0.0,0,0.0,254.0,40.0,0.0,2.0,0.1,10.0,0.0,60.0,0.0,38.8
2980,Pd,0.02,0,0.0,SCT,0,25,0.0,ZrO2,0,1.0,0.0,0,0.0,0,0.0,270.0,40.0,0.0,2.0,0.1,10.0,0.0,60.0,0.0,42.9
2981,Pd,0.02,0,0.0,SCT,0,25,0.0,ZrO2,0,1.0,0.0,0,0.0,0,0.0,284.0,40.0,0.0,2.0,0.1,10.0,0.0,60.0,0.0,45.4
2982,Pd,0.02,0,0.0,SCT,0,25,0.0,ZrO2,0,1.0,0.0,0,0.0,0,0.0,300.0,40.0,0.0,2.0,0.1,10.0,0.0,60.0,0.0,45.8
2983,Pd,0.02,0,0.0,SCT,0,25,0.0,ZrO2,0,1.0,0.0,0,0.0,0,0.0,150.0,40.0,0.0,2.0,0.1,10.0,0.0,60.0,0.0,6.25
2984,Pd,0.02,0,0.0,SCT,0,25,0.0,ZrO2,0,1.0,0.0,0,0.0,0,0.0,165.0,40.0,0.0,2.0,0.1,10.0,0.0,60.0,0.0,6.67
2985,Pd,0.02,0,0.0,SCT,0,25,0.0,ZrO2,0,1.0,0.0,0,0.0,0,0.0,180.0,40.0,0.0,2.0,0.1,10.0,0.0,60.0,0.0,7.08
2986,Pd,0.02,0,0.0,SCT,0,25,0.0,ZrO2,0,1.0,0.0,0,0.0,0,0.0,194.0,40.0,0.0,2.0,0.1,10.0,0.0,60.0,0.0,7.92
2987,Pd,0.02,0,0.0,SCT,0,25,0.0,ZrO2,0,1.0,0.0,0,0.0,0,0.0,210.0,40.0,0.0,2.0,0.1,10.0,0.0,60.0,0.0,9.17
2988,Pd,0.02,0,0.0,SCT,0,25,0.0,ZrO2,0,1.0,0.0,0,0.0,0,0.0,225.0,40.0,0.0,2.0,0.1,10.0,0.0,60.0,0.0,10.8
2989,Pd,0.02,0,0.0,SCT,0,25,0.0,ZrO2,0,1.0,0.0,0,0.0,0,0.0,239.0,40.0,0.0,2.0,0.1,10.0,0.0,60.0,0.0,12.9
2990,Pd,0.02,0,0.0,SCT,0,25,0.0,ZrO2,0,1.0,0.0,0,0.0,0,0.0,255.0,40.0,0.0,2.0,0.1,10.0,0.0,60.0,0.0,16.2
2991,Pd,0.02,0,0.0,SCT,0,25,0.0,ZrO2,0,1.0,0.0,0,0.0,0,0.0,269.0,40.0,0.0,2.0,0.1,10.0,0.0,60.0,0.0,19.2
2992,Pd,0.02,0,0.0,SCT,0,25,0.0,ZrO2,0,1.0,0.0,0,0.0,0,0.0,284.0,40.0,0.0,2.0,0.1,10.0,0.0,60.0,0.0,19.2
2993,Pd,0.02,0,0.0,SCT,0,25,0.0,ZrO2,0,1.0,0.0,0,0.0,0,0.0,299.0,40.0,0.0,2.0,0.1,10.0,0.0,60.0,0.0,20.0
2994,Pd,0.02,0,0.0,SCT,0,25,0.0,ZrO2,0,1.0,0.0,0,0.0,0,0.0,150.0,40.0,0.0,2.0,0.1,10.0,0.0,60.0,0.0,3.33
2995,Pd,0.02,0,0.0,SCT,0,25,0.0,ZrO2,0,1.0,0.0,0,0.0,0,0.0,165.0,40.0,0.0,2.0,0.1,10.0,0.0,60.0,0.0,3.33
2996,Pd,0.02,0,0.0,SCT,0,25,0.0,ZrO2,0,1.0,0.0,0,0.0,0,0.0,179.0,40.0,0.0,2.0,0.1,10.0,0.0,60.0,0.0,3.33
2997,Pd,0.02,0,0.0,SCT,0,25,0.0,ZrO2,0,1.0,0.0,0,0.0,0,0.0,195.0,40.0,0.0,2.0,0.1,10.0,0.0,60.0,0.0,4.17
2998,Pd,0.02,0,0.0,SCT,0,25,0.0,ZrO2,0,1.0,0.0,0,0.0,0,0.0,209.0,40.0,0.0,2.0,0.1,10.0,0.0,60.0,0.0,4.58
2999,Pd,0.02,0,0.0,SCT,0,25,0.0,ZrO2,0,1.0,0.0,0,0.0,0,0.0,224.0,40.0,0.0,2.0,0.1,10.0,0.0,60.0,0.0,4.17
3000,Pd,0.02,0,0.0,SCT,0,25,0.0,ZrO2,0,1.0,0.0,0,0.0,0,0.0,239.0,40.0,0.0,2.0,0.1,10.0,0.0,60.0,0.0,5.0
3001,Pd,0.02,0,0.0,SCT,0,25,0.0,ZrO2,0,1.0,0.0,0,0.0,0,0.0,254.0,40.0,0.0,2.0,0.1,10.0,0.0,60.0,0.0,5.42
3002,Pd,0.02,0,0.0,SCT,0,25,0.0,ZrO2,0,1.0,0.0,0,0.0,0,0.0,269.0,40.0,0.0,2.0,0.1,10.0,0.0,60.0,0.0,6.25
3003,Pd,0.02,0,0.0,SCT,0,25,0.0,ZrO2,0,1.0,0.0,0,0.0,0,0.0,284.0,40.0,0.0,2.0,0.1,10.0,0.0,60.0,0.0,7.08
3004,Pd,0.02,0,0.0,SCT,0,25,0.0,ZrO2,0,1.0,0.0,0,0.0,0,0.0,299.0,40.0,0.0,2.0,0.1,10.0,0.0,60.0,0.0,7.08
3005,Pd,0.02,0,0.0,SCT,0,25,0.0,CeO2,ZrO2,0.83,0.17,0,0.0,0,0.0,150.0,40.0,0.0,2.0,0.1,10.0,0.0,60.0,0.0,7.54
3006,Pd,0.02,0,0.0,SCT,0,25,0.0,CeO2,ZrO2,0.83,0.17,0,0.0,0,0.0,166.0,40.0,0.0,2.0,0.1,10.0,0.0,60.0,0.0,9.24
3007,Pd,0.02,0,0.0,SCT,0,25,0.0,CeO2,ZrO2,0.83,0.17,0,0.0,0,0.0,180.0,40.0,0.0,2.0,0.1,10.0,0.0,60.0,0.0,12.6
3008,Pd,0.02,0,0.0,SCT,0,25,0.0,CeO2,ZrO2,0.83,0.17,0,0.0,0,0.0,195.0,40.0,0.0,2.0,0.1,10.0,0.0,60.0,0.0,16.0
3009,Pd,0.02,0,0.0,SCT,0,25,0.0,CeO2,ZrO2,0.83,0.17,0,0.0,0,0.0,210.0,40.0,0.0,2.0,0.1,10.0,0.0,60.0,0.0,17.7
3010,Pd,0.02,0,0.0,SCT,0,25,0.0,CeO2,ZrO2,0.83,0.17,0,0.0,0,0.0,226.0,40.0,0.0,2.0,0.1,10.0,0.0,60.0,0.0,19.8
