Repository: hych0/WGSR

# WGSR

## Accronyms for  catalyst preparation methods:
- incipient to wetness impregnation (IWI)
- wet impregnation (WI)
- co-impregnation (CI)
- sequential impregnation (SI)
- sol-gel precipitation (SGP)
- co-precipitation (CP)

- homogenous deposition precipitation (HDP)
- Urea Gelation co-precipitation (UGC)
- solution combustion technique (SCT)
- flame spray pyrolysis (FSP)
- micro emulsion (ME)
- deposition precipitation (DP)

## Features
- Base Metal (wt %): Pt	Au	Ru	Rh	Ir	Cu	Pd				
- Catalyst Preparation Method: IWI	WI	CI	SI	SGP	CP	HDP	UGC	SCT	FSP	ME	DP									
- Calcination conditions: Calc T (oC)	Calc T. (hr)

File: CategoricalWGSR.csv (part 9 of 12)
,Base,Base_weight,Base2,Base2_weight,Prep,Prep2,Calc.T,Calc.t,Support,Support2,Support_frac,Support2_frac,Promoter,Promoter_weight,Promoter2,Promoter2_weight,T,H2,O2,CO,H2O,CO2,CH4,TOS,F/W,conversion
3011,Pd,0.02,0,0.0,SCT,0,25,0.0,CeO2,ZrO2,0.83,0.17,0,0.0,0,0.0,240.0,40.0,0.0,2.0,0.1,10.0,0.0,60.0,0.0,26.1
3012,Pd,0.02,0,0.0,SCT,0,25,0.0,CeO2,ZrO2,0.83,0.17,0,0.0,0,0.0,256.0,40.0,0.0,2.0,0.1,10.0,0.0,60.0,0.0,35.3
3013,Pd,0.02,0,0.0,SCT,0,25,0.0,CeO2,ZrO2,0.83,0.17,0,0.0,0,0.0,270.0,40.0,0.0,2.0,0.1,10.0,0.0,60.0,0.0,44.5
3014,Pd,0.02,0,0.0,SCT,0,25,0.0,CeO2,ZrO2,0.83,0.17,0,0.0,0,0.0,286.0,40.0,0.0,2.0,0.1,10.0,0.0,60.0,0.0,55.4
3015,Pd,0.02,0,0.0,SCT,0,25,0.0,CeO2,ZrO2,0.83,0.17,0,0.0,0,0.0,301.0,40.0,0.0,2.0,0.1,10.0,0.0,60.0,0.0,65.9
3016,Pd,0.02,0,0.0,SCT,0,25,0.0,CeO2,ZrO2,0.83,0.17,0,0.0,0,0.0,150.0,40.0,0.0,2.0,0.1,10.0,0.0,60.0,0.0,4.2
3017,Pd,0.02,0,0.0,SCT,0,25,0.0,CeO2,ZrO2,0.83,0.17,0,0.0,0,0.0,165.0,40.0,0.0,2.0,0.1,10.0,0.0,60.0,0.0,3.83
3018,Pd,0.02,0,0.0,SCT,0,25,0.0,CeO2,ZrO2,0.83,0.17,0,0.0,0,0.0,180.0,40.0,0.0,2.0,0.1,10.0,0.0,60.0,0.0,6.37
3019,Pd,0.02,0,0.0,SCT,0,25,0.0,CeO2,ZrO2,0.83,0.17,0,0.0,0,0.0,196.0,40.0,0.0,2.0,0.1,10.0,0.0,60.0,0.0,10.2
3020,Pd,0.02,0,0.0,SCT,0,25,0.0,CeO2,ZrO2,0.83,0.17,0,0.0,0,0.0,210.0,40.0,0.0,2.0,0.1,10.0,0.0,60.0,0.0,13.5
3021,Pd,0.02,0,0.0,SCT,0,25,0.0,CeO2,ZrO2,0.83,0.17,0,0.0,0,0.0,226.0,40.0,0.0,2.0,0.1,10.0,0.0,60.0,0.0,16.5
3022,Pd,0.02,0,0.0,SCT,0,25,0.0,CeO2,ZrO2,0.83,0.17,0,0.0,0,0.0,240.0,40.0,0.0,2.0,0.1,10.0,0.0,60.0,0.0,21.1
3023,Pd,0.02,0,0.0,SCT,0,25,0.0,CeO2,ZrO2,0.83,0.17,0,0.0,0,0.0,256.0,40.0,0.0,2.0,0.1,10.0,0.0,60.0,0.0,27.0
3024,Pd,0.02,0,0.0,SCT,0,25,0.0,CeO2,ZrO2,0.83,0.17,0,0.0,0,0.0,271.0,40.0,0.0,2.0,0.1,10.0,0.0,60.0,0.0,35.4
3025,Pd,0.02,0,0.0,SCT,0,25,0.0,CeO2,ZrO2,0.83,0.17,0,0.0,0,0.0,286.0,40.0,0.0,2.0,0.1,10.0,0.0,60.0,0.0,40.0
3026,Pd,0.02,0,0.0,SCT,0,25,0.0,CeO2,ZrO2,0.83,0.17,0,0.0,0,0.0,301.0,40.0,0.0,2.0,0.1,10.0,0.0,60.0,0.0,40.5
3027,Pd,0.02,0,0.0,SCT,0,25,0.0,CeO2,ZrO2,0.83,0.17,0,0.0,0,0.0,150.0,40.0,0.0,2.0,0.1,10.0,0.0,60.0,0.0,0.866
3028,Pd,0.02,0,0.0,SCT,0,25,0.0,CeO2,ZrO2,0.83,0.17,0,0.0,0,0.0,165.0,40.0,0.0,2.0,0.1,10.0,0.0,60.0,0.0,1.74
3029,Pd,0.02,0,0.0,SCT,0,25,0.0,CeO2,ZrO2,0.83,0.17,0,0.0,0,0.0,180.0,40.0,0.0,2.0,0.1,10.0,0.0,60.0,0.0,2.2
3030,Pd,0.02,0,0.0,SCT,0,25,0.0,CeO2,ZrO2,0.83,0.17,0,0.0,0,0.0,196.0,40.0,0.0,2.0,0.1,10.0,0.0,60.0,0.0,5.99
3031,Pd,0.02,0,0.0,SCT,0,25,0.0,CeO2,ZrO2,0.83,0.17,0,0.0,0,0.0,210.0,40.0,0.0,2.0,0.1,10.0,0.0,60.0,0.0,8.95
3032,Pd,0.02,0,0.0,SCT,0,25,0.0,CeO2,ZrO2,0.83,0.17,0,0.0,0,0.0,225.0,40.0,0.0,2.0,0.1,10.0,0.0,60.0,0.0,11.5
3033,Pd,0.02,0,0.0,SCT,0,25,0.0,CeO2,ZrO2,0.83,0.17,0,0.0,0,0.0,241.0,40.0,0.0,2.0,0.1,10.0,0.0,60.0,0.0,14.0
3034,Pd,0.02,0,0.0,SCT,0,25,0.0,CeO2,ZrO2,0.83,0.17,0,0.0,0,0.0,255.0,40.0,0.0,2.0,0.1,10.0,0.0,60.0,0.0,17.0
3035,Pd,0.02,0,0.0,SCT,0,25,0.0,CeO2,ZrO2,0.83,0.17,0,0.0,0,0.0,270.0,40.0,0.0,2.0,0.1,10.0,0.0,60.0,0.0,20.0
3036,Pd,0.02,0,0.0,SCT,0,25,0.0,CeO2,ZrO2,0.83,0.17,0,0.0,0,0.0,286.0,40.0,0.0,2.0,0.1,10.0,0.0,60.0,0.0,20.4
3037,Pd,0.02,0,0.0,SCT,0,25,0.0,CeO2,ZrO2,0.83,0.17,0,0.0,0,0.0,301.0,40.0,0.0,2.0,0.1,10.0,0.0,60.0,0.0,20.5
3038,Pd,0.02,0,0.0,SCT,0,25,0.0,CeO2,ZrO2,0.83,0.17,0,0.0,0,0.0,150.0,40.0,0.0,2.0,0.1,10.0,0.0,60.0,0.0,1.28
3039,Pd,0.02,0,0.0,SCT,0,25,0.0,CeO2,ZrO2,0.83,0.17,0,0.0,0,0.0,165.0,40.0,0.0,2.0,0.1,10.0,0.0,60.0,0.0,1.33
3040,Pd,0.02,0,0.0,SCT,0,25,0.0,CeO2,ZrO2,0.83,0.17,0,0.0,0,0.0,180.0,40.0,0.0,2.0,0.1,10.0,0.0,60.0,0.0,2.2
3041,Pd,0.02,0,0.0,SCT,0,25,0.0,CeO2,ZrO2,0.83,0.17,0,0.0,0,0.0,196.0,40.0,0.0,2.0,0.1,10.0,0.0,60.0,0.0,3.08
3042,Pd,0.02,0,0.0,SCT,0,25,0.0,CeO2,ZrO2,0.83,0.17,0,0.0,0,0.0,210.0,40.0,0.0,2.0,0.1,10.0,0.0,60.0,0.0,3.95
3043,Pd,0.02,0,0.0,SCT,0,25,0.0,CeO2,ZrO2,0.83,0.17,0,0.0,0,0.0,225.0,40.0,0.0,2.0,0.1,10.0,0.0,60.0,0.0,4.83
3044,Pd,0.02,0,0.0,SCT,0,25,0.0,CeO2,ZrO2,0.83,0.17,0,0.0,0,0.0,241.0,40.0,0.0,2.0,0.1,10.0,0.0,60.0,0.0,6.95
3045,Pd,0.02,0,0.0,SCT,0,25,0.0,CeO2,ZrO2,0.83,0.17,0,0.0,0,0.0,255.0,40.0,0.0,2.0,0.1,10.0,0.0,60.0,0.0,8.66
3046,Pd,0.02,0,0.0,SCT,0,25,0.0,CeO2,ZrO2,0.83,0.17,0,0.0,0,0.0,270.0,40.0,0.0,2.0,0.1,10.0,0.0,60.0,0.0,10.4
3047,Pd,0.02,0,0.0,SCT,0,25,0.0,CeO2,ZrO2,0.83,0.17,0,0.0,0,0.0,286.0,40.0,0.0,2.0,0.1,10.0,0.0,60.0,0.0,11.2
3048,Pd,0.02,0,0.0,SCT,0,25,0.0,CeO2,ZrO2,0.83,0.17,0,0.0,0,0.0,301.0,40.0,0.0,2.0,0.1,10.0,0.0,60.0,0.0,11.7
3049,Pt,4.18,0,0.0,IWI,0,550,1.0,CeO2,ZrO2,0.56,0.44,0,0.0,0,0.0,201.0,36.0,0.0,7.0,21.0,10.0,0.0,60.0,1.5,2.15
3050,Pt,4.18,0,0.0,IWI,0,550,1.0,CeO2,ZrO2,0.56,0.44,0,0.0,0,0.0,222.0,36.0,0.0,7.0,21.0,10.0,0.0,60.0,1.5,7.38
3051,Pt,4.18,0,0.0,IWI,0,550,1.0,CeO2,ZrO2,0.56,0.44,0,0.0,0,0.0,253.0,36.0,0.0,7.0,21.0,10.0,0.0,60.0,1.5,24.9
3052,Pt,4.18,0,0.0,IWI,0,550,1.0,CeO2,ZrO2,0.56,0.44,0,0.0,0,0.0,286.0,36.0,0.0,7.0,21.0,10.0,0.0,60.0,1.5,58.8
3053,Pt,4.18,0,0.0,IWI,0,550,1.0,CeO2,ZrO2,0.56,0.44,0,0.0,0,0.0,306.0,36.0,0.0,7.0,21.0,10.0,0.0,60.0,1.5,72.6
3054,Pt,4.18,0,0.0,IWI,0,550,1.0,CeO2,ZrO2,0.56,0.44,0,0.0,0,0.0,336.0,36.0,0.0,7.0,21.0,10.0,0.0,60.0,1.5,76.0
3055,Pt,4.41,0,0.0,SCT,0,550,1.0,CeO2,ZrO2,0.56,0.44,0,0.0,0,0.0,203.0,36.0,0.0,7.0,21.0,10.0,0.0,60.0,1.5,4.39
3056,Pt,4.41,0,0.0,SCT,0,550,1.0,CeO2,ZrO2,0.56,0.44,0,0.0,0,0.0,222.0,36.0,0.0,7.0,21.0,10.0,0.0,60.0,1.5,8.37
3057,Pt,4.41,0,0.0,SCT,0,550,1.0,CeO2,ZrO2,0.56,0.44,0,0.0,0,0.0,254.0,36.0,0.0,7.0,21.0,10.0,0.0,60.0,1.5,24.6
3058,Pt,4.41,0,0.0,SCT,0,550,1.0,CeO2,ZrO2,0.56,0.44,0,0.0,0,0.0,287.0,36.0,0.0,7.0,21.0,10.0,0.0,60.0,1.5,59.8
3059,Pt,4.41,0,0.0,SCT,0,550,1.0,CeO2,ZrO2,0.56,0.44,0,0.0,0,0.0,308.0,36.0,0.0,7.0,21.0,10.0,0.0,60.0,1.5,77.6
3060,Pt,4.41,0,0.0,SCT,0,550,1.0,CeO2,ZrO2,0.56,0.44,0,0.0,0,0.0,338.0,36.0,0.0,7.0,21.0,10.0,0.0,60.0,1.5,77.9
3061,Pt,1.0,0,0.0,FSP,0,25,0.0,TiO2,0,1.0,0.0,0,0.0,0,0.0,150.0,37.5,0.0,7.0,23.0,8.5,0.0,60.0,1.0,0.858
3062,Pt,1.0,0,0.0,FSP,0,25,0.0,TiO2,0,1.0,0.0,0,0.0,0,0.0,200.0,37.5,0.0,7.0,23.0,8.5,0.0,60.0,1.0,4.12
3063,Pt,1.0,0,0.0,FSP,0,25,0.0,TiO2,0,1.0,0.0,0,0.0,0,0.0,250.0,37.5,0.0,7.0,23.0,8.5,0.0,60.0,1.0,15.9
3064,Pt,1.0,0,0.0,FSP,0,25,0.0,TiO2,0,1.0,0.0,0,0.0,0,0.0,300.0,37.5,0.0,7.0,23.0,8.5,0.0,60.0,1.0,33.5
3065,Pt,1.0,0,0.0,FSP,0,25,0.0,CeO2,0,1.0,0.0,0,0.0,0,0.0,150.0,37.5,0.0,7.0,23.0,8.5,0.0,60.0,1.0,0.687
3066,Pt,1.0,0,0.0,FSP,0,25,0.0,CeO2,0,1.0,0.0,0,0.0,0,0.0,200.0,37.5,0.0,7.0,23.0,8.5,0.0,60.0,1.0,3.43
3067,Pt,1.0,0,0.0,FSP,0,25,0.0,CeO2,0,1.0,0.0,0,0.0,0,0.0,250.0,37.5,0.0,7.0,23.0,8.5,0.0,60.0,1.0,9.01
3068,Pt,1.0,0,0.0,FSP,0,25,0.0,CeO2,0,1.0,0.0,0,0.0,0,0.0,300.0,37.5,0.0,7.0,23.0,8.5,0.0,60.0,1.0,28.2
3069,Pt,1.0,0,0.0,FSP,0,25,0.0,ZrO2,0,1.0,0.0,0,0.0,0,0.0,150.0,37.5,0.0,7.0,23.0,8.5,0.0,60.0,1.0,0.773
3070,Pt,1.0,0,0.0,FSP,0,25,0.0,ZrO2,0,1.0,0.0,0,0.0,0,0.0,200.0,37.5,0.0,7.0,23.0,8.5,0.0,60.0,1.0,1.63
3071,Pt,1.0,0,0.0,FSP,0,25,0.0,ZrO2,0,1.0,0.0,0,0.0,0,0.0,250.0,37.5,0.0,7.0,23.0,8.5,0.0,60.0,1.0,3.86
3072,Pt,1.0,0,0.0,FSP,0,25,0.0,ZrO2,0,1.0,0.0,0,0.0,0,0.0,300.0,37.5,0.0,7.0,23.0,8.5,0.0,60.0,1.0,22.2
3073,Pt,1.0,0,0.0,FSP,0,25,0.0,TiO2,0,1.0,0.0,0,0.0,0,0.0,230.0,37.5,0.0,7.0,23.0,8.5,0.0,7.26,1.0,8.07
3074,Pt,1.0,0,0.0,FSP,0,25,0.0,TiO2,0,1.0,0.0,0,0.0,0,0.0,230.0,37.5,0.0,7.0,23.0,8.5,0.0,13.7,1.0,15.5
3075,Pt,1.0,0,0.0,FSP,0,25,0.0,TiO2,0,1.0,0.0,0,0.0,0,0.0,230.0,37.5,0.0,7.0,23.0,8.5,0.0,21.7,1.0,16.2
3076,Pt,1.0,0,0.0,FSP,0,25,0.0,TiO2,0,1.0,0.0,0,0.0,0,0.0,230.0,37.5,0.0,7.0,23.0,8.5,0.0,33.8,1.0,16.1
3077,Pt,1.0,0,0.0,FSP,0,25,0.0,TiO2,0,1.0,0.0,0,0.0,0,0.0,230.0,37.5,0.0,7.0,23.0,8.5,0.0,54.7,1.0,15.6
3078,Pt,1.0,0,0.0,FSP,0,25,0.0,TiO2,0,1.0,0.0,0,0.0,0,0.0,230.0,37.5,0.0,7.0,23.0,8.5,0.0,125.0,1.0,5.98
3079,Pt,1.0,0,0.0,FSP,0,25,0.0,TiO2,0,1.0,0.0,0,0.0,0,0.0,230.0,37.5,0.0,7.0,23.0,8.5,0.0,133.0,1.0,10.1
3080,Pt,1.0,0,0.0,FSP,0,25,0.0,TiO2,0,1.0,0.0,0,0.0,0,0.0,230.0,37.5,0.0,7.0,23.0,8.5,0.0,140.0,1.0,13.6
3081,Pt,1.0,0,0.0,FSP,0,25,0.0,TiO2,0,1.0,0.0,0,0.0,0,0.0,230.0,37.5,0.0,7.0,23.0,8.5,0.0,172.0,1.0,13.3
3082,Pt,1.0,0,0.0,FSP,0,25,0.0,TiO2,0,1.0,0.0,0,0.0,0,0.0,230.0,37.5,0.0,7.0,23.0,8.5,0.0,251.0,1.0,9.02
3083,Pt,1.0,0,0.0,FSP,0,25,0.0,TiO2,0,1.0,0.0,0,0.0,0,0.0,230.0,37.5,0.0,7.0,23.0,8.5,0.0,265.0,1.0,10.2
3084,Pt,1.0,0,0.0,FSP,0,25,0.0,TiO2,0,1.0,0.0,0,0.0,0,0.0,230.0,37.5,0.0,7.0,23.0,8.5,0.0,292.0,1.0,10.2
3085,Pt,1.0,0,0.0,FSP,0,25,0.0,TiO2,0,1.0,0.0,0,0.0,0,0.0,230.0,37.5,0.0,7.0,23.0,8.5,0.0,378.0,1.0,7.92
3086,Pt,1.0,0,0.0,FSP,0,25,0.0,TiO2,0,1.0,0.0,0,0.0,0,0.0,230.0,37.5,0.0,7.0,23.0,8.5,0.0,245.0,1.0,3.01
3087,Pt,1.0,0,0.0,FSP,0,25,0.0,TiO2,0,1.0,0.0,0,0.0,0,0.0,230.0,37.5,0.0,7.0,23.0,8.5,0.0,397.0,1.0,7.85
3088,Pt,1.0,0,0.0,FSP,0,25,0.0,TiO2,0,1.0,0.0,0,0.0,0,0.0,230.0,37.5,0.0,7.0,23.0,8.5,0.0,412.0,1.0,8.65
3089,Pt,1.0,0,0.0,FSP,0,25,0.0,TiO2,0,1.0,0.0,0,0.0,0,0.0,230.0,37.5,0.0,7.0,23.0,8.5,0.0,490.0,1.0,5.06
3090,Pt,1.0,0,0.0,FSP,0,25,0.0,TiO2,0,1.0,0.0,0,0.0,0,0.0,230.0,37.5,0.0,7.0,23.0,8.5,0.0,483.0,1.0,2.97
3091,Pt,1.0,0,0.0,FSP,0,25,0.0,TiO2,0,1.0,0.0,0,0.0,0,0.0,230.0,37.5,0.0,7.0,23.0,8.5,0.0,503.0,1.0,7.44
3092,Pt,1.0,0,0.0,FSP,0,25,0.0,TiO2,0,1.0,0.0,0,0.0,0,0.0,230.0,37.5,0.0,7.0,23.0,8.5,0.0,516.0,1.0,7.44
3093,Pt,1.0,0,0.0,FSP,0,25,0.0,TiO2,0,1.0,0.0,0,0.0,0,0.0,230.0,37.5,0.0,7.0,23.0,8.5,0.0,509.0,1.0,6.93
3094,Pt,1.0,0,0.0,FSP,0,25,0.0,TiO2,0,1.0,0.0,0,0.0,0,0.0,230.0,37.5,0.0,7.0,23.0,8.5,0.0,535.0,1.0,6.78
3095,Pt,1.0,0,0.0,FSP,0,25,0.0,CeO2,0,1.0,0.0,0,0.0,0,0.0,230.0,37.5,0.0,7.0,23.0,8.5,0.0,8.82,1.0,4.95
3096,Pt,1.0,0,0.0,FSP,0,25,0.0,CeO2,0,1.0,0.0,0,0.0,0,0.0,230.0,37.5,0.0,7.0,23.0,8.5,0.0,13.7,1.0,6.97
3097,Pt,1.0,0,0.0,FSP,0,25,0.0,CeO2,0,1.0,0.0,0,0.0,0,0.0,230.0,37.5,0.0,7.0,23.0,8.5,0.0,21.7,1.0,9.79
3098,Pt,1.0,0,0.0,FSP,0,25,0.0,CeO2,0,1.0,0.0,0,0.0,0,0.0,230.0,37.5,0.0,7.0,23.0,8.5,0.0,41.0,1.0,10.1
3099,Pt,1.0,0,0.0,FSP,0,25,0.0,CeO2,0,1.0,0.0,0,0.0,0,0.0,230.0,37.5,0.0,7.0,23.0,8.5,0.0,54.7,1.0,10.0
3100,Pt,1.0,0,0.0,FSP,0,25,0.0,CeO2,0,1.0,0.0,0,0.0,0,0.0,230.0,37.5,0.0,7.0,23.0,8.5,0.0,128.0,1.0,4.0
3101,Pt,1.0,0,0.0,FSP,0,25,0.0,CeO2,0,1.0,0.0,0,0.0,0,0.0,230.0,37.5,0.0,7.0,23.0,8.5,0.0,133.0,1.0,7.96
3102,Pt,1.0,0,0.0,FSP,0,25,0.0,CeO2,0,1.0,0.0,0,0.0,0,0.0,230.0,37.5,0.0,7.0,23.0,8.5,0.0,141.0,1.0,9.53
3103,Pt,1.0,0,0.0,FSP,0,25,0.0,CeO2,0,1.0,0.0,0,0.0,0,0.0,230.0,37.5,0.0,7.0,23.0,8.5,0.0,160.0,1.0,9.71
3104,Pt,1.0,0,0.0,FSP,0,25,0.0,CeO2,0,1.0,0.0,0,0.0,0,0.0,230.0,37.5,0.0,7.0,23.0,8.5,0.0,171.0,1.0,10.0
3105,Pt,1.0,0,0.0,FSP,0,25,0.0,CeO2,0,1.0,0.0,0,0.0,0,0.0,230.0,37.5,0.0,7.0,23.0,8.5,0.0,246.0,1.0,4.95
3106,Pt,1.0,0,0.0,FSP,0,25,0.0,CeO2,0,1.0,0.0,0,0.0,0,0.0,230.0,37.5,0.0,7.0,23.0,8.5,0.0,253.0,1.0,6.97
3107,Pt,1.0,0,0.0,FSP,0,25,0.0,CeO2,0,1.0,0.0,0,0.0,0,0.0,230.0,37.5,0.0,7.0,23.0,8.5,0.0,258.0,1.0,8.91
3108,Pt,1.0,0,0.0,FSP,0,25,0.0,CeO2,0,1.0,0.0,0,0.0,0,0.0,230.0,37.5,0.0,7.0,23.0,8.5,0.0,265.0,1.0,9.9
3109,Pt,1.0,0,0.0,FSP,0,25,0.0,CeO2,0,1.0,0.0,0,0.0,0,0.0,230.0,37.5,0.0,7.0,23.0,8.5,0.0,272.0,1.0,9.53
3110,Pt,1.0,0,0.0,FSP,0,25,0.0,CeO2,0,1.0,0.0,0,0.0,0,0.0,230.0,37.5,0.0,7.0,23.0,8.5,0.0,293.0,1.0,9.82
3111,Pt,1.0,0,0.0,FSP,0,25,0.0,CeO2,0,1.0,0.0,0,0.0,0,0.0,230.0,37.5,0.0,7.0,23.0,8.5,0.0,364.0,1.0,4.0
3112,Pt,1.0,0,0.0,FSP,0,25,0.0,CeO2,0,1.0,0.0,0,0.0,0,0.0,230.0,37.5,0.0,7.0,23.0,8.5,0.0,372.0,1.0,5.94
3113,Pt,1.0,0,0.0,FSP,0,25,0.0,CeO2,0,1.0,0.0,0,0.0,0,0.0,230.0,37.5,0.0,7.0,23.0,8.5,0.0,379.0,1.0,8.91
3114,Pt,1.0,0,0.0,FSP,0,25,0.0,CeO2,0,1.0,0.0,0,0.0,0,0.0,230.0,37.5,0.0,7.0,23.0,8.5,0.0,405.0,1.0,9.49
3115,Pt,1.0,0,0.0,FSP,0,25,0.0,CeO2,0,1.0,0.0,0,0.0,0,0.0,230.0,37.5,0.0,7.0,23.0,8.5,0.0,412.0,1.0,9.75
3116,Pt,1.0,0,0.0,FSP,0,25,0.0,CeO2,0,1.0,0.0,0,0.0,0,0.0,230.0,37.5,0.0,7.0,23.0,8.5,0.0,485.0,1.0,2.97
3117,Pt,1.0,0,0.0,FSP,0,25,0.0,CeO2,0,1.0,0.0,0,0.0,0,0.0,230.0,37.5,0.0,7.0,23.0,8.5,0.0,490.0,1.0,6.93
3118,Pt,1.0,0,0.0,FSP,0,25,0.0,CeO2,0,1.0,0.0,0,0.0,0,0.0,230.0,37.5,0.0,7.0,23.0,8.5,0.0,497.0,1.0,8.91
3119,Pt,1.0,0,0.0,FSP,0,25,0.0,CeO2,0,1.0,0.0,0,0.0,0,0.0,230.0,37.5,0.0,7.0,23.0,8.5,0.0,510.0,1.0,9.64
3120,Pt,1.0,0,0.0,FSP,0,25,0.0,CeO2,0,1.0,0.0,0,0.0,0,0.0,230.0,37.5,0.0,7.0,23.0,8.5,0.0,523.0,1.0,9.82
3121,Pt,1.0,0,0.0,FSP,0,25,0.0,CeO2,0,1.0,0.0,0,0.0,0,0.0,230.0,37.5,0.0,7.0,23.0,8.5,0.0,530.0,1.0,9.6
3122,Pt,1.0,0,0.0,FSP,0,25,0.0,CeO2,0,1.0,0.0,0,0.0,0,0.0,230.0,37.5,0.0,7.0,23.0,8.5,0.0,536.0,1.0,9.86
3123,Pt,1.0,0,0.0,FSP,0,25,0.0,ZrO2,0,1.0,0.0,0,0.0,0,0.0,230.0,37.5,0.0,7.0,23.0,8.5,0.0,0.8,1.0,0.11
3124,Pt,1.0,0,0.0,FSP,0,25,0.0,ZrO2,0,1.0,0.0,0,0.0,0,0.0,230.0,37.5,0.0,7.0,23.0,8.5,0.0,7.26,1.0,2.05
3125,Pt,1.0,0,0.0,FSP,0,25,0.0,ZrO2,0,1.0,0.0,0,0.0,0,0.0,230.0,37.5,0.0,7.0,23.0,8.5,0.0,13.7,1.0,3.01
3126,Pt,1.0,0,0.0,FSP,0,25,0.0,ZrO2,0,1.0,0.0,0,0.0,0,0.0,230.0,37.5,0.0,7.0,23.0,8.5,0.0,20.1,1.0,4.47
3127,Pt,1.0,0,0.0,FSP,0,25,0.0,ZrO2,0,1.0,0.0,0,0.0,0,0.0,230.0,37.5,0.0,7.0,23.0,8.5,0.0,41.0,1.0,4.69
3128,Pt,1.0,0,0.0,FSP,0,25,0.0,ZrO2,0,1.0,0.0,0,0.0,0,0.0,230.0,37.5,0.0,7.0,23.0,8.5,0.0,47.5,1.0,5.06
3129,Pt,1.0,0,0.0,FSP,0,25,0.0,ZrO2,0,1.0,0.0,0,0.0,0,0.0,230.0,37.5,0.0,7.0,23.0,8.5,0.0,54.7,1.0,4.4
3130,Pt,1.0,0,0.0,FSP,0,25,0.0,ZrO2,0,1.0,0.0,0,0.0,0,0.0,230.0,37.5,0.0,7.0,23.0,8.5,0.0,79.8,1.0,0.11
3131,Pt,1.0,0,0.0,FSP,0,25,0.0,ZrO2,0,1.0,0.0,0,0.0,0,0.0,230.0,37.5,0.0,7.0,23.0,8.5,0.0,95.4,1.0,0.11
3132,Pt,1.0,0,0.0,FSP,0,25,0.0,ZrO2,0,1.0,0.0,0,0.0,0,0.0,230.0,37.5,0.0,7.0,23.0,8.5,0.0,126.0,1.0,2.02
3133,Pt,1.0,0,0.0,FSP,0,25,0.0,ZrO2,0,1.0,0.0,0,0.0,0,0.0,230.0,37.5,0.0,7.0,23.0,8.5,0.0,138.0,1.0,4.51
3134,Pt,1.0,0,0.0,FSP,0,25,0.0,ZrO2,0,1.0,0.0,0,0.0,0,0.0,230.0,37.5,0.0,7.0,23.0,8.5,0.0,133.0,1.0,4.07
3135,Pt,1.0,0,0.0,FSP,0,25,0.0,ZrO2,0,1.0,0.0,0,0.0,0,0.0,230.0,37.5,0.0,7.0,23.0,8.5,0.0,154.0,1.0,4.69
3136,Pt,1.0,0,0.0,FSP,0,25,0.0,ZrO2,0,1.0,0.0,0,0.0,0,0.0,230.0,37.5,0.0,7.0,23.0,8.5,0.0,166.0,1.0,4.29
3137,Pt,1.0,0,0.0,FSP,0,25,0.0,ZrO2,0,1.0,0.0,0,0.0,0,0.0,230.0,37.5,0.0,7.0,23.0,8.5,0.0,245.0,1.0,1.06
3138,Pt,1.0,0,0.0,FSP,0,25,0.0,ZrO2,0,1.0,0.0,0,0.0,0,0.0,230.0,37.5,0.0,7.0,23.0,8.5,0.0,251.0,1.0,1.98
3139,Pt,1.0,0,0.0,FSP,0,25,0.0,ZrO2,0,1.0,0.0,0,0.0,0,0.0,230.0,37.5,0.0,7.0,23.0,8.5,0.0,259.0,1.0,3.01
3140,Pt,1.0,0,0.0,FSP,0,25,0.0,ZrO2,0,1.0,0.0,0,0.0,0,0.0,230.0,37.5,0.0,7.0,23.0,8.5,0.0,265.0,1.0,3.52
3141,Pt,1.0,0,0.0,FSP,0,25,0.0,ZrO2,0,1.0,0.0,0,0.0,0,0.0,230.0,37.5,0.0,7.0,23.0,8.5,0.0,284.0,1.0,3.74
3142,Pt,1.0,0,0.0,FSP,0,25,0.0,ZrO2,0,1.0,0.0,0,0.0,0,0.0,230.0,37.5,0.0,7.0,23.0,8.5,0.0,364.0,1.0,1.06
3143,Pt,1.0,0,0.0,FSP,0,25,0.0,ZrO2,0,1.0,0.0,0,0.0,0,0.0,230.0,37.5,0.0,7.0,23.0,8.5,0.0,372.0,1.0,2.05
3144,Pt,1.0,0,0.0,FSP,0,25,0.0,ZrO2,0,1.0,0.0,0,0.0,0,0.0,230.0,37.5,0.0,7.0,23.0,8.5,0.0,383.0,1.0,3.26
3145,Pt,1.0,0,0.0,FSP,0,25,0.0,ZrO2,0,1.0,0.0,0,0.0,0,0.0,230.0,37.5,0.0,7.0,23.0,8.5,0.0,404.0,1.0,2.79
3146,Pt,1.0,0,0.0,FSP,0,25,0.0,ZrO2,0,1.0,0.0,0,0.0,0,0.0,230.0,37.5,0.0,7.0,23.0,8.5,0.0,410.0,1.0,2.97
3147,Pt,1.0,0,0.0,FSP,0,25,0.0,ZrO2,0,1.0,0.0,0,0.0,0,0.0,230.0,37.5,0.0,7.0,23.0,8.5,0.0,482.0,1.0,1.03
3148,Pt,1.0,0,0.0,FSP,0,25,0.0,ZrO2,0,1.0,0.0,0,0.0,0,0.0,230.0,37.5,0.0,7.0,23.0,8.5,0.0,490.0,1.0,1.98
3149,Pt,1.0,0,0.0,FSP,0,25,0.0,ZrO2,0,1.0,0.0,0,0.0,0,0.0,230.0,37.5,0.0,7.0,23.0,8.5,0.0,510.0,1.0,2.53
3150,Pt,1.0,0,0.0,FSP,0,25,0.0,ZrO2,0,1.0,0.0,0,0.0,0,0.0,230.0,37.5,0.0,7.0,23.0,8.5,0.0,523.0,1.0,2.2
3151,Pt,1.0,0,0.0,FSP,0,25,0.0,ZrO2,0,1.0,0.0,0,0.0,0,0.0,230.0,37.5,0.0,7.0,23.0,8.5,0.0,535.0,1.0,2.71
3152,Pt,1.0,0,0.0,FSP,0,25,0.0,ZrO2,0,1.0,0.0,0,0.0,0,0.0,230.0,37.5,0.0,7.0,23.0,8.5,0.0,529.0,1.0,2.53
3153,Pt,0.5,0,0.0,IWI,0,400,4.0,TiO2,0,1.0,0.0,0,0.0,0,0.0,250.0,3.0,0.0,3.0,0.0,0.0,0.0,10.0,5.7,4.22
3154,Pt,0.5,0,0.0,IWI,0,400,4.0,TiO2,0,1.0,0.0,0,0.0,0,0.0,250.0,3.0,0.0,3.0,0.0,0.0,0.0,15.1,5.7,4.03
3155,Pt,0.5,0,0.0,IWI,0,400,4.0,TiO2,0,1.0,0.0,0,0.0,0,0.0,250.0,3.0,0.0,3.0,0.0,0.0,0.0,21.7,5.7,4.22
3156,Pt,0.5,0,0.0,IWI,0,400,4.0,TiO2,0,1.0,0.0,0,0.0,0,0.0,250.0,3.0,0.0,3.0,0.0,0.0,0.0,29.3,5.7,4.46
3157,Pt,0.5,0,0.0,IWI,0,400,4.0,TiO2,0,1.0,0.0,0,0.0,0,0.0,250.0,3.0,0.0,3.0,0.0,0.0,0.0,39.9,5.7,4.44
3158,Pt,0.5,0,0.0,IWI,0,400,4.0,TiO2,0,1.0,0.0,0,0.0,0,0.0,250.0,3.0,0.0,3.0,0.0,0.0,0.0,49.8,5.7,4.13
3159,Pt,0.5,0,0.0,IWI,0,400,4.0,TiO2,0,1.0,0.0,0,0.0,0,0.0,250.0,3.0,0.0,3.0,0.0,0.0,0.0,60.0,5.7,3.93
3160,Pt,0.5,0,0.0,IWI,0,400,4.0,TiO2,0,1.0,0.0,0,0.0,0,0.0,250.0,3.0,0.0,3.0,0.0,0.0,0.0,69.8,5.7,3.81
3161,Pt,0.5,0,0.0,IWI,0,400,4.0,TiO2,0,1.0,0.0,0,0.0,0,0.0,250.0,3.0,0.0,3.0,0.0,0.0,0.0,80.0,5.7,4.03
3162,Pt,0.5,0,0.0,IWI,0,400,4.0,TiO2,0,1.0,0.0,0,0.0,0,0.0,250.0,3.0,0.0,3.0,0.0,0.0,0.0,90.6,5.7,3.96
3163,Pt,0.5,0,0.0,IWI,0,400,4.0,TiO2,0,1.0,0.0,0,0.0,0,0.0,250.0,3.0,0.0,3.0,0.0,0.0,0.0,100.0,5.7,3.52
3164,Pt,0.5,0,0.0,IWI,0,400,4.0,TiO2,0,1.0,0.0,0,0.0,0,0.0,250.0,3.0,0.0,3.0,0.0,0.0,0.0,110.0,5.7,3.62
3165,Pt,0.5,0,0.0,IWI,0,400,4.0,TiO2,0,1.0,0.0,0,0.0,0,0.0,250.0,3.0,0.0,3.0,0.0,0.0,0.0,120.0,5.7,3.52
3166,Pt,0.5,0,0.0,IWI,0,400,4.0,TiO2,0,1.0,0.0,0,0.0,0,0.0,250.0,3.0,0.0,3.0,0.0,0.0,0.0,130.0,5.7,3.67
3167,Pt,0.5,0,0.0,IWI,0,400,4.0,TiO2,0,1.0,0.0,0,0.0,0,0.0,250.0,3.0,0.0,3.0,0.0,0.0,0.0,140.0,5.7,3.62
3168,Pt,0.5,0,0.0,IWI,0,400,4.0,TiO2,0,1.0,0.0,0,0.0,0,0.0,250.0,3.0,0.0,3.0,0.0,0.0,0.0,150.0,5.7,3.62
3169,Pt,0.5,0,0.0,IWI,0,400,4.0,TiO2,0,1.0,0.0,0,0.0,0,0.0,250.0,3.0,0.0,3.0,0.0,0.0,0.0,165.0,5.7,3.64
3170,Pt,0.5,0,0.0,IWI,0,400,4.0,TiO2,0,1.0,0.0,0,0.0,0,0.0,250.0,3.0,0.0,3.0,0.0,0.0,0.0,170.0,5.7,3.74
3171,Pt,0.4,0,0.0,IWI,0,400,4.0,CeO2,0,1.0,0.0,0,0.0,0,0.0,250.0,3.0,0.0,3.0,0.0,0.0,0.0,9.74,5.7,2.44
3172,Pt,0.4,0,0.0,IWI,0,400,4.0,CeO2,0,1.0,0.0,0,0.0,0,0.0,250.0,3.0,0.0,3.0,0.0,0.0,0.0,17.8,5.7,2.41
3173,Pt,0.4,0,0.0,IWI,0,400,4.0,CeO2,0,1.0,0.0,0,0.0,0,0.0,250.0,3.0,0.0,3.0,0.0,0.0,0.0,26.9,5.7,2.53
3174,Pt,0.4,0,0.0,IWI,0,400,4.0,CeO2,0,1.0,0.0,0,0.0,0,0.0,250.0,3.0,0.0,3.0,0.0,0.0,0.0,32.7,5.7,2.41
3175,Pt,0.4,0,0.0,IWI,0,400,4.0,CeO2,0,1.0,0.0,0,0.0,0,0.0,250.0,3.0,0.0,3.0,0.0,0.0,0.0,39.6,5.7,2.44
3176,Pt,0.4,0,0.0,IWI,0,400,4.0,CeO2,0,1.0,0.0,0,0.0,0,0.0,250.0,3.0,0.0,3.0,0.0,0.0,0.0,49.8,5.7,2.44
3177,Pt,0.4,0,0.0,IWI,0,400,4.0,CeO2,0,1.0,0.0,0,0.0,0,0.0,250.0,3.0,0.0,3.0,0.0,0.0,0.0,59.7,5.7,2.32
3178,Pt,0.4,0,0.0,IWI,0,400,4.0,CeO2,0,1.0,0.0,0,0.0,0,0.0,250.0,3.0,0.0,3.0,0.0,0.0,0.0,69.9,5.7,2.34
3179,Pt,0.4,0,0.0,IWI,0,400,4.0,CeO2,0,1.0,0.0,0,0.0,0,0.0,250.0,3.0,0.0,3.0,0.0,0.0,0.0,81.2,5.7,2.34
3180,Pt,0.4,0,0.0,IWI,0,400,4.0,CeO2,0,1.0,0.0,0,0.0,0,0.0,250.0,3.0,0.0,3.0,0.0,0.0,0.0,93.9,5.7,2.53
3181,Pt,0.4,0,0.0,IWI,0,400,4.0,CeO2,0,1.0,0.0,0,0.0,0,0.0,250.0,3.0,0.0,3.0,0.0,0.0,0.0,101.0,5.7,2.34
3182,Pt,0.4,0,0.0,IWI,0,400,4.0,CeO2,0,1.0,0.0,0,0.0,0,0.0,250.0,3.0,0.0,3.0,0.0,0.0,0.0,110.0,5.7,2.44
3183,Pt,0.4,0,0.0,IWI,0,400,4.0,CeO2,0,1.0,0.0,0,0.0,0,0.0,250.0,3.0,0.0,3.0,0.0,0.0,0.0,120.0,5.7,2.32
3184,Pt,0.4,0,0.0,IWI,0,400,4.0,CeO2,0,1.0,0.0,0,0.0,0,0.0,250.0,3.0,0.0,3.0,0.0,0.0,0.0,130.0,5.7,2.24
3185,Pt,0.4,0,0.0,IWI,0,400,4.0,CeO2,0,1.0,0.0,0,0.0,0,0.0,250.0,3.0,0.0,3.0,0.0,0.0,0.0,140.0,5.7,2.12
3186,Pt,0.4,0,0.0,IWI,0,400,4.0,CeO2,0,1.0,0.0,0,0.0,0,0.0,250.0,3.0,0.0,3.0,0.0,0.0,0.0,149.0,5.7,2.17
3187,Pt,0.4,0,0.0,IWI,0,400,4.0,CeO2,0,1.0,0.0,0,0.0,0,0.0,250.0,3.0,0.0,3.0,0.0,0.0,0.0,160.0,5.7,2.24
3188,Pt,0.4,0,0.0,IWI,0,400,4.0,CeO2,0,1.0,0.0,0,0.0,0,0.0,250.0,3.0,0.0,3.0,0.0,0.0,0.0,170.0,5.7,2.12
3189,Pt,0.34,0,0.0,IWI,0,400,4.0,Fe2O3,0,1.0,0.0,0,0.0,0,0.0,250.0,3.0,0.0,3.0,0.0,0.0,0.0,5.05,34.4,1.23
3190,Pt,0.34,0,0.0,IWI,0,400,4.0,Fe2O3,0,1.0,0.0,0,0.0,0,0.0,250.0,3.0,0.0,3.0,0.0,0.0,0.0,15.2,34.4,1.54
3191,Pt,0.34,0,0.0,IWI,0,400,4.0,Fe2O3,0,1.0,0.0,0,0.0,0,0.0,250.0,3.0,0.0,3.0,0.0,0.0,0.0,22.9,34.4,1.23
3192,Pt,0.34,0,0.0,IWI,0,400,4.0,Fe2O3,0,1.0,0.0,0,0.0,0,0.0,250.0,3.0,0.0,3.0,0.0,0.0,0.0,29.8,34.4,1.23
3193,Pt,0.34,0,0.0,IWI,0,400,4.0,Fe2O3,0,1.0,0.0,0,0.0,0,0.0,250.0,3.0,0.0,3.0,0.0,0.0,0.0,40.0,34.4,1.23
3194,Pt,0.34,0,0.0,IWI,0,400,4.0,Fe2O3,0,1.0,0.0,0,0.0,0,0.0,250.0,3.0,0.0,3.0,0.0,0.0,0.0,50.2,34.4,1.25
3195,Pt,0.34,0,0.0,IWI,0,400,4.0,Fe2O3,0,1.0,0.0,0,0.0,0,0.0,250.0,3.0,0.0,3.0,0.0,0.0,0.0,60.1,34.4,1.25
3196,Pt,0.34,0,0.0,IWI,0,400,4.0,Fe2O3,0,1.0,0.0,0,0.0,0,0.0,250.0,3.0,0.0,3.0,0.0,0.0,0.0,70.3,34.4,0.917
3197,Pt,0.34,0,0.0,IWI,0,400,4.0,Fe2O3,0,1.0,0.0,0,0.0,0,0.0,250.0,3.0,0.0,3.0,0.0,0.0,0.0,80.5,34.4,0.941
3198,Pt,0.34,0,0.0,IWI,0,400,4.0,Fe2O3,0,1.0,0.0,0,0.0,0,0.0,250.0,3.0,0.0,3.0,0.0,0.0,0.0,90.3,34.4,0.917
3199,Pt,0.34,0,0.0,IWI,0,400,4.0,Fe2O3,0,1.0,0.0,0,0.0,0,0.0,250.0,3.0,0.0,3.0,0.0,0.0,0.0,99.8,34.4,1.13
3200,Pt,0.34,0,0.0,IWI,0,400,4.0,Fe2O3,0,1.0,0.0,0,0.0,0,0.0,250.0,3.0,0.0,3.0,0.0,0.0,0.0,111.0,34.4,0.845
3201,Pt,0.34,0,0.0,IWI,0,400,4.0,Fe2O3,0,1.0,0.0,0,0.0,0,0.0,250.0,3.0,0.0,3.0,0.0,0.0,0.0,120.0,34.4,0.893
3202,Pt,0.34,0,0.0,IWI,0,400,4.0,Fe2O3,0,1.0,0.0,0,0.0,0,0.0,250.0,3.0,0.0,3.0,0.0,0.0,0.0,130.0,34.4,0.917
3203,Pt,0.34,0,0.0,IWI,0,400,4.0,Fe2O3,0,1.0,0.0,0,0.0,0,0.0,250.0,3.0,0.0,3.0,0.0,0.0,0.0,140.0,34.4,0.796
3204,Pt,0.34,0,0.0,IWI,0,400,4.0,Fe2O3,0,1.0,0.0,0,0.0,0,0.0,250.0,3.0,0.0,3.0,0.0,0.0,0.0,150.0,34.4,0.941
3205,Pt,0.34,0,0.0,IWI,0,400,4.0,Fe2O3,0,1.0,0.0,0,0.0,0,0.0,250.0,3.0,0.0,3.0,0.0,0.0,0.0,160.0,34.4,0.917
3206,Pt,0.34,0,0.0,IWI,0,400,4.0,Fe2O3,0,1.0,0.0,0,0.0,0,0.0,250.0,3.0,0.0,3.0,0.0,0.0,0.0,170.0,34.4,0.917
3207,Pt,0.4,0,0.0,IWI,0,400,4.0,CeO2,0,1.0,0.0,0,0.0,0,0.0,249.0,3.0,0.0,3.0,0.0,0.0,0.0,60.0,5.7,0.265
3208,Pt,0.4,0,0.0,IWI,0,400,4.0,CeO2,0,1.0,0.0,0,0.0,0,0.0,275.0,3.0,0.0,3.0,0.0,0.0,0.0,60.0,5.7,0.353
3209,Pt,0.4,0,0.0,IWI,0,400,4.0,CeO2,0,1.0,0.0,0,0.0,0,0.0,300.0,3.0,0.0,3.0,0.0,0.0,0.0,60.0,5.7,0.971
3210,Pt,0.4,0,0.0,IWI,0,400,4.0,CeO2,0,1.0,0.0,0,0.0,0,0.0,325.0,3.0,0.0,3.0,0.0,0.0,0.0,60.0,5.7,1.24
3211,Pt,0.4,0,0.0,IWI,0,400,4.0,CeO2,0,1.0,0.0,0,0.0,0,0.0,350.0,3.0,0.0,3.0,0.0,0.0,0.0,60.0,5.7,2.74
3212,Pt,0.4,0,0.0,IWI,0,400,4.0,CeO2,0,1.0,0.0,0,0.0,0,0.0,375.0,3.0,0.0,3.0,0.0,0.0,0.0,60.0,5.7,3.97
3213,Pt,0.4,0,0.0,IWI,0,400,4.0,CeO2,0,1.0,0.0,0,0.0,0,0.0,400.0,3.0,0.0,3.0,0.0,0.0,0.0,60.0,5.7,10.5
3214,Pt,0.4,0,0.0,IWI,0,400,4.0,CeO2,0,1.0,0.0,0,0.0,0,0.0,425.0,3.0,0.0,3.0,0.0,0.0,0.0,60.0,5.7,14.3
3215,Pt,0.4,0,0.0,IWI,0,400,4.0,CeO2,0,1.0,0.0,0,0.0,0,0.0,450.0,3.0,0.0,3.0,0.0,0.0,0.0,60.0,5.7,20.1
3216,Pt,0.4,0,0.0,IWI,0,400,4.0,CeO2,0,1.0,0.0,0,0.0,0,0.0,475.0,3.0,0.0,3.0,0.0,0.0,0.0,60.0,5.7,22.5
3217,Pt,0.4,0,0.0,IWI,0,400,4.0,CeO2,0,1.0,0.0,0,0.0,0,0.0,500.0,3.0,0.0,3.0,0.0,0.0,0.0,60.0,5.7,29.0
3218,Au,1.21,0,0.0,CP,0,400,3.0,CeO2,0,1.0,0.0,0,0.0,0,0.0,300.0,0.0,0.0,6.9,93.1,0.0,0.0,60.0,1.14,0.858
3219,Au,1.21,0,0.0,CP,0,400,3.0,CeO2,0,1.0,0.0,0,0.0,0,0.0,350.0,0.0,0.0,6.9,93.1,0.0,0.0,60.0,1.14,8.15
3220,Au,1.21,0,0.0,CP,0,400,3.0,CeO2,0,1.0,0.0,0,0.0,0,0.0,400.0,0.0,0.0,6.9,93.1,0.0,0.0,60.0,1.14,21.0
3221,Au,1.21,0,0.0,CP,0,400,3.0,CeO2,0,1.0,0.0,0,0.0,0,0.0,451.0,0.0,0.0,6.9,93.1,0.0,0.0,60.0,1.14,33.0
3222,Au,1.21,0,0.0,CP,0,400,3.0,CeO2,0,1.0,0.0,0,0.0,0,0.0,500.0,0.0,0.0,6.9,93.1,0.0,0.0,60.0,1.14,49.8
3223,Au,1.08,0,0.0,CP,0,400,3.0,CeO2,0,1.0,0.0,Ni,0.32,0,0.0,200.0,0.0,0.0,6.9,93.1,0.0,0.0,60.0,1.14,0.858
3224,Au,1.08,0,0.0,CP,0,400,3.0,CeO2,0,1.0,0.0,Ni,0.32,0,0.0,249.0,0.0,0.0,6.9,93.1,0.0,0.0,60.0,1.14,3.0
3225,Au,1.08,0,0.0,CP,0,400,3.0,CeO2,0,1.0,0.0,Ni,0.32,0,0.0,299.0,0.0,0.0,6.9,93.1,0.0,0.0,60.0,1.14,10.3
3226,Au,1.08,0,0.0,CP,0,400,3.0,CeO2,0,1.0,0.0,Ni,0.32,0,0.0,349.0,0.0,0.0,6.9,93.1,0.0,0.0,60.0,1.14,25.8
3227,Au,1.08,0,0.0,CP,0,400,3.0,CeO2,0,1.0,0.0,Ni,0.32,0,0.0,400.0,0.0,0.0,6.9,93.1,0.0,0.0,60.0,1.14,43.3
3228,Au,1.08,0,0.0,CP,0,400,3.0,CeO2,0,1.0,0.0,Ni,0.32,0,0.0,450.0,0.0,0.0,6.9,93.1,0.0,0.0,60.0,1.14,57.5
3229,Au,1.08,0,0.0,CP,0,400,3.0,CeO2,0,1.0,0.0,Ni,0.32,0,0.0,500.0,0.0,0.0,6.9,93.1,0.0,0.0,60.0,1.14,64.8
3230,Au,1.42,Pd,0.99,CP,0,400,3.0,CeO2,0,1.0,0.0,0,0.0,0,0.0,200.0,0.0,0.0,6.9,93.1,0.0,0.0,60.0,1.14,1.29
3231,Au,1.42,Pd,0.99,CP,0,400,3.0,CeO2,0,1.0,0.0,0,0.0,0,0.0,250.0,0.0,0.0,6.9,93.1,0.0,0.0,60.0,1.14,8.15
3232,Au,1.42,Pd,0.99,CP,0,400,3.0,CeO2,0,1.0,0.0,0,0.0,0,0.0,300.0,0.0,0.0,6.9,93.1,0.0,0.0,60.0,1.14,22.3
3233,Au,1.42,Pd,0.99,CP,0,400,3.0,CeO2,0,1.0,0.0,0,0.0,0,0.0,351.0,0.0,0.0,6.9,93.1,0.0,0.0,60.0,1.14,47.2
3234,Au,1.42,Pd,0.99,CP,0,400,3.0,CeO2,0,1.0,0.0,0,0.0,0,0.0,401.0,0.0,0.0,6.9,93.1,0.0,0.0,60.0,1.14,68.2
3235,Au,1.42,Pd,0.99,CP,0,400,3.0,CeO2,0,1.0,0.0,0,0.0,0,0.0,451.0,0.0,0.0,6.9,93.1,0.0,0.0,60.0,1.14,83.3
3236,Au,1.42,Pd,0.99,CP,0,400,3.0,CeO2,0,1.0,0.0,0,0.0,0,0.0,501.0,0.0,0.0,6.9,93.1,0.0,0.0,60.0,1.14,94.8
3237,Pt,1.75,Au,1.05,CP,0,400,3.0,CeO2,0,1.0,0.0,0,0.0,0,0.0,150.0,0.0,0.0,6.9,93.1,0.0,0.0,60.0,1.14,1.29
3238,Pt,1.75,Au,1.05,CP,0,400,3.0,CeO2,0,1.0,0.0,0,0.0,0,0.0,200.0,0.0,0.0,6.9,93.1,0.0,0.0,60.0,1.14,9.44
3239,Pt,1.75,Au,1.05,CP,0,400,3.0,CeO2,0,1.0,0.0,0,0.0,0,0.0,250.0,0.0,0.0,6.9,93.1,0.0,0.0,60.0,1.14,43.3
3240,Pt,1.75,Au,1.05,CP,0,400,3.0,CeO2,0,1.0,0.0,0,0.0,0,0.0,300.0,0.0,0.0,6.9,93.1,0.0,0.0,60.0,1.14,88.4
3241,Pt,1.75,Au,1.05,CP,0,400,3.0,CeO2,0,1.0,0.0,0,0.0,0,0.0,350.0,0.0,0.0,6.9,93.1,0.0,0.0,60.0,1.14,99.6
3242,Pt,1.75,Au,1.05,CP,0,400,3.0,CeO2,0,1.0,0.0,0,0.0,0,0.0,400.0,0.0,0.0,6.9,93.1,0.0,0.0,60.0,1.14,99.1
3243,Pt,1.75,Au,1.05,CP,0,400,3.0,CeO2,0,1.0,0.0,0,0.0,0,0.0,450.0,0.0,0.0,6.9,93.1,0.0,0.0,60.0,1.14,98.7
3244,Pt,1.75,Au,1.05,CP,0,400,3.0,CeO2,0,1.0,0.0,0,0.0,0,0.0,500.0,0.0,0.0,6.9,93.1,0.0,0.0,60.0,1.14,97.0
3245,Pd,0.45,0,0.0,CP,0,400,3.0,CeO2,0,1.0,0.0,0,0.0,0,0.0,401.0,0.0,0.0,6.9,93.1,0.0,0.0,60.0,1.14,51.5
3246,Pd,0.45,0,0.0,CP,0,400,3.0,CeO2,0,1.0,0.0,0,0.0,0,0.0,451.0,0.0,0.0,6.9,93.1,0.0,0.0,60.0,1.14,79.4
3247,Pd,0.45,0,0.0,CP,0,400,3.0,CeO2,0,1.0,0.0,0,0.0,0,0.0,500.0,0.0,0.0,6.9,93.1,0.0,0.0,60.0,1.14,86.7
3248,Pd,0.45,0,0.0,CP,0,400,3.0,CeO2,0,1.0,0.0,0,0.0,0,0.0,350.0,0.0,0.0,6.9,93.1,0.0,0.0,60.0,1.14,25.8
3249,Pd,0.45,0,0.0,CP,0,400,3.0,CeO2,0,1.0,0.0,0,0.0,0,0.0,300.0,0.0,0.0,6.9,93.1,0.0,0.0,60.0,1.14,10.3
3250,Pt,0.59,0,0.0,CP,0,400,3.0,CeO2,0,1.0,0.0,0,0.0,0,0.0,199.0,0.0,0.0,6.9,93.1,0.0,0.0,60.0,1.14,4.72
3251,Pt,0.59,0,0.0,CP,0,400,3.0,CeO2,0,1.0,0.0,0,0.0,0,0.0,250.0,0.0,0.0,6.9,93.1,0.0,0.0,60.0,1.14,27.9
3252,Pt,0.59,0,0.0,CP,0,400,3.0,CeO2,0,1.0,0.0,0,0.0,0,0.0,300.0,0.0,0.0,6.9,93.1,0.0,0.0,60.0,1.14,67.0
3253,Pt,0.59,0,0.0,CP,0,400,3.0,CeO2,0,1.0,0.0,0,0.0,0,0.0,351.0,0.0,0.0,6.9,93.1,0.0,0.0,60.0,1.14,83.7
3254,Pt,0.59,0,0.0,CP,0,400,3.0,CeO2,0,1.0,0.0,0,0.0,0,0.0,400.0,0.0,0.0,6.9,93.1,0.0,0.0,60.0,1.14,84.5
3255,Pt,0.59,0,0.0,CP,0,400,3.0,CeO2,0,1.0,0.0,0,0.0,0,0.0,451.0,0.0,0.0,6.9,93.1,0.0,0.0,60.0,1.14,86.3
3256,Pt,0.59,0,0.0,CP,0,400,3.0,CeO2,0,1.0,0.0,0,0.0,0,0.0,500.0,0.0,0.0,6.9,93.1,0.0,0.0,60.0,1.14,87.6
3257,Pt,0.38,0,0.0,WI,FSP,500,4.0,CeO2,0,1.0,0.0,0,0.0,0,0.0,233.0,32.6,0.0,8.7,44.9,5.45,0.87,60.0,4.0,5.82
3258,Pt,0.38,0,0.0,WI,FSP,500,4.0,CeO2,0,1.0,0.0,0,0.0,0,0.0,306.0,32.6,0.0,8.7,44.9,5.45,0.87,60.0,4.0,8.14
3259,Pt,0.38,0,0.0,WI,FSP,500,4.0,CeO2,0,1.0,0.0,0,0.0,0,0.0,380.0,32.6,0.0,8.7,44.9,5.45,0.87,60.0,4.0,13.7
3260,Pt,0.38,0,0.0,WI,FSP,500,4.0,CeO2,0,1.0,0.0,0,0.0,0,0.0,454.0,32.6,0.0,8.7,44.9,5.45,0.87,60.0,4.0,57.3
3261,Pt,0.38,0,0.0,WI,FSP,500,4.0,CeO2,0,1.0,0.0,0,0.0,0,0.0,249.0,32.6,0.0,8.7,44.9,5.45,0.87,60.0,4.0,29.8
3262,Pt,0.38,0,0.0,WI,FSP,500,4.0,CeO2,0,1.0,0.0,0,0.0,0,0.0,275.0,32.6,0.0,8.7,44.9,5.45,0.87,60.0,4.0,48.2
3263,Pt,0.38,0,0.0,WI,FSP,500,4.0,CeO2,0,1.0,0.0,0,0.0,0,0.0,300.0,32.6,0.0,8.7,44.9,5.45,0.87,60.0,4.0,64.5
3264,Pt,0.38,0,0.0,WI,FSP,500,4.0,CeO2,0,1.0,0.0,0,0.0,0,0.0,350.0,32.6,0.0,8.7,44.9,5.45,0.87,60.0,4.0,82.6
3265,Pt,0.38,0,0.0,WI,FSP,500,4.0,CeO2,0,1.0,0.0,0,0.0,0,0.0,400.0,32.6,0.0,8.7,44.9,5.45,0.87,60.0,4.0,86.5
3266,Pt,0.38,0,0.0,WI,FSP,500,4.0,ZrO2,CeO2,0.67,0.33,0,0.0,0,0.0,249.0,32.6,0.0,8.7,44.9,5.45,0.87,60.0,4.0,37.8
3267,Pt,0.38,0,0.0,WI,FSP,500,4.0,ZrO2,CeO2,0.67,0.33,0,0.0,0,0.0,275.0,32.6,0.0,8.7,44.9,5.45,0.87,60.0,4.0,63.4
3268,Pt,0.38,0,0.0,WI,FSP,500,4.0,ZrO2,CeO2,0.67,0.33,0,0.0,0,0.0,300.0,32.6,0.0,8.7,44.9,5.45,0.87,60.0,4.0,80.7
3269,Pt,0.38,0,0.0,WI,FSP,500,4.0,ZrO2,CeO2,0.67,0.33,0,0.0,0,0.0,350.0,32.6,0.0,8.7,44.9,5.45,0.87,60.0,4.0,93.6
3270,Pt,0.38,0,0.0,WI,FSP,500,4.0,ZrO2,CeO2,0.67,0.33,0,0.0,0,0.0,400.0,32.6,0.0,8.7,44.9,5.45,0.87,60.0,4.0,95.9
3271,Pt,0.38,0,0.0,WI,FSP,500,4.0,CeO2,ZrO2,0.5,0.5,0,0.0,0,0.0,249.0,32.6,0.0,8.7,44.9,5.45,0.87,60.0,4.0,43.7
3272,Pt,0.38,0,0.0,WI,FSP,500,4.0,CeO2,ZrO2,0.5,0.5,0,0.0,0,0.0,275.0,32.6,0.0,8.7,44.9,5.45,0.87,60.0,4.0,70.3
3273,Pt,0.38,0,0.0,WI,FSP,500,4.0,CeO2,ZrO2,0.5,0.5,0,0.0,0,0.0,300.0,32.6,0.0,8.7,44.9,5.45,0.87,60.0,4.0,87.9
3274,Pt,0.38,0,0.0,WI,FSP,500,4.0,CeO2,ZrO2,0.5,0.5,0,0.0,0,0.0,350.0,32.6,0.0,8.7,44.9,5.45,0.87,60.0,4.0,96.2
3275,Pt,0.38,0,0.0,WI,FSP,500,4.0,CeO2,ZrO2,0.5,0.5,0,0.0,0,0.0,400.0,32.6,0.0,8.7,44.9,5.45,0.87,60.0,4.0,96.7
3276,Pt,0.38,0,0.0,WI,FSP,500,4.0,CeO2,ZrO2,0.67,0.33,0,0.0,0,0.0,250.0,32.6,0.0,8.7,44.9,5.45,0.87,60.0,4.0,41.8
3277,Pt,0.38,0,0.0,WI,FSP,500,4.0,CeO2,ZrO2,0.67,0.33,0,0.0,0,0.0,275.0,32.6,0.0,8.7,44.9,5.45,0.87,60.0,4.0,70.5
3278,Pt,0.38,0,0.0,WI,FSP,500,4.0,CeO2,ZrO2,0.67,0.33,0,0.0,0,0.0,300.0,32.6,0.0,8.7,44.9,5.45,0.87,60.0,4.0,87.5
3279,Pt,0.38,0,0.0,WI,FSP,500,4.0,CeO2,ZrO2,0.67,0.33,0,0.0,0,0.0,350.0,32.6,0.0,8.7,44.9,5.45,0.87,60.0,4.0,96.2
3280,Pt,0.38,0,0.0,WI,FSP,500,4.0,CeO2,ZrO2,0.67,0.33,0,0.0,0,0.0,401.0,32.6,0.0,8.7,44.9,5.45,0.87,60.0,4.0,96.9
3281,Pt,1.0,0,0.0,IWI,0,350,4.0,MnO,0,1.0,0.0,0,0.0,0,0.0,200.0,29.85,0.0,2.99,26.12,0.0,0.0,60.0,0.7,0.0353
3282,Pt,1.0,0,0.0,IWI,0,350,4.0,MnO,0,1.0,0.0,0,0.0,0,0.0,250.0,29.85,0.0,2.99,26.12,0.0,0.0,60.0,0.7,4.32
3283,Pt,1.0,0,0.0,IWI,0,350,4.0,MnO,0,1.0,0.0,0,0.0,0,0.0,275.0,29.85,0.0,2.99,26.12,0.0,0.0,60.0,0.7,6.73
3284,Pt,1.0,0,0.0,IWI,0,350,4.0,MnO,0,1.0,0.0,0,0.0,0,0.0,300.0,29.85,0.0,2.99,26.12,0.0,0.0,60.0,0.7,12.8
3285,Pt,1.0,0,0.0,IWI,0,350,4.0,MnO,0,1.0,0.0,0,0.0,0,0.0,350.0,29.85,0.0,2.99,26.12,0.0,0.0,60.0,0.7,49.6
3286,Pt,1.0,0,0.0,IWI,0,350,4.0,MnO,0,1.0,0.0,0,0.0,0,0.0,402.0,29.85,0.0,2.99,26.12,0.0,0.0,60.0,0.7,77.8
3287,Pt,1.0,0,0.0,IWI,0,350,4.0,MnO,0,1.0,0.0,0,0.0,0,0.0,451.0,29.85,0.0,2.99,26.12,0.0,0.0,60.0,0.7,79.5
3288,Pt,1.0,0,0.0,IWI,0,350,4.0,CeO2,0,1.0,0.0,0,0.0,0,0.0,200.0,29.85,0.0,2.99,26.12,0.0,0.0,60.0,0.7,5.55
3289,Pt,1.0,0,0.0,IWI,0,350,4.0,CeO2,0,1.0,0.0,0,0.0,0,0.0,250.0,29.85,0.0,2.99,26.12,0.0,0.0,60.0,0.7,16.7
3290,Pt,1.0,0,0.0,IWI,0,350,4.0,CeO2,0,1.0,0.0,0,0.0,0,0.0,275.0,29.85,0.0,2.99,26.12,0.0,0.0,60.0,0.7,33.2
3291,Pt,1.0,0,0.0,IWI,0,350,4.0,CeO2,0,1.0,0.0,0,0.0,0,0.0,300.0,29.85,0.0,2.99,26.12,0.0,0.0,60.0,0.7,58.0
3292,Pt,1.0,0,0.0,IWI,0,350,4.0,CeO2,0,1.0,0.0,0,0.0,0,0.0,350.0,29.85,0.0,2.99,26.12,0.0,0.0,60.0,0.7,85.1
3293,Pt,1.0,0,0.0,IWI,0,350,4.0,CeO2,0,1.0,0.0,0,0.0,0,0.0,402.0,29.85,0.0,2.99,26.12,0.0,0.0,60.0,0.7,89.4
3294,Pt,1.0,0,0.0,IWI,0,350,4.0,CeO2,0,1.0,0.0,0,0.0,0,0.0,451.0,29.85,0.0,2.99,26.12,0.0,0.0,60.0,0.7,86.3
3295,Pt,0.5,0,0.0,IWI,0,350,4.0,MnO,0,1.0,0.0,0,0.0,0,0.0,199.0,29.85,0.0,2.99,26.12,0.0,0.0,60.0,0.7,0.297
3296,Pt,0.5,0,0.0,IWI,0,350,4.0,MnO,0,1.0,0.0,0,0.0,0,0.0,250.0,29.85,0.0,2.99,26.12,0.0,0.0,60.0,0.7,0.385
3297,Pt,0.5,0,0.0,IWI,0,350,4.0,MnO,0,1.0,0.0,0,0.0,0,0.0,275.0,29.85,0.0,2.99,26.12,0.0,0.0,60.0,0.7,5.94
3298,Pt,0.5,0,0.0,IWI,0,350,4.0,MnO,0,1.0,0.0,0,0.0,0,0.0,300.0,29.85,0.0,2.99,26.12,0.0,0.0,60.0,0.7,9.13
3299,Pt,0.5,0,0.0,IWI,0,350,4.0,MnO,0,1.0,0.0,0,0.0,0,0.0,350.0,29.85,0.0,2.99,26.12,0.0,0.0,60.0,0.7,20.5
3300,Pt,0.5,0,0.0,IWI,0,350,4.0,MnO,0,1.0,0.0,0,0.0,0,0.0,401.0,29.85,0.0,2.99,26.12,0.0,0.0,60.0,0.7,66.0
3301,Pt,0.5,0,0.0,IWI,0,350,4.0,MnO,0,1.0,0.0,0,0.0,0,0.0,451.0,29.85,0.0,2.99,26.12,0.0,0.0,60.0,0.7,76.1
3302,Pt,0.5,0,0.0,IWI,0,350,4.0,CeO2,0,1.0,0.0,0,0.0,0,0.0,200.0,29.85,0.0,2.99,26.12,0.0,0.0,60.0,0.7,6.07
3303,Pt,0.5,0,0.0,IWI,0,350,4.0,CeO2,0,1.0,0.0,0,0.0,0,0.0,250.0,29.85,0.0,2.99,26.12,0.0,0.0,60.0,0.7,10.4
3304,Pt,0.5,0,0.0,IWI,0,350,4.0,CeO2,0,1.0,0.0,0,0.0,0,0.0,275.0,29.85,0.0,2.99,26.12,0.0,0.0,60.0,0.7,20.1
3305,Pt,0.5,0,0.0,IWI,0,350,4.0,CeO2,0,1.0,0.0,0,0.0,0,0.0,300.0,29.85,0.0,2.99,26.12,0.0,0.0,60.0,0.7,44.3
3306,Pt,0.5,0,0.0,IWI,0,350,4.0,CeO2,0,1.0,0.0,0,0.0,0,0.0,350.0,29.85,0.0,2.99,26.12,0.0,0.0,60.0,0.7,73.0
3307,Pt,0.5,0,0.0,IWI,0,350,4.0,CeO2,0,1.0,0.0,0,0.0,0,0.0,400.0,29.85,0.0,2.99,26.12,0.0,0.0,60.0,0.7,89.1
3308,Pt,0.5,0,0.0,IWI,0,350,4.0,CeO2,0,1.0,0.0,0,0.0,0,0.0,451.0,29.85,0.0,2.99,26.12,0.0,0.0,60.0,0.7,85.5
3309,Pt,1.0,0,0.0,IWI,0,400,4.0,SiO2,0,1.0,0.0,0,0.0,0,0.0,150.0,0.0,0.0,2.0,10.0,0.0,0.0,60.0,1.5,0.0856
3310,Pt,1.0,0,0.0,IWI,0,400,4.0,SiO2,0,1.0,0.0,0,0.0,0,0.0,224.0,0.0,0.0,2.0,10.0,0.0,0.0,60.0,1.5,0.000758
3311,Pt,1.0,0,0.0,IWI,0,400,4.0,SiO2,0,1.0,0.0,0,0.0,0,0.0,250.0,0.0,0.0,2.0,10.0,0.0,0.0,60.0,1.5,0.654
3312,Pt,1.0,0,0.0,IWI,0,400,4.0,SiO2,0,1.0,0.0,0,0.0,0,0.0,275.0,0.0,0.0,2.0,10.0,0.0,0.0,60.0,1.5,1.08
3313,Pt,1.0,0,0.0,IWI,0,400,4.0,SiO2,0,1.0,0.0,0,0.0,0,0.0,300.0,0.0,0.0,2.0,10.0,0.0,0.0,60.0,1.5,2.07
3314,Pt,1.0,0,0.0,IWI,0,400,4.0,SiO2,0,1.0,0.0,0,0.0,0,0.0,324.0,0.0,0.0,2.0,10.0,0.0,0.0,60.0,1.5,4.21
3315,Pt,1.0,0,0.0,IWI,0,400,4.0,SiO2,0,1.0,0.0,0,0.0,0,0.0,350.0,0.0,0.0,2.0,10.0,0.0,0.0,60.0,1.5,7.13
3316,Pt,1.0,0,0.0,IWI,0,400,4.0,SiO2,0,1.0,0.0,Na,3.0,0,0.0,150.0,0.0,0.0,2.0,10.0,0.0,0.0,60.0,1.5,1.9
3317,Pt,1.0,0,0.0,IWI,0,400,4.0,SiO2,0,1.0,0.0,Na,3.0,0,0.0,175.0,0.0,0.0,2.0,10.0,0.0,0.0,60.0,1.5,6.42
3318,Pt,1.0,0,0.0,IWI,0,400,4.0,SiO2,0,1.0,0.0,Na,3.0,0,0.0,200.0,0.0,0.0,2.0,10.0,0.0,0.0,60.0,1.5,26.1
3319,Pt,1.0,0,0.0,IWI,0,400,4.0,SiO2,0,1.0,0.0,Na,3.0,0,0.0,225.0,0.0,0.0,2.0,10.0,0.0,0.0,60.0,1.5,60.5
3320,Pt,1.0,0,0.0,IWI,0,400,4.0,SiO2,0,1.0,0.0,Na,3.0,0,0.0,250.0,0.0,0.0,2.0,10.0,0.0,0.0,60.0,1.5,98.6
3321,Pt,1.0,0,0.0,IWI,0,400,4.0,SiO2,0,1.0,0.0,Na,3.0,0,0.0,274.0,0.0,0.0,2.0,10.0,0.0,0.0,60.0,1.5,98.6
3322,Pt,1.0,0,0.0,IWI,0,400,4.0,SiO2,0,1.0,0.0,Na,3.0,0,0.0,300.0,0.0,0.0,2.0,10.0,0.0,0.0,60.0,1.5,98.6
3323,Pt,1.0,0,0.0,IWI,0,400,4.0,SiO2,0,1.0,0.0,Na,3.0,0,0.0,325.0,0.0,0.0,2.0,10.0,0.0,0.0,60.0,1.5,98.5
3324,Pt,1.0,0,0.0,IWI,0,400,4.0,SiO2,0,1.0,0.0,Na,3.0,0,0.0,350.0,0.0,0.0,2.0,10.0,0.0,0.0,60.0,1.5,98.5
3325,Pd,1.0,0,0.0,IWI,0,500,1.0,La2O3,Co3O4,0.5,0.5,0,0.0,0,0.0,4.78,37.0,0.0,7.0,22.0,8.5,0.0,60.0,2.5,48.0
3326,Pd,1.0,0,0.0,IWI,0,500,1.0,La2O3,Co3O4,0.5,0.5,0,0.0,0,0.0,25.0,37.0,0.0,7.0,22.0,8.5,0.0,60.0,2.5,45.1
3327,Pd,1.0,0,0.0,IWI,0,500,1.0,La2O3,Co3O4,0.5,0.5,0,0.0,0,0.0,45.2,37.0,0.0,7.0,22.0,8.5,0.0,60.0,2.5,44.1
3328,Pd,1.0,0,0.0,IWI,0,500,1.0,La2O3,Co3O4,0.5,0.5,0,0.0,0,0.0,64.7,37.0,0.0,7.0,22.0,8.5,0.0,60.0,2.5,42.3
3329,Pd,1.0,0,0.0,IWI,0,500,1.0,La2O3,Co3O4,0.5,0.5,0,0.0,0,0.0,84.9,37.0,0.0,7.0,22.0,8.5,0.0,60.0,2.5,43.3
3330,Pd,1.0,0,0.0,IWI,0,500,1.0,La2O3,Co3O4,0.5,0.5,0,0.0,0,0.0,105.0,37.0,0.0,7.0,22.0,8.5,0.0,60.0,2.5,40.5
3331,Pd,1.0,0,0.0,IWI,0,500,1.0,La2O3,Co3O4,0.5,0.5,0,0.0,0,0.0,125.0,37.0,0.0,7.0,22.0,8.5,0.0,60.0,2.5,42.3
3332,Pd,1.0,0,0.0,IWI,0,500,1.0,La2O3,Co3O4,0.5,0.5,0,0.0,0,0.0,146.0,37.0,0.0,7.0,22.0,8.5,0.0,60.0,2.5,39.6
3333,Pd,1.0,0,0.0,IWI,0,500,1.0,La2O3,Co3O4,0.5,0.5,0,0.0,0,0.0,165.0,37.0,0.0,7.0,22.0,8.5,0.0,60.0,2.5,40.6
3334,Pd,1.0,0,0.0,IWI,0,500,1.0,La2O3,Co3O4,0.5,0.5,0,0.0,0,0.0,185.0,37.0,0.0,7.0,22.0,8.5,0.0,60.0,2.5,40.5
3335,Pt,1.0,0,0.0,0,0,500,1.0,La2O3,Co3O4,0.5,0.5,0,0.0,0,0.0,4.78,37.0,0.0,7.0,22.0,8.5,0.0,60.0,2.5,63.8
3336,Pt,1.0,0,0.0,0,0,500,1.0,La2O3,Co3O4,0.5,0.5,0,0.0,0,0.0,25.0,37.0,0.0,7.0,22.0,8.5,0.0,60.0,2.5,39.0
3337,Pt,1.0,0,0.0,0,0,500,1.0,La2O3,Co3O4,0.5,0.5,0,0.0,0,0.0,45.2,37.0,0.0,7.0,22.0,8.5,0.0,60.0,2.5,29.7
3338,Pt,1.0,0,0.0,0,0,500,1.0,La2O3,Co3O4,0.5,0.5,0,0.0,0,0.0,64.7,37.0,0.0,7.0,22.0,8.5,0.0,60.0,2.5,18.5
3339,Pt,1.0,0,0.0,0,0,500,1.0,La2O3,Co3O4,0.5,0.5,0,0.0,0,0.0,84.9,37.0,0.0,7.0,22.0,8.5,0.0,60.0,2.5,15.8
3340,Pt,1.0,0,0.0,0,0,500,1.0,La2O3,Co3O4,0.5,0.5,0,0.0,0,0.0,105.0,37.0,0.0,7.0,22.0,8.5,0.0,60.0,2.5,16.4
3341,Pt,1.0,0,0.0,0,0,500,1.0,La2O3,Co3O4,0.5,0.5,0,0.0,0,0.0,125.0,37.0,0.0,7.0,22.0,8.5,0.0,60.0,2.5,16.4
3342,Pt,1.0,0,0.0,0,0,500,1.0,La2O3,Co3O4,0.5,0.5,0,0.0,0,0.0,145.0,37.0,0.0,7.0,22.0,8.5,0.0,60.0,2.5,12.4
3343,Pt,1.0,0,0.0,0,0,500,1.0,La2O3,Co3O4,0.5,0.5,0,0.0,0,0.0,165.0,37.0,0.0,7.0,22.0,8.5,0.0,60.0,2.5,10.6
3344,Pt,1.0,0,0.0,0,0,500,1.0,La2O3,Co3O4,0.5,0.5,0,0.0,0,0.0,185.0,37.0,0.0,7.0,22.0,8.5,0.0,60.0,2.5,10.8
3345,Pt,1.0,0,0.0,SCT,0,25,0.0,CeO2,0,1.0,0.0,0,0.0,0,0.0,150.0,40.0,0.0,2.0,0.0,10.0,0.0,60.0,1.0,95.2
3346,Pt,1.0,0,0.0,SCT,0,25,0.0,CeO2,0,1.0,0.0,0,0.0,0,0.0,176.0,40.0,0.0,2.0,0.0,10.0,0.0,60.0,1.0,83.1
3347,Pt,1.0,0,0.0,SCT,0,25,0.0,CeO2,0,1.0,0.0,0,0.0,0,0.0,200.0,40.0,0.0,2.0,0.0,10.0,0.0,60.0,1.0,57.5
3348,Pt,1.0,0,0.0,SCT,0,25,0.0,CeO2,0,1.0,0.0,0,0.0,0,0.0,225.0,40.0,0.0,2.0,0.0,10.0,0.0,60.0,1.0,22.9
3349,Pt,1.0,0,0.0,SCT,0,25,0.0,CeO2,0,1.0,0.0,0,0.0,0,0.0,276.0,40.0,0.0,2.0,0.0,10.0,0.0,60.0,1.0,3.58
3350,Pt,1.0,0,0.0,SCT,0,25,0.0,CeO2,0,1.0,0.0,0,0.0,0,0.0,300.0,40.0,0.0,2.0,0.0,10.0,0.0,60.0,1.0,6.68
3351,Pt,1.0,0,0.0,SCT,0,25,0.0,CeO2,0,1.0,0.0,0,0.0,0,0.0,326.0,40.0,0.0,2.0,0.0,10.0,0.0,60.0,1.0,7.16
3352,Pt,1.0,0,0.0,SCT,0,25,0.0,CeO2,0,1.0,0.0,0,0.0,0,0.0,375.0,40.0,0.0,2.0,0.0,10.0,0.0,60.0,1.0,8.83
3353,Pt,1.0,0,0.0,SCT,0,25,0.0,CeO2,0,1.0,0.0,0,0.0,0,0.0,400.0,40.0,0.0,2.0,0.0,10.0,0.0,60.0,1.0,11.5
3354,Pt,2.0,0,0.0,SCT,0,25,0.0,CeO2,0,1.0,0.0,0,0.0,0,0.0,149.0,40.0,0.0,2.0,0.0,10.0,0.0,60.0,1.0,93.3
3355,Pt,2.0,0,0.0,SCT,0,25,0.0,CeO2,0,1.0,0.0,0,0.0,0,0.0,176.0,40.0,0.0,2.0,0.0,10.0,0.0,60.0,1.0,80.7
3356,Pt,2.0,0,0.0,SCT,0,25,0.0,CeO2,0,1.0,0.0,0,0.0,0,0.0,200.0,40.0,0.0,2.0,0.0,10.0,0.0,60.0,1.0,51.8
3357,Pt,2.0,0,0.0,SCT,0,25,0.0,CeO2,0,1.0,0.0,0,0.0,0,0.0,225.0,40.0,0.0,2.0,0.0,10.0,0.0,60.0,1.0,16.0
3358,Pt,2.0,0,0.0,SCT,0,25,0.0,CeO2,0,1.0,0.0,0,0.0,0,0.0,250.0,40.0,0.0,2.0,0.0,10.0,0.0,60.0,1.0,5.25
3359,Pt,2.0,0,0.0,SCT,0,25,0.0,CeO2,0,1.0,0.0,0,0.0,0,0.0,276.0,40.0,0.0,2.0,0.0,10.0,0.0,60.0,1.0,6.21
3360,Pt,2.0,0,0.0,SCT,0,25,0.0,CeO2,0,1.0,0.0,0,0.0,0,0.0,300.0,40.0,0.0,2.0,0.0,10.0,0.0,60.0,1.0,5.73
3361,Pt,2.0,0,0.0,SCT,0,25,0.0,CeO2,0,1.0,0.0,0,0.0,0,0.0,325.0,40.0,0.0,2.0,0.0,10.0,0.0,60.0,1.0,5.25
3362,Pt,2.0,0,0.0,SCT,0,25,0.0,CeO2,0,1.0,0.0,0,0.0,0,0.0,351.0,40.0,0.0,2.0,0.0,10.0,0.0,60.0,1.0,7.4
3363,Pt,2.0,0,0.0,SCT,0,25,0.0,CeO2,0,1.0,0.0,0,0.0,0,0.0,375.0,40.0,0.0,2.0,0.0,10.0,0.0,60.0,1.0,7.64
3364,Pt,2.0,0,0.0,SCT,0,25,0.0,CeO2,0,1.0,0.0,0,0.0,0,0.0,401.0,40.0,0.0,2.0,0.0,10.0,0.0,60.0,1.0,7.64
3365,Pd,1.0,0,0.0,SCT,0,25,0.0,CeO2,0,1.0,0.0,0,0.0,0,0.0,174.0,40.0,0.0,2.0,0.0,10.0,0.0,60.0,1.0,93.6
3366,Pd,1.0,0,0.0,SCT,0,25,0.0,CeO2,0,1.0,0.0,0,0.0,0,0.0,199.0,40.0,0.0,2.0,0.0,10.0,0.0,60.0,1.0,88.3
3367,Pd,1.0,0,0.0,SCT,0,25,0.0,CeO2,0,1.0,0.0,0,0.0,0,0.0,225.0,40.0,0.0,2.0,0.0,10.0,0.0,60.0,1.0,71.6
3368,Pd,1.0,0,0.0,SCT,0,25,0.0,CeO2,0,1.0,0.0,0,0.0,0,0.0,249.0,40.0,0.0,2.0,0.0,10.0,0.0,60.0,1.0,51.1
3369,Pd,1.0,0,0.0,SCT,0,25,0.0,CeO2,0,1.0,0.0,0,0.0,0,0.0,274.0,40.0,0.0,2.0,0.0,10.0,0.0,60.0,1.0,21.5
3370,Pd,1.0,0,0.0,SCT,0,25,0.0,CeO2,0,1.0,0.0,0,0.0,0,0.0,300.0,40.0,0.0,2.0,0.0,10.0,0.0,60.0,1.0,10.3
3371,Pd,1.0,0,0.0,SCT,0,25,0.0,CeO2,0,1.0,0.0,0,0.0,0,0.0,324.0,40.0,0.0,2.0,0.0,10.0,0.0,60.0,1.0,15.5
3372,Pd,1.0,0,0.0,SCT,0,25,0.0,CeO2,0,1.0,0.0,0,0.0,0,0.0,350.0,40.0,0.0,2.0,0.0,10.0,0.0,60.0,1.0,19.1
3373,Pd,1.0,0,0.0,SCT,0,25,0.0,CeO2,0,1.0,0.0,0,0.0,0,0.0,375.0,40.0,0.0,2.0,0.0,10.0,0.0,60.0,1.0,20.3
3374,Pd,1.0,0,0.0,SCT,0,25,0.0,CeO2,0,1.0,0.0,0,0.0,0,0.0,400.0,40.0,0.0,2.0,0.0,10.0,0.0,60.0,1.0,21.2
3375,Pd,2.0,0,0.0,SCT,0,25,0.0,CeO2,0,1.0,0.0,0,0.0,0,0.0,149.0,40.0,0.0,2.0,0.0,10.0,0.0,60.0,1.0,97.9
3376,Pd,2.0,0,0.0,SCT,0,25,0.0,CeO2,0,1.0,0.0,0,0.0,0,0.0,175.0,40.0,0.0,2.0,0.0,10.0,0.0,60.0,1.0,92.1
3377,Pd,2.0,0,0.0,SCT,0,25,0.0,CeO2,0,1.0,0.0,0,0.0,0,0.0,200.0,40.0,0.0,2.0,0.0,10.0,0.0,60.0,1.0,91.2
3378,Pd,2.0,0,0.0,SCT,0,25,0.0,CeO2,0,1.0,0.0,0,0.0,0,0.0,225.0,40.0,0.0,2.0,0.0,10.0,0.0,60.0,1.0,76.1
3379,Pd,2.0,0,0.0,SCT,0,25,0.0,CeO2,0,1.0,0.0,0,0.0,0,0.0,251.0,40.0,0.0,2.0,0.0,10.0,0.0,60.0,1.0,53.0
3380,Pd,2.0,0,0.0,SCT,0,25,0.0,CeO2,0,1.0,0.0,0,0.0,0,0.0,276.0,40.0,0.0,2.0,0.0,10.0,0.0,60.0,1.0,19.1
3381,Pd,2.0,0,0.0,SCT,0,25,0.0,CeO2,0,1.0,0.0,0,0.0,0,0.0,375.0,40.0,0.0,2.0,0.0,10.0,0.0,60.0,1.0,10.5
3382,Pd,2.0,0,0.0,SCT,0,25,0.0,CeO2,0,1.0,0.0,0,0.0,0,0.0,400.0,40.0,0.0,2.0,0.0,10.0,0.0,60.0,1.0,14.8
3383,Pt,0.5,0,0.0,IWI,0,500,3.0,TiO2,0,1.0,0.0,Ce,6.6,0,0.0,225.0,28.0,0.0,4.4,29.6,8.7,0.1,60.0,2.83,13.8
3384,Pt,0.5,0,0.0,IWI,0,500,3.0,TiO2,0,1.0,0.0,Ce,6.6,0,0.0,250.0,28.0,0.0,4.4,29.6,8.7,0.1,60.0,2.83,34.2
3385,Pt,0.5,0,0.0,IWI,0,500,3.0,TiO2,0,1.0,0.0,Ce,6.6,0,0.0,275.0,28.0,0.0,4.4,29.6,8.7,0.1,60.0,2.83,62.7
3386,Pt,0.5,0,0.0,IWI,0,500,3.0,TiO2,0,1.0,0.0,Ce,6.6,0,0.0,300.0,28.0,0.0,4.4,29.6,8.7,0.1,60.0,2.83,70.4
