Repository: hych0/WGSR

# WGSR

## Accronyms for  catalyst preparation methods:
- incipient to wetness impregnation (IWI)
- wet impregnation (WI)
- co-impregnation (CI)
- sequential impregnation (SI)
- sol-gel precipitation (SGP)
- co-precipitation (CP)

- homogenous deposition precipitation (HDP)
- Urea Gelation co-precipitation (UGC)
- solution combustion technique (SCT)
- flame spray pyrolysis (FSP)
- micro emulsion (ME)
- deposition precipitation (DP)

## Features
- Base Metal (wt %): Pt	Au	Ru	Rh	Ir	Cu	Pd				
- Catalyst Preparation Method: IWI	WI	CI	SI	SGP	CP	HDP	UGC	SCT	FSP	ME	DP									
- Calcination conditions: Calc T (oC)	Calc T. (hr)

File: CategoricalWGSR.csv (part 10 of 12)
,Base,Base_weight,Base2,Base2_weight,Prep,Prep2,Calc.T,Calc.t,Support,Support2,Support_frac,Support2_frac,Promoter,Promoter_weight,Promoter2,Promoter2_weight,T,H2,O2,CO,H2O,CO2,CH4,TOS,F/W,conversion
3387,Pt,0.5,0,0.0,IWI,0,500,3.0,TiO2,0,1.0,0.0,Ce,6.6,0,0.0,330.0,28.0,0.0,4.4,29.6,8.7,0.1,60.0,2.83,65.7
3388,Pt,0.5,0,0.0,IWI,0,500,3.0,CeO2,0,1.0,0.0,Ce,6.6,0,0.0,225.0,28.0,0.0,4.4,29.6,8.7,0.1,60.0,2.83,7.4
3389,Pt,0.5,0,0.0,IWI,0,500,3.0,CeO2,0,1.0,0.0,Ce,6.6,0,0.0,250.0,28.0,0.0,4.4,29.6,8.7,0.1,60.0,2.83,18.0
3390,Pt,0.5,0,0.0,IWI,0,500,3.0,CeO2,0,1.0,0.0,Ce,6.6,0,0.0,275.0,28.0,0.0,4.4,29.6,8.7,0.1,60.0,2.83,35.7
3391,Pt,0.5,0,0.0,IWI,0,500,3.0,CeO2,0,1.0,0.0,Ce,6.6,0,0.0,300.0,28.0,0.0,4.4,29.6,8.7,0.1,60.0,2.83,59.4
3392,Pt,0.5,0,0.0,IWI,0,500,3.0,CeO2,0,1.0,0.0,Ce,6.6,0,0.0,330.0,28.0,0.0,4.4,29.6,8.7,0.1,60.0,2.83,80.5
3393,Pt,1.0,0,0.0,IWI,0,500,2.0,CeO2,0,1.0,0.0,0,0.0,0,0.0,300.0,9.71,0.0,5.49,30.75,4.1,0.0,60.0,1.33,45.5
3394,Pt,1.0,0,0.0,IWI,0,500,2.0,CeO2,La2O3,0.75,0.25,0,0.0,0,0.0,300.0,9.71,0.0,5.49,30.75,4.1,0.0,60.0,1.33,31.5
3395,Pt,1.0,0,0.0,IWI,0,500,2.0,CeO2,Sm2O3,0.75,0.25,0,0.0,0,0.0,300.0,9.71,0.0,5.49,30.75,4.1,0.0,60.0,1.33,36.0
3396,Pt,1.0,0,0.0,IWI,0,500,2.0,CeO2,ZrO2,0.75,0.25,0,0.0,0,0.0,300.0,9.71,0.0,5.49,30.75,4.1,0.0,60.0,1.33,62.2
3397,Pt,1.0,0,0.0,IWI,0,500,2.0,CeO2,ZrO2,0.5,0.5,0,0.0,0,0.0,300.0,9.71,0.0,5.49,30.75,4.1,0.0,60.0,1.33,68.2
3398,Pt,1.0,0,0.0,IWI,0,500,2.0,CeO2,ZrO2,0.6,0.4,0,0.0,0,0.0,300.0,9.71,0.0,5.49,30.75,4.1,0.0,60.0,1.33,68.4
3399,Pt,1.0,0,0.0,IWI,0,500,2.0,ZrO2,CeO2,0.75,0.25,0,0.0,0,0.0,300.0,9.71,0.0,5.49,30.75,4.1,0.0,60.0,1.33,37.6
3400,Pt,1.0,0,0.0,IWI,0,500,2.0,CeO2,ZrO2,0.5,0.5,0,0.0,0,0.0,300.0,9.71,0.0,5.49,30.75,4.1,0.0,70.0,1.33,67.8
3401,Pt,1.0,0,0.0,IWI,0,500,2.0,CeO2,ZrO2,0.5,0.5,0,0.0,0,0.0,300.0,9.71,0.0,5.49,30.75,4.1,0.0,163.0,1.33,66.4
3402,Pt,1.0,0,0.0,IWI,0,500,2.0,CeO2,ZrO2,0.5,0.5,0,0.0,0,0.0,300.0,9.71,0.0,5.49,30.75,4.1,0.0,230.0,1.33,65.7
3403,Pt,1.0,0,0.0,IWI,0,500,2.0,CeO2,ZrO2,0.5,0.5,0,0.0,0,0.0,300.0,9.71,0.0,5.49,30.75,4.1,0.0,293.0,1.33,65.2
3404,Pt,1.0,0,0.0,IWI,0,500,2.0,CeO2,ZrO2,0.5,0.5,0,0.0,0,0.0,300.0,9.71,0.0,5.49,30.75,4.1,0.0,357.0,1.33,64.8
3405,Pt,1.0,0,0.0,IWI,0,500,2.0,CeO2,ZrO2,0.5,0.5,0,0.0,0,0.0,300.0,9.71,0.0,5.49,30.75,4.1,0.0,423.0,1.33,64.4
3406,Pt,1.0,0,0.0,IWI,0,500,2.0,CeO2,ZrO2,0.5,0.5,0,0.0,0,0.0,300.0,9.71,0.0,5.49,30.75,4.1,0.0,497.0,1.33,63.8
3407,Pt,1.0,0,0.0,IWI,0,500,2.0,CeO2,ZrO2,0.5,0.5,0,0.0,0,0.0,300.0,9.71,0.0,5.49,30.75,4.1,0.0,567.0,1.33,63.3
3408,Pt,1.0,0,0.0,IWI,0,500,2.0,CeO2,ZrO2,0.5,0.5,0,0.0,0,0.0,300.0,9.71,0.0,5.49,30.75,4.1,0.0,627.0,1.33,63.1
3409,Pt,1.0,0,0.0,IWI,0,500,2.0,CeO2,ZrO2,0.5,0.5,0,0.0,0,0.0,300.0,9.71,0.0,5.49,30.75,4.1,0.0,700.0,1.33,62.6
3410,Pt,1.0,0,0.0,IWI,0,500,2.0,CeO2,ZrO2,0.5,0.5,0,0.0,0,0.0,300.0,9.71,0.0,5.49,30.75,4.1,0.0,763.0,1.33,62.6
3411,Pt,1.0,0,0.0,IWI,0,500,2.0,CeO2,ZrO2,0.5,0.5,0,0.0,0,0.0,300.0,9.71,0.0,5.49,30.75,4.1,0.0,830.0,1.33,62.0
3412,Pt,1.0,0,0.0,IWI,0,500,2.0,CeO2,ZrO2,0.5,0.5,0,0.0,0,0.0,300.0,9.71,0.0,5.49,30.75,4.1,0.0,887.0,1.33,62.0
3413,Pt,1.0,0,0.0,IWI,0,500,2.0,CeO2,ZrO2,0.5,0.5,0,0.0,0,0.0,300.0,9.71,0.0,5.49,30.75,4.1,0.0,933.0,1.33,61.6
3414,Pt,1.0,0,0.0,IWI,0,500,2.0,CeO2,ZrO2,0.5,0.5,0,0.0,0,0.0,300.0,9.71,0.0,5.49,30.75,4.1,0.0,980.0,1.33,61.3
3415,Pt,1.0,0,0.0,IWI,0,500,2.0,CeO2,ZrO2,0.5,0.5,0,0.0,0,0.0,300.0,9.71,0.0,5.49,30.75,4.1,0.0,1040.0,1.33,61.2
3416,Pt,1.0,0,0.0,IWI,0,500,2.0,CeO2,ZrO2,0.5,0.5,0,0.0,0,0.0,300.0,9.71,0.0,5.49,30.75,4.1,0.0,1130.0,1.33,60.8
3417,Pt,1.0,0,0.0,IWI,0,500,2.0,CeO2,ZrO2,0.6,0.4,0,0.0,0,0.0,300.0,9.71,0.0,5.49,30.75,4.1,0.0,46.7,1.33,66.5
3418,Pt,1.0,0,0.0,IWI,0,500,2.0,CeO2,ZrO2,0.6,0.4,0,0.0,0,0.0,300.0,9.71,0.0,5.49,30.75,4.1,0.0,127.0,1.33,65.2
3419,Pt,1.0,0,0.0,IWI,0,500,2.0,CeO2,ZrO2,0.6,0.4,0,0.0,0,0.0,300.0,9.71,0.0,5.49,30.75,4.1,0.0,190.0,1.33,64.4
3420,Pt,1.0,0,0.0,IWI,0,500,2.0,CeO2,ZrO2,0.6,0.4,0,0.0,0,0.0,300.0,9.71,0.0,5.49,30.75,4.1,0.0,253.0,1.33,64.0
3421,Pt,1.0,0,0.0,IWI,0,500,2.0,CeO2,ZrO2,0.6,0.4,0,0.0,0,0.0,300.0,9.71,0.0,5.49,30.75,4.1,0.0,303.0,1.33,63.4
3422,Pt,1.0,0,0.0,IWI,0,500,2.0,CeO2,ZrO2,0.6,0.4,0,0.0,0,0.0,300.0,9.71,0.0,5.49,30.75,4.1,0.0,363.0,1.33,63.1
3423,Pt,1.0,0,0.0,IWI,0,500,2.0,CeO2,ZrO2,0.6,0.4,0,0.0,0,0.0,300.0,9.71,0.0,5.49,30.75,4.1,0.0,423.0,1.33,62.4
3424,Pt,1.0,0,0.0,IWI,0,500,2.0,CeO2,ZrO2,0.6,0.4,0,0.0,0,0.0,300.0,9.71,0.0,5.49,30.75,4.1,0.0,537.0,1.33,61.7
3425,Pt,1.0,0,0.0,IWI,0,500,2.0,CeO2,ZrO2,0.6,0.4,0,0.0,0,0.0,300.0,9.71,0.0,5.49,30.75,4.1,0.0,610.0,1.33,61.2
3426,Pt,1.0,0,0.0,IWI,0,500,2.0,CeO2,ZrO2,0.6,0.4,0,0.0,0,0.0,300.0,9.71,0.0,5.49,30.75,4.1,0.0,700.0,1.33,60.7
3427,Pt,1.0,0,0.0,IWI,0,500,2.0,CeO2,ZrO2,0.6,0.4,0,0.0,0,0.0,300.0,9.71,0.0,5.49,30.75,4.1,0.0,780.0,1.33,60.3
3428,Pt,1.0,0,0.0,IWI,0,500,2.0,CeO2,ZrO2,0.6,0.4,0,0.0,0,0.0,300.0,9.71,0.0,5.49,30.75,4.1,0.0,847.0,1.33,60.0
3429,Pt,1.0,0,0.0,IWI,0,500,2.0,CeO2,ZrO2,0.6,0.4,0,0.0,0,0.0,300.0,9.71,0.0,5.49,30.75,4.1,0.0,923.0,1.33,59.6
3430,Pt,1.0,0,0.0,IWI,0,500,2.0,CeO2,ZrO2,0.6,0.4,0,0.0,0,0.0,300.0,9.71,0.0,5.49,30.75,4.1,0.0,1000.0,1.33,59.3
3431,Pt,1.0,0,0.0,IWI,0,500,2.0,CeO2,ZrO2,0.6,0.4,0,0.0,0,0.0,300.0,9.71,0.0,5.49,30.75,4.1,0.0,1080.0,1.33,58.9
3432,Pt,1.0,0,0.0,IWI,0,500,2.0,CeO2,ZrO2,0.6,0.4,0,0.0,0,0.0,300.0,9.71,0.0,5.49,30.75,4.1,0.0,1170.0,1.33,58.7
3433,Pt,1.0,0,0.0,IWI,0,500,2.0,CeO2,ZrO2,0.75,0.25,0,0.0,0,0.0,300.0,9.71,0.0,5.49,30.75,4.1,0.0,13.3,1.33,62.2
3434,Pt,1.0,0,0.0,IWI,0,500,2.0,CeO2,ZrO2,0.75,0.25,0,0.0,0,0.0,300.0,9.71,0.0,5.49,30.75,4.1,0.0,73.3,1.33,59.4
3435,Pt,1.0,0,0.0,IWI,0,500,2.0,CeO2,ZrO2,0.75,0.25,0,0.0,0,0.0,300.0,9.71,0.0,5.49,30.75,4.1,0.0,137.0,1.33,58.1
3436,Pt,1.0,0,0.0,IWI,0,500,2.0,CeO2,ZrO2,0.75,0.25,0,0.0,0,0.0,300.0,9.71,0.0,5.49,30.75,4.1,0.0,247.0,1.33,57.1
3437,Pt,1.0,0,0.0,IWI,0,500,2.0,CeO2,ZrO2,0.75,0.25,0,0.0,0,0.0,300.0,9.71,0.0,5.49,30.75,4.1,0.0,340.0,1.33,56.5
3438,Pt,1.0,0,0.0,IWI,0,500,2.0,CeO2,ZrO2,0.75,0.25,0,0.0,0,0.0,300.0,9.71,0.0,5.49,30.75,4.1,0.0,417.0,1.33,55.9
3439,Pt,1.0,0,0.0,IWI,0,500,2.0,CeO2,ZrO2,0.75,0.25,0,0.0,0,0.0,300.0,9.71,0.0,5.49,30.75,4.1,0.0,490.0,1.33,54.9
3440,Pt,1.0,0,0.0,IWI,0,500,2.0,CeO2,ZrO2,0.75,0.25,0,0.0,0,0.0,300.0,9.71,0.0,5.49,30.75,4.1,0.0,557.0,1.33,55.2
3441,Pt,1.0,0,0.0,IWI,0,500,2.0,CeO2,ZrO2,0.75,0.25,0,0.0,0,0.0,300.0,9.71,0.0,5.49,30.75,4.1,0.0,657.0,1.33,54.2
3442,Pt,1.0,0,0.0,IWI,0,500,2.0,CeO2,ZrO2,0.75,0.25,0,0.0,0,0.0,300.0,9.71,0.0,5.49,30.75,4.1,0.0,723.0,1.33,54.1
3443,Pt,1.0,0,0.0,IWI,0,500,2.0,CeO2,ZrO2,0.75,0.25,0,0.0,0,0.0,300.0,9.71,0.0,5.49,30.75,4.1,0.0,813.0,1.33,53.7
3444,Pt,1.0,0,0.0,IWI,0,500,2.0,CeO2,ZrO2,0.75,0.25,0,0.0,0,0.0,300.0,9.71,0.0,5.49,30.75,4.1,0.0,883.0,1.33,52.9
3445,Pt,1.0,0,0.0,IWI,0,500,2.0,CeO2,ZrO2,0.75,0.25,0,0.0,0,0.0,300.0,9.71,0.0,5.49,30.75,4.1,0.0,1010.0,1.33,52.9
3446,Pt,1.0,0,0.0,IWI,0,500,2.0,CeO2,ZrO2,0.75,0.25,0,0.0,0,0.0,300.0,9.71,0.0,5.49,30.75,4.1,0.0,1100.0,1.33,53.0
3447,Pt,1.0,0,0.0,IWI,0,500,2.0,CeO2,ZrO2,0.75,0.25,0,0.0,0,0.0,300.0,9.71,0.0,5.49,30.75,4.1,0.0,1170.0,1.33,52.4
3448,Pt,1.0,0,0.0,IWI,0,500,2.0,CeO2,0,1.0,0.0,0,0.0,0,0.0,300.0,9.71,0.0,5.49,30.75,4.1,0.0,46.7,1.33,45.4
3449,Pt,1.0,0,0.0,IWI,0,500,2.0,CeO2,0,1.0,0.0,0,0.0,0,0.0,300.0,9.71,0.0,5.49,30.75,4.1,0.0,130.0,1.33,45.5
3450,Pt,1.0,0,0.0,IWI,0,500,2.0,CeO2,0,1.0,0.0,0,0.0,0,0.0,300.0,9.71,0.0,5.49,30.75,4.1,0.0,223.0,1.33,44.8
3451,Pt,1.0,0,0.0,IWI,0,500,2.0,CeO2,0,1.0,0.0,0,0.0,0,0.0,300.0,9.71,0.0,5.49,30.75,4.1,0.0,317.0,1.33,43.7
3452,Pt,1.0,0,0.0,IWI,0,500,2.0,CeO2,0,1.0,0.0,0,0.0,0,0.0,300.0,9.71,0.0,5.49,30.75,4.1,0.0,400.0,1.33,43.3
3453,Pt,1.0,0,0.0,IWI,0,500,2.0,CeO2,0,1.0,0.0,0,0.0,0,0.0,300.0,9.71,0.0,5.49,30.75,4.1,0.0,493.0,1.33,42.7
3454,Pt,1.0,0,0.0,IWI,0,500,2.0,CeO2,0,1.0,0.0,0,0.0,0,0.0,300.0,9.71,0.0,5.49,30.75,4.1,0.0,580.0,1.33,41.9
3455,Pt,1.0,0,0.0,IWI,0,500,2.0,CeO2,0,1.0,0.0,0,0.0,0,0.0,300.0,9.71,0.0,5.49,30.75,4.1,0.0,680.0,1.33,41.4
3456,Pt,1.0,0,0.0,IWI,0,500,2.0,CeO2,0,1.0,0.0,0,0.0,0,0.0,300.0,9.71,0.0,5.49,30.75,4.1,0.0,760.0,1.33,41.3
3457,Pt,1.0,0,0.0,IWI,0,500,2.0,CeO2,0,1.0,0.0,0,0.0,0,0.0,300.0,9.71,0.0,5.49,30.75,4.1,0.0,847.0,1.33,40.8
3458,Pt,1.0,0,0.0,IWI,0,500,2.0,CeO2,0,1.0,0.0,0,0.0,0,0.0,300.0,9.71,0.0,5.49,30.75,4.1,0.0,917.0,1.33,40.4
3459,Pt,1.0,0,0.0,IWI,0,500,2.0,CeO2,0,1.0,0.0,0,0.0,0,0.0,300.0,9.71,0.0,5.49,30.75,4.1,0.0,1050.0,1.33,39.9
3460,Pt,1.0,0,0.0,IWI,0,500,2.0,ZrO2,CeO2,0.75,0.25,0,0.0,0,0.0,300.0,9.71,0.0,5.49,30.75,4.1,0.0,56.7,1.33,36.9
3461,Pt,1.0,0,0.0,IWI,0,500,2.0,ZrO2,CeO2,0.75,0.25,0,0.0,0,0.0,300.0,9.71,0.0,5.49,30.75,4.1,0.0,207.0,1.33,35.5
3462,Pt,1.0,0,0.0,IWI,0,500,2.0,ZrO2,CeO2,0.75,0.25,0,0.0,0,0.0,300.0,9.71,0.0,5.49,30.75,4.1,0.0,343.0,1.33,34.9
3463,Pt,1.0,0,0.0,IWI,0,500,2.0,ZrO2,CeO2,0.75,0.25,0,0.0,0,0.0,300.0,9.71,0.0,5.49,30.75,4.1,0.0,453.0,1.33,34.3
3464,Pt,1.0,0,0.0,IWI,0,500,2.0,ZrO2,CeO2,0.75,0.25,0,0.0,0,0.0,300.0,9.71,0.0,5.49,30.75,4.1,0.0,577.0,1.33,34.0
3465,Pt,1.0,0,0.0,IWI,0,500,2.0,ZrO2,CeO2,0.75,0.25,0,0.0,0,0.0,300.0,9.71,0.0,5.49,30.75,4.1,0.0,717.0,1.33,33.3
3466,Pt,1.0,0,0.0,IWI,0,500,2.0,ZrO2,CeO2,0.75,0.25,0,0.0,0,0.0,300.0,9.71,0.0,5.49,30.75,4.1,0.0,857.0,1.33,33.1
3467,Pt,1.0,0,0.0,IWI,0,500,2.0,ZrO2,CeO2,0.75,0.25,0,0.0,0,0.0,300.0,9.71,0.0,5.49,30.75,4.1,0.0,987.0,1.33,32.7
3468,Pt,1.0,0,0.0,IWI,0,500,2.0,ZrO2,CeO2,0.75,0.25,0,0.0,0,0.0,300.0,9.71,0.0,5.49,30.75,4.1,0.0,1120.0,1.33,32.2
3469,Pt,1.0,0,0.0,IWI,0,500,2.0,CeO2,Sm2O3,0.75,0.25,0,0.0,0,0.0,300.0,9.71,0.0,5.49,30.75,4.1,0.0,33.3,1.33,34.8
3470,Pt,1.0,0,0.0,IWI,0,500,2.0,CeO2,Sm2O3,0.75,0.25,0,0.0,0,0.0,300.0,9.71,0.0,5.49,30.75,4.1,0.0,86.7,1.33,33.6
3471,Pt,1.0,0,0.0,IWI,0,500,2.0,CeO2,Sm2O3,0.75,0.25,0,0.0,0,0.0,300.0,9.71,0.0,5.49,30.75,4.1,0.0,187.0,1.33,33.1
3472,Pt,1.0,0,0.0,IWI,0,500,2.0,CeO2,Sm2O3,0.75,0.25,0,0.0,0,0.0,300.0,9.71,0.0,5.49,30.75,4.1,0.0,307.0,1.33,32.5
3473,Pt,1.0,0,0.0,IWI,0,500,2.0,CeO2,Sm2O3,0.75,0.25,0,0.0,0,0.0,300.0,9.71,0.0,5.49,30.75,4.1,0.0,417.0,1.33,32.0
3474,Pt,1.0,0,0.0,IWI,0,500,2.0,CeO2,Sm2O3,0.75,0.25,0,0.0,0,0.0,300.0,9.71,0.0,5.49,30.75,4.1,0.0,557.0,1.33,31.6
3475,Pt,1.0,0,0.0,IWI,0,500,2.0,CeO2,Sm2O3,0.75,0.25,0,0.0,0,0.0,300.0,9.71,0.0,5.49,30.75,4.1,0.0,673.0,1.33,31.1
3476,Pt,1.0,0,0.0,IWI,0,500,2.0,CeO2,Sm2O3,0.75,0.25,0,0.0,0,0.0,300.0,9.71,0.0,5.49,30.75,4.1,0.0,780.0,1.33,30.9
3477,Pt,1.0,0,0.0,IWI,0,500,2.0,CeO2,Sm2O3,0.75,0.25,0,0.0,0,0.0,300.0,9.71,0.0,5.49,30.75,4.1,0.0,893.0,1.33,30.7
3478,Pt,1.0,0,0.0,IWI,0,500,2.0,CeO2,Sm2O3,0.75,0.25,0,0.0,0,0.0,300.0,9.71,0.0,5.49,30.75,4.1,0.0,1010.0,1.33,30.5
3479,Pt,1.0,0,0.0,IWI,0,500,2.0,CeO2,Sm2O3,0.75,0.25,0,0.0,0,0.0,300.0,9.71,0.0,5.49,30.75,4.1,0.0,1150.0,1.33,30.1
3480,Pt,1.0,0,0.0,IWI,0,500,2.0,CeO2,La2O3,0.75,0.25,0,0.0,0,0.0,300.0,9.71,0.0,5.49,30.75,4.1,0.0,16.7,1.33,31.7
3481,Pt,1.0,0,0.0,IWI,0,500,2.0,CeO2,La2O3,0.75,0.25,0,0.0,0,0.0,300.0,9.71,0.0,5.49,30.75,4.1,0.0,33.3,1.33,29.6
3482,Pt,1.0,0,0.0,IWI,0,500,2.0,CeO2,La2O3,0.75,0.25,0,0.0,0,0.0,300.0,9.71,0.0,5.49,30.75,4.1,0.0,76.7,1.33,27.8
3483,Pt,1.0,0,0.0,IWI,0,500,2.0,CeO2,La2O3,0.75,0.25,0,0.0,0,0.0,300.0,9.71,0.0,5.49,30.75,4.1,0.0,137.0,1.33,26.9
3484,Pt,1.0,0,0.0,IWI,0,500,2.0,CeO2,La2O3,0.75,0.25,0,0.0,0,0.0,300.0,9.71,0.0,5.49,30.75,4.1,0.0,217.0,1.33,26.3
3485,Pt,1.0,0,0.0,IWI,0,500,2.0,CeO2,La2O3,0.75,0.25,0,0.0,0,0.0,300.0,9.71,0.0,5.49,30.75,4.1,0.0,300.0,1.33,25.5
3486,Pt,1.0,0,0.0,IWI,0,500,2.0,CeO2,La2O3,0.75,0.25,0,0.0,0,0.0,300.0,9.71,0.0,5.49,30.75,4.1,0.0,343.0,1.33,25.0
3487,Pt,1.0,0,0.0,IWI,0,500,2.0,CeO2,La2O3,0.75,0.25,0,0.0,0,0.0,300.0,9.71,0.0,5.49,30.75,4.1,0.0,443.0,1.33,24.2
3488,Pt,1.0,0,0.0,IWI,0,500,2.0,CeO2,La2O3,0.75,0.25,0,0.0,0,0.0,300.0,9.71,0.0,5.49,30.75,4.1,0.0,547.0,1.33,23.2
3489,Pt,1.0,0,0.0,IWI,0,500,2.0,CeO2,La2O3,0.75,0.25,0,0.0,0,0.0,300.0,9.71,0.0,5.49,30.75,4.1,0.0,647.0,1.33,22.6
3490,Pt,1.0,0,0.0,IWI,0,500,2.0,CeO2,La2O3,0.75,0.25,0,0.0,0,0.0,300.0,9.71,0.0,5.49,30.75,4.1,0.0,733.0,1.33,21.9
3491,Pt,1.0,0,0.0,IWI,0,500,2.0,CeO2,La2O3,0.75,0.25,0,0.0,0,0.0,300.0,9.71,0.0,5.49,30.75,4.1,0.0,840.0,1.33,21.6
3492,Pt,1.0,0,0.0,IWI,0,500,2.0,CeO2,La2O3,0.75,0.25,0,0.0,0,0.0,300.0,9.71,0.0,5.49,30.75,4.1,0.0,913.0,1.33,21.3
3493,Pt,1.0,0,0.0,IWI,0,500,2.0,CeO2,La2O3,0.75,0.25,0,0.0,0,0.0,300.0,9.71,0.0,5.49,30.75,4.1,0.0,1020.0,1.33,20.6
3494,Pt,1.0,0,0.0,IWI,0,500,2.0,CeO2,La2O3,0.75,0.25,0,0.0,0,0.0,300.0,9.71,0.0,5.49,30.75,4.1,0.0,1130.0,1.33,20.4
3495,Au,5.0,0,0.0,DP,0,400,2.0,CeO2,0,1.0,0.0,0,0.0,0,0.0,273.0,0.0,0.0,2.08,10.78,0.0,0.0,60.0,0.5,0.0
3496,Au,5.0,0,0.0,DP,0,400,2.0,CeO2,0,1.0,0.0,0,0.0,0,0.0,340.0,0.0,0.0,2.08,10.78,0.0,0.0,60.0,0.5,0.0
3497,Au,5.0,0,0.0,DP,0,400,2.0,CeO2,0,1.0,0.0,0,0.0,0,0.0,408.0,0.0,0.0,2.08,10.78,0.0,0.0,60.0,0.5,0.0
3498,Au,5.0,0,0.0,DP,0,400,2.0,CeO2,0,1.0,0.0,0,0.0,0,0.0,474.0,0.0,0.0,2.08,10.78,0.0,0.0,60.0,0.5,0.0
3499,Au,5.0,0,0.0,DP,0,400,2.0,CeO2,0,1.0,0.0,0,0.0,0,0.0,541.0,0.0,0.0,2.08,10.78,0.0,0.0,60.0,0.5,80.8
3500,Au,5.0,0,0.0,DP,0,400,2.0,CeO2,0,1.0,0.0,0,0.0,0,0.0,607.0,0.0,0.0,2.08,10.78,0.0,0.0,60.0,0.5,80.8
3501,Au,5.0,0,0.0,DP,0,400,2.0,CeO2,0,1.0,0.0,0,0.0,0,0.0,675.0,0.0,0.0,2.08,10.78,0.0,0.0,60.0,0.5,80.8
3502,Au,5.0,0,0.0,DP,0,400,2.0,CeO2,0,1.0,0.0,0,0.0,0,0.0,742.0,0.0,0.0,2.08,10.78,0.0,0.0,60.0,0.5,80.8
3503,Au,5.0,0,0.0,DP,0,400,2.0,CeO2,0,1.0,0.0,0,0.0,0,0.0,809.0,0.0,0.0,2.08,10.78,0.0,0.0,60.0,0.5,80.8
3504,Au,5.0,0,0.0,DP,0,400,2.0,CeO2,0,1.0,0.0,0,0.0,0,0.0,154.0,0.0,0.0,2.08,10.78,0.0,0.0,60.0,0.5,6.76
3505,Au,5.0,0,0.0,DP,0,400,2.0,CeO2,0,1.0,0.0,0,0.0,0,0.0,211.0,0.0,0.0,2.08,10.78,0.0,0.0,60.0,0.5,18.5
3506,Au,5.0,0,0.0,DP,0,400,2.0,CeO2,0,1.0,0.0,0,0.0,0,0.0,262.0,0.0,0.0,2.08,10.78,0.0,0.0,60.0,0.5,33.8
3507,Au,5.0,0,0.0,DP,0,400,2.0,CeO2,0,1.0,0.0,0,0.0,0,0.0,313.0,0.0,0.0,2.08,10.78,0.0,0.0,60.0,0.5,41.6
3508,Au,5.0,0,0.0,DP,0,400,2.0,CeO2,0,1.0,0.0,0,0.0,0,0.0,364.0,0.0,0.0,2.08,10.78,0.0,0.0,60.0,0.5,54.1
3509,Au,5.0,0,0.0,DP,0,400,2.0,CeO2,0,1.0,0.0,0,0.0,0,0.0,414.0,0.0,0.0,2.08,10.78,0.0,0.0,60.0,0.5,63.7
3510,Au,5.0,0,0.0,DP,0,400,2.0,CeO2,La2O3,0.9,0.1,0,0.0,0,0.0,160.0,0.0,0.0,2.08,10.78,0.0,0.0,60.0,0.5,10.7
3511,Au,5.0,0,0.0,DP,0,400,2.0,CeO2,La2O3,0.9,0.1,0,0.0,0,0.0,207.0,0.0,0.0,2.08,10.78,0.0,0.0,60.0,0.5,19.6
3512,Au,5.0,0,0.0,DP,0,400,2.0,CeO2,La2O3,0.9,0.1,0,0.0,0,0.0,261.0,0.0,0.0,2.08,10.78,0.0,0.0,60.0,0.5,39.5
3513,Au,5.0,0,0.0,DP,0,400,2.0,CeO2,La2O3,0.9,0.1,0,0.0,0,0.0,300.0,0.0,0.0,2.08,10.78,0.0,0.0,60.0,0.5,50.5
3514,Au,5.0,0,0.0,DP,0,400,2.0,CeO2,La2O3,0.9,0.1,0,0.0,0,0.0,352.0,0.0,0.0,2.08,10.78,0.0,0.0,60.0,0.5,65.1
3515,Au,5.0,0,0.0,DP,0,400,2.0,CeO2,La2O3,0.9,0.1,0,0.0,0,0.0,402.0,0.0,0.0,2.08,10.78,0.0,0.0,60.0,0.5,75.8
3516,Au,5.0,0,0.0,DP,0,400,2.0,CeO2,La2O3,0.75,0.25,0,0.0,0,0.0,162.0,0.0,0.0,2.08,10.78,0.0,0.0,60.0,0.5,22.4
3517,Au,5.0,0,0.0,DP,0,400,2.0,CeO2,La2O3,0.75,0.25,0,0.0,0,0.0,221.0,0.0,0.0,2.08,10.78,0.0,0.0,60.0,0.5,48.4
3518,Au,5.0,0,0.0,DP,0,400,2.0,CeO2,La2O3,0.75,0.25,0,0.0,0,0.0,264.0,0.0,0.0,2.08,10.78,0.0,0.0,60.0,0.5,66.5
3519,Au,5.0,0,0.0,DP,0,400,2.0,CeO2,La2O3,0.75,0.25,0,0.0,0,0.0,315.0,0.0,0.0,2.08,10.78,0.0,0.0,60.0,0.5,77.2
3520,Au,5.0,0,0.0,DP,0,400,2.0,CeO2,La2O3,0.75,0.25,0,0.0,0,0.0,366.0,0.0,0.0,2.08,10.78,0.0,0.0,60.0,0.5,85.4
3521,Au,5.0,0,0.0,DP,0,400,2.0,CeO2,La2O3,0.75,0.25,0,0.0,0,0.0,416.0,0.0,0.0,2.08,10.78,0.0,0.0,60.0,0.5,89.3
3522,Au,5.0,0,0.0,DP,0,400,2.0,CeO2,La2O3,0.5,0.5,0,0.0,0,0.0,161.0,0.0,0.0,2.08,10.78,0.0,0.0,60.0,0.5,8.19
3523,Au,5.0,0,0.0,DP,0,400,2.0,CeO2,La2O3,0.5,0.5,0,0.0,0,0.0,213.0,0.0,0.0,2.08,10.78,0.0,0.0,60.0,0.5,23.1
3524,Au,5.0,0,0.0,DP,0,400,2.0,CeO2,La2O3,0.5,0.5,0,0.0,0,0.0,257.0,0.0,0.0,2.08,10.78,0.0,0.0,60.0,0.5,39.1
3525,Au,5.0,0,0.0,DP,0,400,2.0,CeO2,La2O3,0.5,0.5,0,0.0,0,0.0,310.0,0.0,0.0,2.08,10.78,0.0,0.0,60.0,0.5,60.9
3526,Au,5.0,0,0.0,DP,0,400,2.0,CeO2,La2O3,0.5,0.5,0,0.0,0,0.0,361.0,0.0,0.0,2.08,10.78,0.0,0.0,60.0,0.5,82.9
3527,Au,5.0,0,0.0,DP,0,400,2.0,CeO2,La2O3,0.5,0.5,0,0.0,0,0.0,411.0,0.0,0.0,2.08,10.78,0.0,0.0,60.0,0.5,91.5
3528,Au,5.0,0,0.0,DP,0,400,2.0,La2O3,CeO2,0.75,0.25,0,0.0,0,0.0,161.0,0.0,0.0,2.08,10.78,0.0,0.0,60.0,0.5,0.0
3529,Au,5.0,0,0.0,DP,0,400,2.0,La2O3,CeO2,0.75,0.25,0,0.0,0,0.0,216.0,0.0,0.0,2.08,10.78,0.0,0.0,60.0,0.5,3.2
3530,Au,5.0,0,0.0,DP,0,400,2.0,La2O3,CeO2,0.75,0.25,0,0.0,0,0.0,257.0,0.0,0.0,2.08,10.78,0.0,0.0,60.0,0.5,7.83
3531,Au,5.0,0,0.0,DP,0,400,2.0,La2O3,CeO2,0.75,0.25,0,0.0,0,0.0,310.0,0.0,0.0,2.08,10.78,0.0,0.0,60.0,0.5,14.9
3532,Au,5.0,0,0.0,DP,0,400,2.0,La2O3,CeO2,0.75,0.25,0,0.0,0,0.0,358.0,0.0,0.0,2.08,10.78,0.0,0.0,60.0,0.5,32.0
3533,Au,5.0,0,0.0,DP,0,400,2.0,La2O3,CeO2,0.75,0.25,0,0.0,0,0.0,411.0,0.0,0.0,2.08,10.78,0.0,0.0,60.0,0.5,64.4
3534,Au,5.0,0,0.0,DP,0,400,2.0,La2O3,0,1.0,0.0,0,0.0,0,0.0,162.0,0.0,0.0,2.08,10.78,0.0,0.0,60.0,0.5,0.0
3535,Au,5.0,0,0.0,DP,0,400,2.0,La2O3,0,1.0,0.0,0,0.0,0,0.0,217.0,0.0,0.0,2.08,10.78,0.0,0.0,60.0,0.5,0.0
3536,Au,5.0,0,0.0,DP,0,400,2.0,La2O3,0,1.0,0.0,0,0.0,0,0.0,255.0,0.0,0.0,2.08,10.78,0.0,0.0,60.0,0.5,1.78
3537,Au,5.0,0,0.0,DP,0,400,2.0,La2O3,0,1.0,0.0,0,0.0,0,0.0,308.0,0.0,0.0,2.08,10.78,0.0,0.0,60.0,0.5,4.63
3538,Au,5.0,0,0.0,DP,0,400,2.0,La2O3,0,1.0,0.0,0,0.0,0,0.0,360.0,0.0,0.0,2.08,10.78,0.0,0.0,60.0,0.5,6.41
3539,Au,5.0,0,0.0,DP,0,400,2.0,La2O3,0,1.0,0.0,0,0.0,0,0.0,410.0,0.0,0.0,2.08,10.78,0.0,0.0,60.0,0.5,13.2
3540,Au,1.0,0,0.0,HDP,0,25,0.0,Al2O3,0,1.0,0.0,Ce,2.5,0,0.0,330.0,0.0,0.0,5.0,15.0,0.0,0.0,60.0,2.5,8.53
3541,Au,1.0,0,0.0,HDP,0,25,0.0,Al2O3,0,1.0,0.0,Ce,10.0,0,0.0,330.0,0.0,0.0,5.0,15.0,0.0,0.0,60.0,2.5,23.17
3542,Au,1.0,0,0.0,HDP,0,25,0.0,Al2O3,0,1.0,0.0,Ce,20.0,0,0.0,330.0,0.0,0.0,5.0,15.0,0.0,0.0,60.0,2.5,24.67
3543,Au,5.0,0,0.0,HDP,0,25,0.0,Al2O3,0,1.0,0.0,Ce,20.0,0,0.0,330.0,60.0,0.0,5.0,15.0,0.0,0.0,60.0,2.5,23.02
3544,Au,5.0,0,0.0,HDP,0,25,0.0,Al2O3,0,1.0,0.0,Ce,20.0,0,0.0,300.0,60.0,0.0,5.0,15.0,0.0,0.0,60.0,2.5,18.53
3545,Au,5.0,0,0.0,HDP,0,25,0.0,Al2O3,0,1.0,0.0,Ce,20.0,0,0.0,280.0,60.0,0.0,5.0,15.0,0.0,0.0,60.0,2.5,18.07
3546,Au,5.0,0,0.0,HDP,0,25,0.0,Al2O3,0,1.0,0.0,Ce,20.0,0,0.0,250.0,60.0,0.0,5.0,15.0,0.0,0.0,60.0,2.5,14.46
3547,Au,5.0,0,0.0,HDP,0,25,0.0,Al2O3,0,1.0,0.0,Ce,20.0,0,0.0,220.0,60.0,0.0,5.0,15.0,0.0,0.0,60.0,2.5,11.29
3548,Au,5.0,0,0.0,HDP,0,25,0.0,Al2O3,0,1.0,0.0,0,0.0,0,0.0,330.0,60.0,0.0,5.0,15.0,0.0,0.0,60.0,2.5,3.19
3549,Au,5.0,0,0.0,HDP,0,25,0.0,Al2O3,0,1.0,0.0,0,0.0,0,0.0,300.0,60.0,0.0,5.0,15.0,0.0,0.0,60.0,2.5,3.19
3550,Au,5.0,0,0.0,HDP,0,25,0.0,Al2O3,0,1.0,0.0,0,0.0,0,0.0,280.0,60.0,0.0,5.0,15.0,0.0,0.0,60.0,2.5,3.1
3551,Au,5.0,0,0.0,HDP,0,25,0.0,Al2O3,0,1.0,0.0,0,0.0,0,0.0,250.0,60.0,0.0,5.0,15.0,0.0,0.0,60.0,2.5,4.43
3552,Au,5.0,0,0.0,HDP,0,25,0.0,Al2O3,0,1.0,0.0,0,0.0,0,0.0,220.0,60.0,0.0,5.0,15.0,0.0,0.0,60.0,2.5,3.1
3553,Au,1.0,0,0.0,HDP,0,25,0.0,Al2O3,0,1.0,0.0,Ce,20.0,0,0.0,330.0,60.0,0.0,5.0,15.0,0.0,0.0,60.0,2.5,11.28
3554,Au,1.0,0,0.0,HDP,0,25,0.0,Al2O3,0,1.0,0.0,Ce,20.0,0,0.0,300.0,60.0,0.0,5.0,15.0,0.0,0.0,60.0,2.5,10.07
3555,Au,1.0,0,0.0,HDP,0,25,0.0,Al2O3,0,1.0,0.0,Ce,20.0,0,0.0,280.0,60.0,0.0,5.0,15.0,0.0,0.0,60.0,2.5,9.67
3556,Au,1.0,0,0.0,HDP,0,25,0.0,Al2O3,0,1.0,0.0,Ce,20.0,0,0.0,250.0,60.0,0.0,5.0,15.0,0.0,0.0,60.0,2.5,6.78
3557,Au,1.0,0,0.0,HDP,0,25,0.0,Al2O3,0,1.0,0.0,Ce,20.0,0,0.0,220.0,60.0,0.0,5.0,15.0,0.0,0.0,60.0,2.5,4.42
3558,Au,3.0,0,0.0,HDP,0,25,0.0,Al2O3,0,1.0,0.0,Ce,20.0,0,0.0,330.0,60.0,0.0,5.0,15.0,0.0,0.0,60.0,2.5,6.41
3559,Au,3.0,0,0.0,HDP,0,25,0.0,Al2O3,0,1.0,0.0,Ce,20.0,0,0.0,300.0,60.0,0.0,5.0,15.0,0.0,0.0,60.0,2.5,5.12
3560,Au,3.0,0,0.0,HDP,0,25,0.0,Al2O3,0,1.0,0.0,Ce,20.0,0,0.0,280.0,60.0,0.0,5.0,15.0,0.0,0.0,60.0,2.5,5.89
3561,Au,3.0,0,0.0,HDP,0,25,0.0,Al2O3,0,1.0,0.0,Ce,20.0,0,0.0,250.0,60.0,0.0,5.0,15.0,0.0,0.0,60.0,2.5,5.43
3562,Au,3.0,0,0.0,HDP,0,25,0.0,Al2O3,0,1.0,0.0,Ce,20.0,0,0.0,220.0,60.0,0.0,5.0,15.0,0.0,0.0,60.0,2.5,7.47
3563,Au,5.0,0,0.0,HDP,0,25,0.0,Al2O3,0,1.0,0.0,Ce,20.0,0,0.0,330.0,60.0,0.0,5.0,15.0,0.0,0.0,60.0,2.5,17.57
3564,Au,5.0,0,0.0,HDP,0,25,0.0,Al2O3,0,1.0,0.0,Ce,20.0,0,0.0,300.0,60.0,0.0,5.0,15.0,0.0,0.0,60.0,2.5,23.02
3565,Au,5.0,0,0.0,HDP,0,25,0.0,Al2O3,0,1.0,0.0,Ce,20.0,0,0.0,280.0,60.0,0.0,5.0,15.0,0.0,0.0,60.0,2.5,18.53
3566,Au,5.0,0,0.0,HDP,0,25,0.0,Al2O3,0,1.0,0.0,Ce,20.0,0,0.0,250.0,60.0,0.0,5.0,15.0,0.0,0.0,60.0,2.5,18.07
3567,Au,5.0,0,0.0,HDP,0,25,0.0,Al2O3,0,1.0,0.0,Ce,20.0,0,0.0,220.0,60.0,0.0,5.0,15.0,0.0,0.0,60.0,2.5,14.46
3568,Au,1.0,0,0.0,HDP,0,25,0.0,Al2O3,0,1.0,0.0,Ce,20.0,0,0.0,330.0,0.0,0.0,5.0,15.0,0.0,0.0,60.0,2.5,23.17
3569,Au,1.0,0,0.0,HDP,0,25,0.0,Al2O3,0,1.0,0.0,Ce,20.0,0,0.0,300.0,0.0,0.0,5.0,15.0,0.0,0.0,60.0,2.5,17.96
3570,Au,3.0,0,0.0,HDP,0,25,0.0,Al2O3,0,1.0,0.0,Ce,20.0,0,0.0,330.0,0.0,0.0,5.0,15.0,0.0,0.0,60.0,2.5,8.86
3571,Au,3.0,0,0.0,HDP,0,25,0.0,Al2O3,0,1.0,0.0,Ce,20.0,0,0.0,300.0,0.0,0.0,5.0,15.0,0.0,0.0,60.0,2.5,3.33
3572,Au,5.0,0,0.0,HDP,0,25,0.0,Al2O3,0,1.0,0.0,Ce,20.0,0,0.0,330.0,0.0,0.0,5.0,15.0,0.0,0.0,60.0,2.5,45.87
3573,Au,5.0,0,0.0,HDP,0,25,0.0,Al2O3,0,1.0,0.0,Ce,20.0,0,0.0,300.0,0.0,0.0,5.0,15.0,0.0,0.0,60.0,2.5,39.11
3574,Au,5.0,0,0.0,HDP,0,25,0.0,Al2O3,0,1.0,0.0,Ce,20.0,0,0.0,330.0,0.0,0.0,1.0,15.0,0.0,0.0,60.0,2.5,69.29
3575,Au,5.0,0,0.0,HDP,0,25,0.0,Al2O3,0,1.0,0.0,Ce,20.0,0,0.0,300.0,0.0,0.0,1.0,15.0,0.0,0.0,60.0,2.5,58.57
3576,Au,5.0,0,0.0,HDP,0,25,0.0,Al2O3,0,1.0,0.0,Ce,20.0,0,0.0,330.0,0.0,0.0,3.0,15.0,0.0,0.0,60.0,2.5,55.05
3577,Au,5.0,0,0.0,HDP,0,25,0.0,Al2O3,0,1.0,0.0,Ce,20.0,0,0.0,300.0,0.0,0.0,3.0,15.0,0.0,0.0,60.0,2.5,44.07
3578,Au,5.0,0,0.0,HDP,0,25,0.0,Al2O3,0,1.0,0.0,Ce,20.0,0,0.0,330.0,60.0,0.0,5.0,5.0,0.0,0.0,60.0,2.5,5.45
3579,Au,5.0,0,0.0,HDP,0,25,0.0,Al2O3,0,1.0,0.0,Ce,20.0,0,0.0,330.0,60.0,0.0,5.0,10.0,0.0,0.0,60.0,2.5,22.11
3580,Au,5.0,0,0.0,HDP,0,25,0.0,Al2O3,0,1.0,0.0,Ce,20.0,0,0.0,350.0,0.0,0.0,5.0,15.0,0.0,0.0,60.0,2.5,53.51
3581,Au,5.0,0,0.0,HDP,0,25,0.0,Al2O3,0,1.0,0.0,Ce,20.0,0,0.0,280.0,0.0,0.0,5.0,15.0,0.0,0.0,60.0,2.5,34.76
3582,Au,5.0,0,0.0,HDP,0,25,0.0,Al2O3,0,1.0,0.0,Ce,20.0,0,0.0,250.0,0.0,0.0,5.0,15.0,0.0,0.0,60.0,2.5,27.42
3583,Au,5.0,0,0.0,HDP,0,25,0.0,Al2O3,0,1.0,0.0,Ce,20.0,0,0.0,220.0,0.0,0.0,5.0,15.0,0.0,0.0,60.0,2.5,20.23
3584,Au,5.0,0,0.0,HDP,0,25,0.0,Al2O3,0,1.0,0.0,Ce,20.0,0,0.0,330.0,0.0,0.0,5.0,15.0,15.0,0.0,60.0,2.5,42.03
3585,Au,5.0,0,0.0,HDP,0,25,0.0,Al2O3,0,1.0,0.0,Ce,20.0,0,0.0,330.0,60.0,0.0,5.0,15.0,0.0,0.0,60.0,2.5,23.02
3586,Au,5.0,0,0.0,HDP,0,25,0.0,Al2O3,0,1.0,0.0,Ce,20.0,0,0.0,330.0,60.0,0.0,5.0,15.0,15.0,0.0,60.0,2.5,4.41
3587,Au,1.0,0,0.0,HDP,0,25,0.0,Al2O3,0,1.0,0.0,Ce,1.25,0,0.0,330.0,0.0,0.0,5.0,15.0,0.0,0.0,60.0,2.5,0.0
3588,Pd,0.5,0,0.0,IWI,0,500,5.0,CeO2,0,1.0,0.0,0,0.0,0,0.0,31.9,0.0,0.0,2.0,5.0,0.0,0.0,60.0,0.26,1.78e-15
3589,Pd,0.5,0,0.0,IWI,0,500,5.0,CeO2,0,1.0,0.0,0,0.0,0,0.0,75.4,0.0,0.0,2.0,5.0,0.0,0.0,60.0,0.26,4.26
3590,Pd,0.5,0,0.0,IWI,0,500,5.0,CeO2,0,1.0,0.0,0,0.0,0,0.0,102.0,0.0,0.0,2.0,5.0,0.0,0.0,60.0,0.26,11.2
3591,Pd,0.5,0,0.0,IWI,0,500,5.0,CeO2,0,1.0,0.0,0,0.0,0,0.0,133.0,0.0,0.0,2.0,5.0,0.0,0.0,60.0,0.26,21.3
3592,Pd,0.5,0,0.0,IWI,0,500,5.0,CeO2,0,1.0,0.0,0,0.0,0,0.0,146.0,0.0,0.0,2.0,5.0,0.0,0.0,60.0,0.26,29.5
3593,Pd,0.5,0,0.0,IWI,0,500,5.0,CeO2,0,1.0,0.0,0,0.0,0,0.0,165.0,0.0,0.0,2.0,5.0,0.0,0.0,60.0,0.26,37.2
3594,Pd,0.5,0,0.0,IWI,0,500,5.0,CeO2,0,1.0,0.0,0,0.0,0,0.0,176.0,0.0,0.0,2.0,5.0,0.0,0.0,60.0,0.26,46.1
3595,Pd,0.5,0,0.0,IWI,0,500,5.0,CeO2,0,1.0,0.0,0,0.0,0,0.0,192.0,0.0,0.0,2.0,5.0,0.0,0.0,60.0,0.26,55.8
3596,Pd,0.5,0,0.0,IWI,0,500,5.0,CeO2,0,1.0,0.0,0,0.0,0,0.0,207.0,0.0,0.0,2.0,5.0,0.0,0.0,60.0,0.26,61.2
3597,Pd,0.5,0,0.0,IWI,0,500,5.0,CeO2,0,1.0,0.0,0,0.0,0,0.0,235.0,0.0,0.0,2.0,5.0,0.0,0.0,60.0,0.26,69.0
3598,Pd,0.5,0,0.0,IWI,0,500,5.0,CeO2,0,1.0,0.0,0,0.0,0,0.0,277.0,0.0,0.0,2.0,5.0,0.0,0.0,60.0,0.26,73.6
3599,Pd,0.5,0,0.0,IWI,0,500,5.0,CeO2,0,1.0,0.0,0,0.0,0,0.0,294.0,0.0,0.0,2.0,5.0,0.0,0.0,60.0,0.26,81.4
3600,Pd,0.5,0,0.0,IWI,0,500,5.0,CeO2,0,1.0,0.0,0,0.0,0,0.0,324.0,0.0,0.0,2.0,5.0,0.0,0.0,60.0,0.26,88.8
3601,Pd,0.5,0,0.0,IWI,0,500,5.0,CeO2,0,1.0,0.0,0,0.0,0,0.0,351.0,0.0,0.0,2.0,5.0,0.0,0.0,60.0,0.26,94.6
3602,Pd,0.5,0,0.0,IWI,0,500,5.0,CeO2,0,1.0,0.0,0,0.0,0,0.0,378.0,0.0,0.0,2.0,5.0,0.0,0.0,60.0,0.26,96.5
3603,Pd,0.5,0,0.0,IWI,0,500,5.0,CeO2,0,1.0,0.0,0,0.0,0,0.0,418.0,0.0,0.0,2.0,5.0,0.0,0.0,60.0,0.26,96.1
3604,Pd,0.5,0,0.0,IWI,0,500,5.0,CeO2,0,1.0,0.0,0,0.0,0,0.0,458.0,0.0,0.0,2.0,5.0,0.0,0.0,60.0,0.26,95.0
3605,Pd,0.5,0,0.0,IWI,0,500,5.0,CeO2,0,1.0,0.0,0,0.0,0,0.0,498.0,0.0,0.0,2.0,5.0,0.0,0.0,60.0,0.26,94.2
3606,Pd,0.5,0,0.0,IWI,0,500,5.0,CeO2,0,1.0,0.0,0,0.0,0,0.0,542.0,0.0,0.0,2.0,5.0,0.0,0.0,60.0,0.26,93.0
3607,Pd,0.5,0,0.0,IWI,0,500,5.0,CeO2,0,1.0,0.0,0,0.0,0,0.0,585.0,0.0,0.0,2.0,5.0,0.0,0.0,60.0,0.26,91.9
3608,Pd,0.5,0,0.0,IWI,0,500,5.0,CeO2,ZrO2,0.67,0.33,0,0.0,0,0.0,42.2,0.0,0.0,2.0,5.0,0.0,0.0,60.0,0.26,0.319
3609,Pd,0.5,0,0.0,IWI,0,500,5.0,CeO2,ZrO2,0.67,0.33,0,0.0,0,0.0,98.9,0.0,0.0,2.0,5.0,0.0,0.0,60.0,0.26,1.79
3610,Pd,0.5,0,0.0,IWI,0,500,5.0,CeO2,ZrO2,0.67,0.33,0,0.0,0,0.0,112.0,0.0,0.0,2.0,5.0,0.0,0.0,60.0,0.26,4.05
3611,Pd,0.5,0,0.0,IWI,0,500,5.0,CeO2,ZrO2,0.67,0.33,0,0.0,0,0.0,144.0,0.0,0.0,2.0,5.0,0.0,0.0,60.0,0.26,6.29
3612,Pd,0.5,0,0.0,IWI,0,500,5.0,CeO2,ZrO2,0.67,0.33,0,0.0,0,0.0,180.0,0.0,0.0,2.0,5.0,0.0,0.0,60.0,0.26,5.52
3613,Pd,0.5,0,0.0,IWI,0,500,5.0,CeO2,ZrO2,0.67,0.33,0,0.0,0,0.0,222.0,0.0,0.0,2.0,5.0,0.0,0.0,60.0,0.26,6.62
3614,Pd,0.5,0,0.0,IWI,0,500,5.0,CeO2,ZrO2,0.67,0.33,0,0.0,0,0.0,250.0,0.0,0.0,2.0,5.0,0.0,0.0,60.0,0.26,9.25
3615,Pd,0.5,0,0.0,IWI,0,500,5.0,CeO2,ZrO2,0.67,0.33,0,0.0,0,0.0,266.0,0.0,0.0,2.0,5.0,0.0,0.0,60.0,0.26,12.6
3616,Pd,0.5,0,0.0,IWI,0,500,5.0,CeO2,ZrO2,0.67,0.33,0,0.0,0,0.0,294.0,0.0,0.0,2.0,5.0,0.0,0.0,60.0,0.26,19.4
3617,Pd,0.5,0,0.0,IWI,0,500,5.0,CeO2,ZrO2,0.67,0.33,0,0.0,0,0.0,308.0,0.0,0.0,2.0,5.0,0.0,0.0,60.0,0.26,26.9
3618,Pd,0.5,0,0.0,IWI,0,500,5.0,CeO2,ZrO2,0.67,0.33,0,0.0,0,0.0,321.0,0.0,0.0,2.0,5.0,0.0,0.0,60.0,0.26,36.0
3619,Pd,0.5,0,0.0,IWI,0,500,5.0,CeO2,ZrO2,0.67,0.33,0,0.0,0,0.0,336.0,0.0,0.0,2.0,5.0,0.0,0.0,60.0,0.26,48.1
3620,Pd,0.5,0,0.0,IWI,0,500,5.0,CeO2,ZrO2,0.67,0.33,0,0.0,0,0.0,350.0,0.0,0.0,2.0,5.0,0.0,0.0,60.0,0.26,61.3
3621,Pd,0.5,0,0.0,IWI,0,500,5.0,CeO2,ZrO2,0.67,0.33,0,0.0,0,0.0,363.0,0.0,0.0,2.0,5.0,0.0,0.0,60.0,0.26,72.6
3622,Pd,0.5,0,0.0,IWI,0,500,5.0,CeO2,ZrO2,0.67,0.33,0,0.0,0,0.0,379.0,0.0,0.0,2.0,5.0,0.0,0.0,60.0,0.26,80.5
3623,Pd,0.5,0,0.0,IWI,0,500,5.0,CeO2,ZrO2,0.67,0.33,0,0.0,0,0.0,409.0,0.0,0.0,2.0,5.0,0.0,0.0,60.0,0.26,83.5
3624,Pd,0.5,0,0.0,IWI,0,500,5.0,CeO2,ZrO2,0.67,0.33,0,0.0,0,0.0,436.0,0.0,0.0,2.0,5.0,0.0,0.0,60.0,0.26,81.6
3625,Pd,0.5,0,0.0,IWI,0,500,5.0,CeO2,ZrO2,0.67,0.33,0,0.0,0,0.0,464.0,0.0,0.0,2.0,5.0,0.0,0.0,60.0,0.26,79.3
3626,Pd,0.5,0,0.0,IWI,0,500,5.0,CeO2,ZrO2,0.67,0.33,0,0.0,0,0.0,478.0,0.0,0.0,2.0,5.0,0.0,0.0,60.0,0.26,77.8
3627,Pd,0.5,0,0.0,IWI,0,500,5.0,CeO2,ZrO2,0.67,0.33,0,0.0,0,0.0,504.0,0.0,0.0,2.0,5.0,0.0,0.0,60.0,0.26,75.5
3628,Pd,0.5,0,0.0,IWI,0,500,5.0,CeO2,ZrO2,0.67,0.33,0,0.0,0,0.0,519.0,0.0,0.0,2.0,5.0,0.0,0.0,60.0,0.26,74.4
3629,Pd,0.5,0,0.0,IWI,0,500,5.0,CeO2,ZrO2,0.67,0.33,0,0.0,0,0.0,587.0,0.0,0.0,2.0,5.0,0.0,0.0,60.0,0.26,67.1
3630,Pd,0.5,0,0.0,IWI,0,500,5.0,CeO2,ZrO2,0.67,0.33,0,0.0,0,0.0,542.0,0.0,0.0,2.0,5.0,0.0,0.0,60.0,0.26,71.3
3631,Cu,5.0,Pt,1.0,CI,0,450,5.0,CeO2,0,1.0,0.0,0,0.0,0,0.0,212.0,37.9,1.358,9.7,22.8,6.3,0.0,60.0,1.0,3.02
3632,Cu,5.0,Pt,1.0,CI,0,450,5.0,CeO2,0,1.0,0.0,0,0.0,0,0.0,260.0,37.9,1.358,9.7,22.8,6.3,0.0,60.0,1.0,12.9
3633,Cu,5.0,Pt,1.0,CI,0,450,5.0,CeO2,0,1.0,0.0,0,0.0,0,0.0,301.0,37.9,1.358,9.7,22.8,6.3,0.0,60.0,1.0,36.7
3634,Cu,5.0,Pt,1.0,CI,0,450,5.0,CeO2,0,1.0,0.0,0,0.0,0,0.0,352.0,37.9,1.358,9.7,22.8,6.3,0.0,60.0,1.0,67.7
3635,Cu,5.0,Pd,1.0,CI,0,450,5.0,CeO2,0,1.0,0.0,0,0.0,0,0.0,260.0,37.9,1.358,9.7,22.8,6.3,0.0,60.0,0.009834,0.0
3636,Cu,5.0,Pd,1.0,CI,0,450,5.0,CeO2,0,1.0,0.0,0,0.0,0,0.0,260.0,37.9,1.358,9.7,22.8,6.3,0.0,60.0,0.12375,4.98
3637,Cu,5.0,Pd,1.0,CI,0,450,5.0,CeO2,0,1.0,0.0,0,0.0,0,0.0,260.0,37.9,1.358,9.7,22.8,6.3,0.0,60.0,0.90585,20.2
3638,Cu,5.0,Pd,1.0,CI,0,450,5.0,CeO2,0,1.0,0.0,0,0.0,0,0.0,260.0,0.0,1.358,9.7,22.8,6.3,0.0,60.0,0.007772,0.265
3639,Cu,5.0,Pd,1.0,CI,0,450,5.0,CeO2,0,1.0,0.0,0,0.0,0,0.0,260.0,0.0,1.358,9.7,22.8,6.3,0.0,60.0,0.121935,12.6
3640,Cu,5.0,Pd,1.0,CI,0,450,5.0,CeO2,0,1.0,0.0,0,0.0,0,0.0,260.0,0.0,1.358,9.7,22.8,6.3,0.0,60.0,0.9075,48.2
3641,Pd,1.0,0,0.0,0,0,450,5.0,CeO2,0,1.0,0.0,0,0.0,0,0.0,210.0,37.9,1.358,9.7,22.8,6.3,0.0,60.0,1.0,0.96
3642,Pd,1.0,0,0.0,0,0,450,5.0,CeO2,0,1.0,0.0,0,0.0,0,0.0,260.0,37.9,1.358,9.7,22.8,6.3,0.0,60.0,1.0,4.05
3643,Pd,1.0,0,0.0,0,0,450,5.0,CeO2,0,1.0,0.0,0,0.0,0,0.0,300.0,37.9,1.358,9.7,22.8,6.3,0.0,60.0,1.0,12.4
3644,Cu,5.0,Pt,1.0,CI,0,450,5.0,CeO2,0,1.0,0.0,0,0.0,0,0.0,210.0,37.9,1.358,9.7,22.8,6.3,0.0,60.0,1.0,3.55
3645,Cu,5.0,Pt,1.0,CI,0,450,5.0,CeO2,0,1.0,0.0,0,0.0,0,0.0,260.0,37.9,1.358,9.7,22.8,6.3,0.0,60.0,1.0,13.2
3646,Cu,5.0,Pt,1.0,CI,0,450,5.0,CeO2,0,1.0,0.0,0,0.0,0,0.0,300.0,37.9,1.358,9.7,22.8,6.3,0.0,60.0,1.0,36.5
3647,Pt,1.0,0,0.0,0,0,450,5.0,CeO2,0,1.0,0.0,0,0.0,0,0.0,210.0,37.9,1.358,9.7,22.8,6.3,0.0,60.0,1.0,1.54
3648,Pt,1.0,0,0.0,0,0,450,5.0,CeO2,0,1.0,0.0,0,0.0,0,0.0,260.0,37.9,1.358,9.7,22.8,6.3,0.0,60.0,1.0,12.7
3649,Pt,1.0,0,0.0,0,0,450,5.0,CeO2,0,1.0,0.0,0,0.0,0,0.0,300.0,37.9,1.358,9.7,22.8,6.3,0.0,60.0,1.0,42.8
3650,Cu,5.0,Pd,1.0,CI,0,450,5.0,CeO2,0,1.0,0.0,0,0.0,0,0.0,210.0,37.9,1.358,9.7,22.8,6.3,0.0,60.0,1.0,2.98
3651,Cu,5.0,Pd,1.0,CI,0,450,5.0,CeO2,0,1.0,0.0,0,0.0,0,0.0,260.0,37.9,1.358,9.7,22.8,6.3,0.0,60.0,1.0,23.0
3652,Cu,5.0,Pd,1.0,CI,0,450,5.0,CeO2,0,1.0,0.0,0,0.0,0,0.0,299.0,37.9,1.358,9.7,22.8,6.3,0.0,60.0,1.0,59.5
3653,Pd,1.0,0,0.0,WI,0,450,5.0,CeO2,0,1.0,0.0,0,0.0,0,0.0,260.0,37.9,1.358,9.7,22.8,6.3,0.0,60.0,1.1,4.29
3654,Pt,1.0,0,0.0,WI,0,450,5.0,CeO2,0,1.0,0.0,0,0.0,0,0.0,260.0,37.9,1.358,9.7,22.8,6.3,0.0,60.0,1.1,11.7
3655,Rh,1.0,0,0.0,WI,0,450,5.0,CeO2,0,1.0,0.0,0,0.0,0,0.0,260.0,37.9,1.358,9.7,22.8,6.3,0.0,60.0,1.1,1.09
3656,Ir,1.0,0,0.0,WI,0,450,5.0,CeO2,0,1.0,0.0,0,0.0,0,0.0,260.0,37.9,1.358,9.7,22.8,6.3,0.0,60.0,1.1,0.863
3657,Cu,5.0,Pd,1.0,WI,CI,450,5.0,CeO2,0,1.0,0.0,0,0.0,0,0.0,260.0,37.9,1.358,9.7,22.8,6.3,0.0,60.0,1.1,25.7
3658,Cu,5.0,Pt,1.0,WI,SI,450,5.0,CeO2,0,1.0,0.0,0,0.0,0,0.0,260.0,37.9,1.358,9.7,22.8,6.3,0.0,60.0,1.1,12.3
3659,Cu,5.0,Rh,1.0,WI,CI,450,5.0,CeO2,0,1.0,0.0,0,0.0,0,0.0,260.0,37.9,1.358,9.7,22.8,6.3,0.0,60.0,1.1,2.65
3660,Cu,5.0,Ir,1.0,WI,CI,450,5.0,CeO2,0,1.0,0.0,0,0.0,0,0.0,260.0,37.9,1.358,9.7,22.8,6.3,0.0,60.0,1.1,0.904
3661,Pt,1.0,Pd,1.0,WI,SI,450,5.0,CeO2,0,1.0,0.0,0,0.0,0,0.0,260.0,37.9,1.358,9.7,22.8,6.3,0.0,60.0,1.1,19.0
3662,Ir,1.0,Pd,1.0,WI,SI,450,5.0,CeO2,0,1.0,0.0,0,0.0,0,0.0,260.0,37.9,1.358,9.7,22.8,6.3,0.0,60.0,1.1,3.52
3663,Pt,0.4,0,0.0,IWI,0,400,4.0,CeO2,0,1.0,0.0,0,0.0,0,0.0,250.0,0.0,0.0,3.0,3.0,0.0,0.0,60.0,1.65,18.0
3664,Pt,0.4,0,0.0,IWI,0,400,4.0,CeO2,0,1.0,0.0,0,0.0,0,0.0,250.0,0.0,0.0,3.0,3.0,0.0,0.0,60.0,3.65,29.4
3665,Pt,0.4,0,0.0,IWI,0,400,4.0,CeO2,0,1.0,0.0,0,0.0,0,0.0,250.0,0.0,0.0,3.0,3.0,0.0,0.0,60.0,5.13,35.7
3666,Pt,0.4,0,0.0,IWI,0,400,4.0,CeO2,0,1.0,0.0,0,0.0,0,0.0,250.0,0.0,0.0,3.0,3.0,0.0,0.0,60.0,8.84,49.9
3667,Pt,0.4,0,0.0,IWI,0,400,4.0,CeO2,0,1.0,0.0,0,0.0,0,0.0,250.0,0.0,0.0,3.0,3.0,0.0,0.0,60.0,13.6,61.3
3668,Pt,0.4,0,0.0,IWI,0,400,4.0,CeO2,0,1.0,0.0,0,0.0,0,0.0,250.0,0.0,0.0,3.0,3.0,0.0,0.0,60.0,18.4,70.1
3669,Pt,0.4,0,0.0,IWI,0,400,4.0,CeO2,0,1.0,0.0,0,0.0,0,0.0,250.0,0.0,0.0,3.0,3.0,0.0,0.0,60.0,23.4,77.8
3670,Pt,0.4,0,0.0,IWI,0,400,4.0,CeO2,0,1.0,0.0,0,0.0,0,0.0,250.0,0.0,0.0,3.0,3.0,0.0,0.0,60.0,27.6,83.2
3671,Pt,0.4,0,0.0,IWI,0,400,4.0,CeO2,0,1.0,0.0,0,0.0,0,0.0,250.0,0.0,0.0,3.0,3.0,0.0,0.0,60.0,31.1,86.6
3672,Pt,0.4,0,0.0,IWI,0,400,4.0,CeO2,0,1.0,0.0,0,0.0,0,0.0,250.0,0.0,0.0,3.0,3.0,0.0,0.0,60.0,35.7,90.0
3673,Pt,0.4,0,0.0,IWI,0,400,4.0,CeO2,ZrO2,0.75,0.25,0,0.0,0,0.0,250.0,0.0,0.0,3.0,3.0,0.0,0.0,60.0,1.3,24.8
3674,Pt,0.4,0,0.0,IWI,0,400,4.0,CeO2,ZrO2,0.75,0.25,0,0.0,0,0.0,250.0,0.0,0.0,3.0,3.0,0.0,0.0,60.0,3.05,37.4
3675,Pt,0.4,0,0.0,IWI,0,400,4.0,CeO2,ZrO2,0.75,0.25,0,0.0,0,0.0,250.0,0.0,0.0,3.0,3.0,0.0,0.0,60.0,6.19,50.5
3676,Pt,0.4,0,0.0,IWI,0,400,4.0,CeO2,ZrO2,0.75,0.25,0,0.0,0,0.0,250.0,0.0,0.0,3.0,3.0,0.0,0.0,60.0,9.64,58.1
3677,Pt,0.4,0,0.0,IWI,0,400,4.0,CeO2,ZrO2,0.75,0.25,0,0.0,0,0.0,250.0,0.0,0.0,3.0,3.0,0.0,0.0,60.0,13.7,66.1
3678,Pt,0.4,0,0.0,IWI,0,400,4.0,CeO2,ZrO2,0.75,0.25,0,0.0,0,0.0,250.0,0.0,0.0,3.0,3.0,0.0,0.0,60.0,18.9,73.2
3679,Pt,0.4,0,0.0,IWI,0,400,4.0,CeO2,ZrO2,0.75,0.25,0,0.0,0,0.0,250.0,0.0,0.0,3.0,3.0,0.0,0.0,60.0,24.4,78.9
3680,Pt,0.4,0,0.0,IWI,0,400,4.0,CeO2,ZrO2,0.75,0.25,0,0.0,0,0.0,250.0,0.0,0.0,3.0,3.0,0.0,0.0,60.0,29.3,82.1
3681,Pt,0.4,0,0.0,IWI,0,400,4.0,CeO2,ZrO2,0.75,0.25,0,0.0,0,0.0,250.0,0.0,0.0,3.0,3.0,0.0,0.0,60.0,35.8,85.5
3682,Pt,0.4,0,0.0,IWI,0,400,4.0,CeO2,ZrO2,0.75,0.25,0,0.0,0,0.0,250.0,0.0,0.0,3.0,3.0,0.0,0.0,60.0,40.1,87.5
3683,Pt,0.4,0,0.0,IWI,0,400,4.0,CeO2,ZrO2,0.5,0.5,0,0.0,0,0.0,250.0,0.0,0.0,3.0,3.0,0.0,0.0,60.0,1.3,20.3
3684,Pt,0.4,0,0.0,IWI,0,400,4.0,CeO2,ZrO2,0.5,0.5,0,0.0,0,0.0,250.0,0.0,0.0,3.0,3.0,0.0,0.0,60.0,3.13,29.7
3685,Pt,0.4,0,0.0,IWI,0,400,4.0,CeO2,ZrO2,0.5,0.5,0,0.0,0,0.0,250.0,0.0,0.0,3.0,3.0,0.0,0.0,60.0,4.87,39.4
3686,Pt,0.4,0,0.0,IWI,0,400,4.0,CeO2,ZrO2,0.5,0.5,0,0.0,0,0.0,250.0,0.0,0.0,3.0,3.0,0.0,0.0,60.0,9.48,51.3
3687,Pt,0.4,0,0.0,IWI,0,400,4.0,CeO2,ZrO2,0.5,0.5,0,0.0,0,0.0,250.0,0.0,0.0,3.0,3.0,0.0,0.0,60.0,13.4,58.4
3688,Pt,0.4,0,0.0,IWI,0,400,4.0,CeO2,ZrO2,0.5,0.5,0,0.0,0,0.0,250.0,0.0,0.0,3.0,3.0,0.0,0.0,60.0,24.4,73.2
3689,Pt,0.4,0,0.0,IWI,0,400,4.0,CeO2,ZrO2,0.5,0.5,0,0.0,0,0.0,250.0,0.0,0.0,3.0,3.0,0.0,0.0,60.0,28.9,76.4
3690,Pt,0.4,0,0.0,IWI,0,400,4.0,CeO2,ZrO2,0.5,0.5,0,0.0,0,0.0,250.0,0.0,0.0,3.0,3.0,0.0,0.0,60.0,33.3,79.8
3691,Pt,0.4,0,0.0,IWI,0,400,4.0,CeO2,ZrO2,0.5,0.5,0,0.0,0,0.0,250.0,0.0,0.0,3.0,3.0,0.0,0.0,60.0,37.8,82.3
3692,Pt,0.4,0,0.0,IWI,0,400,4.0,ZrO2,CeO2,0.75,0.25,0,0.0,0,0.0,250.0,0.0,0.0,3.0,3.0,0.0,0.0,60.0,1.03,10.9
3693,Pt,0.4,0,0.0,IWI,0,400,4.0,ZrO2,CeO2,0.75,0.25,0,0.0,0,0.0,250.0,0.0,0.0,3.0,3.0,0.0,0.0,60.0,2.43,20.0
3694,Pt,0.4,0,0.0,IWI,0,400,4.0,ZrO2,CeO2,0.75,0.25,0,0.0,0,0.0,250.0,0.0,0.0,3.0,3.0,0.0,0.0,60.0,3.91,25.7
3695,Pt,0.4,0,0.0,IWI,0,400,4.0,ZrO2,CeO2,0.75,0.25,0,0.0,0,0.0,250.0,0.0,0.0,3.0,3.0,0.0,0.0,60.0,6.08,32.2
3696,Pt,0.4,0,0.0,IWI,0,400,4.0,ZrO2,CeO2,0.75,0.25,0,0.0,0,0.0,250.0,0.0,0.0,3.0,3.0,0.0,0.0,60.0,8.6,39.6
3697,Pt,0.4,0,0.0,IWI,0,400,4.0,ZrO2,CeO2,0.75,0.25,0,0.0,0,0.0,250.0,0.0,0.0,3.0,3.0,0.0,0.0,60.0,13.3,47.6
3698,Pt,0.4,0,0.0,IWI,0,400,4.0,ZrO2,CeO2,0.75,0.25,0,0.0,0,0.0,250.0,0.0,0.0,3.0,3.0,0.0,0.0,60.0,17.8,53.0
3699,Pt,0.4,0,0.0,IWI,0,400,4.0,ZrO2,CeO2,0.75,0.25,0,0.0,0,0.0,250.0,0.0,0.0,3.0,3.0,0.0,0.0,60.0,22.3,58.4
3700,Pt,0.4,0,0.0,IWI,0,400,4.0,ZrO2,CeO2,0.75,0.25,0,0.0,0,0.0,250.0,0.0,0.0,3.0,3.0,0.0,0.0,60.0,26.8,63.0
3701,Pt,0.4,0,0.0,IWI,0,400,4.0,ZrO2,CeO2,0.75,0.25,0,0.0,0,0.0,250.0,0.0,0.0,3.0,3.0,0.0,0.0,60.0,33.3,68.1
3702,Pt,0.4,0,0.0,IWI,0,400,4.0,ZrO2,0,1.0,0.0,0,0.0,0,0.0,250.0,0.0,0.0,3.0,3.0,0.0,0.0,60.0,2.16,12.6
3703,Pt,0.4,0,0.0,IWI,0,400,4.0,ZrO2,0,1.0,0.0,0,0.0,0,0.0,250.0,0.0,0.0,3.0,3.0,0.0,0.0,60.0,4.15,17.7
3704,Pt,0.4,0,0.0,IWI,0,400,4.0,ZrO2,0,1.0,0.0,0,0.0,0,0.0,250.0,0.0,0.0,3.0,3.0,0.0,0.0,60.0,6.07,23.1
3705,Pt,0.4,0,0.0,IWI,0,400,4.0,ZrO2,0,1.0,0.0,0,0.0,0,0.0,250.0,0.0,0.0,3.0,3.0,0.0,0.0,60.0,9.0,29.4
3706,Pt,0.4,0,0.0,IWI,0,400,4.0,ZrO2,0,1.0,0.0,0,0.0,0,0.0,250.0,0.0,0.0,3.0,3.0,0.0,0.0,60.0,14.9,41.9
3707,Pt,0.4,0,0.0,IWI,0,400,4.0,ZrO2,0,1.0,0.0,0,0.0,0,0.0,250.0,0.0,0.0,3.0,3.0,0.0,0.0,60.0,22.1,50.7
3708,Pt,0.4,0,0.0,IWI,0,400,4.0,ZrO2,0,1.0,0.0,0,0.0,0,0.0,250.0,0.0,0.0,3.0,3.0,0.0,0.0,60.0,29.4,59.3
3709,Pt,0.4,0,0.0,IWI,0,400,4.0,ZrO2,0,1.0,0.0,0,0.0,0,0.0,250.0,0.0,0.0,3.0,3.0,0.0,0.0,60.0,35.6,65.6
3710,Pt,1.0,0,0.0,IWI,0,500,6.0,CeO2,0,1.0,0.0,0,0.0,0,0.0,200.0,43.0,0.0,6.4,28.4,7.1,0.7,60.0,1.3,6.7
3711,Pt,1.0,0,0.0,IWI,0,500,6.0,CeO2,0,1.0,0.0,0,0.0,0,0.0,240.0,43.0,0.0,6.4,28.4,7.1,0.7,60.0,1.3,20.9
3712,Pt,1.0,0,0.0,IWI,0,500,6.0,CeO2,0,1.0,0.0,0,0.0,0,0.0,280.0,43.0,0.0,6.4,28.4,7.1,0.7,60.0,1.3,70.0
3713,Pt,1.0,0,0.0,IWI,0,500,6.0,CeO2,0,1.0,0.0,0,0.0,0,0.0,320.0,43.0,0.0,6.4,28.4,7.1,0.7,60.0,1.3,87.9
3714,Pt,1.0,0,0.0,IWI,0,500,6.0,CeO2,0,1.0,0.0,Na,2.0,0,0.0,200.0,43.0,0.0,6.4,28.4,7.1,0.7,60.0,1.3,5.41
3715,Pt,1.0,0,0.0,IWI,0,500,6.0,CeO2,0,1.0,0.0,Na,2.0,0,0.0,240.0,43.0,0.0,6.4,28.4,7.1,0.7,60.0,1.3,51.2
3716,Pt,1.0,0,0.0,IWI,0,500,6.0,CeO2,0,1.0,0.0,Na,2.0,0,0.0,280.0,43.0,0.0,6.4,28.4,7.1,0.7,60.0,1.3,68.5
3717,Pt,1.0,0,0.0,IWI,0,500,6.0,CeO2,0,1.0,0.0,Na,2.0,0,0.0,320.0,43.0,0.0,6.4,28.4,7.1,0.7,60.0,1.3,84.9
3718,Pt,5.0,0,0.0,SGP,0,500,5.0,Al2O3,CeO2,0.92,0.08,0,0.0,0,0.0,400.0,18.0,0.0,32.0,30.0,10.0,0.0,60.0,0.4,9.35
3719,Pt,5.0,0,0.0,SGP,0,500,5.0,Al2O3,CeO2,0.92,0.08,0,0.0,0,0.0,450.0,18.0,0.0,32.0,30.0,10.0,0.0,60.0,0.4,17.7
3720,Pt,5.0,0,0.0,SGP,0,500,5.0,Al2O3,CeO2,0.92,0.08,0,0.0,0,0.0,500.0,18.0,0.0,32.0,30.0,10.0,0.0,60.0,0.4,32.2
3721,Pt,5.0,0,0.0,SGP,0,500,5.0,Al2O3,CeO2,0.92,0.08,0,0.0,0,0.0,549.0,18.0,0.0,32.0,30.0,10.0,0.0,60.0,0.4,38.2
3722,Pt,5.0,0,0.0,SGP,0,500,5.0,Al2O3,CeO2,0.92,0.08,0,0.0,0,0.0,400.0,18.0,0.0,32.0,30.0,10.0,0.0,60.0,0.4,13.8
3723,Pt,5.0,0,0.0,SGP,0,500,5.0,Al2O3,CeO2,0.92,0.08,0,0.0,0,0.0,450.0,18.0,0.0,32.0,30.0,10.0,0.0,60.0,0.4,39.0
3724,Pt,5.0,0,0.0,SGP,0,500,5.0,Al2O3,CeO2,0.92,0.08,0,0.0,0,0.0,500.0,18.0,0.0,32.0,30.0,10.0,0.0,60.0,0.4,57.9
3725,Pt,5.0,0,0.0,SGP,0,500,5.0,Al2O3,CeO2,0.92,0.08,0,0.0,0,0.0,549.0,18.0,0.0,32.0,30.0,10.0,0.0,60.0,0.4,55.8
3726,Pt,5.0,0,0.0,SGP,0,500,5.0,Al2O3,CeO2,0.92,0.08,0,0.0,0,0.0,400.0,18.0,0.0,32.0,30.0,10.0,0.0,60.0,0.4,13.5
3727,Pt,5.0,0,0.0,SGP,0,500,5.0,Al2O3,CeO2,0.92,0.08,0,0.0,0,0.0,450.0,18.0,0.0,32.0,30.0,10.0,0.0,60.0,0.4,41.3
3728,Pt,5.0,0,0.0,SGP,0,500,5.0,Al2O3,CeO2,0.92,0.08,0,0.0,0,0.0,500.0,18.0,0.0,32.0,30.0,10.0,0.0,60.0,0.4,60.8
3729,Pt,5.0,0,0.0,SGP,0,500,5.0,Al2O3,CeO2,0.92,0.08,0,0.0,0,0.0,550.0,18.0,0.0,32.0,30.0,10.0,0.0,60.0,0.4,60.5
3730,Pt,5.0,0,0.0,SGP,0,500,5.0,Al2O3,CeO2,0.92,0.08,0,0.0,0,0.0,400.0,18.0,0.0,32.0,30.0,10.0,0.0,60.0,0.4,23.9
3731,Pt,5.0,0,0.0,SGP,0,500,5.0,Al2O3,CeO2,0.92,0.08,0,0.0,0,0.0,450.0,18.0,0.0,32.0,30.0,10.0,0.0,60.0,0.4,58.7
3732,Pt,5.0,0,0.0,SGP,0,500,5.0,Al2O3,CeO2,0.92,0.08,0,0.0,0,0.0,501.0,18.0,0.0,32.0,30.0,10.0,0.0,60.0,0.4,68.3
3733,Pt,5.0,0,0.0,SGP,0,500,5.0,Al2O3,CeO2,0.92,0.08,0,0.0,0,0.0,549.0,18.0,0.0,32.0,30.0,10.0,0.0,60.0,0.4,67.5
3734,Pt,5.0,0,0.0,SGP,0,500,5.0,Al2O3,CeO2,0.92,0.08,0,0.0,0,0.0,399.0,18.0,0.0,32.0,30.0,10.0,0.0,60.0,0.4,24.9
3735,Pt,5.0,0,0.0,SGP,0,500,5.0,Al2O3,CeO2,0.92,0.08,0,0.0,0,0.0,449.0,18.0,0.0,32.0,30.0,10.0,0.0,60.0,0.4,57.4
3736,Pt,5.0,0,0.0,SGP,0,500,5.0,Al2O3,CeO2,0.92,0.08,0,0.0,0,0.0,500.0,18.0,0.0,32.0,30.0,10.0,0.0,60.0,0.4,69.6
3737,Pt,5.0,0,0.0,SGP,0,500,5.0,Al2O3,CeO2,0.92,0.08,0,0.0,0,0.0,550.0,18.0,0.0,32.0,30.0,10.0,0.0,60.0,0.4,71.2
3738,Pt,0.38,0,0.0,IWI,0,500,4.0,CeO2,0,1.0,0.0,0,0.0,0,0.0,300.0,27.85,0.0,26.4,24.3,16.8,2.65,60.0,8.0,54.4
3739,Pt,0.38,0,0.0,IWI,0,500,4.0,CeO2,0,1.0,0.0,0,0.0,0,0.0,350.0,27.85,0.0,26.4,24.3,16.8,2.65,60.0,8.0,68.5
3740,Pt,0.38,0,0.0,IWI,0,500,4.0,CeO2,0,1.0,0.0,0,0.0,0,0.0,375.0,27.85,0.0,26.4,24.3,16.8,2.65,60.0,8.0,71.1
3741,Pt,0.38,0,0.0,IWI,0,500,4.0,CeO2,0,1.0,0.0,0,0.0,0,0.0,400.0,27.85,0.0,26.4,24.3,16.8,2.65,60.0,8.0,71.8
3742,Pt,1.0,0,0.0,IWI,0,500,4.0,CeO2,0,1.0,0.0,0,0.0,0,0.0,300.0,27.85,0.0,26.4,24.3,16.8,2.65,60.0,8.0,67.2
3743,Pt,1.0,0,0.0,IWI,0,500,4.0,CeO2,0,1.0,0.0,0,0.0,0,0.0,350.0,27.85,0.0,26.4,24.3,16.8,2.65,60.0,8.0,77.7
3744,Pt,1.0,0,0.0,IWI,0,500,4.0,CeO2,0,1.0,0.0,0,0.0,0,0.0,375.0,27.85,0.0,26.4,24.3,16.8,2.65,60.0,8.0,78.2
3745,Pt,1.0,0,0.0,IWI,0,500,4.0,CeO2,0,1.0,0.0,0,0.0,0,0.0,400.0,27.85,0.0,26.4,24.3,16.8,2.65,60.0,8.0,76.5
3746,Pt,1.0,0,0.0,IWI,0,500,4.0,CeO2,0,1.0,0.0,0,0.0,0,0.0,450.0,27.85,0.0,26.4,24.3,16.8,2.65,60.0,8.0,73.6
3747,Pt,2.0,0,0.0,IWI,0,500,4.0,CeO2,0,1.0,0.0,0,0.0,0,0.0,300.0,27.85,0.0,26.4,24.3,16.8,2.65,60.0,8.0,79.3
3748,Pt,2.0,0,0.0,IWI,0,500,4.0,CeO2,0,1.0,0.0,0,0.0,0,0.0,349.0,27.85,0.0,26.4,24.3,16.8,2.65,60.0,8.0,81.0
3749,Pt,2.0,0,0.0,IWI,0,500,4.0,CeO2,0,1.0,0.0,0,0.0,0,0.0,375.0,27.85,0.0,26.4,24.3,16.8,2.65,60.0,8.0,80.2
3750,Pt,2.0,0,0.0,IWI,0,500,4.0,CeO2,0,1.0,0.0,0,0.0,0,0.0,400.0,27.85,0.0,26.4,24.3,16.8,2.65,60.0,8.0,79.8
3751,Pt,2.0,0,0.0,IWI,0,500,4.0,CeO2,0,1.0,0.0,0,0.0,0,0.0,450.0,27.85,0.0,26.4,24.3,16.8,2.65,60.0,8.0,71.4
3752,Pt,1.0,0,0.0,IWI,CI,400,4.0,CeO2,SiO2,0.95,0.5,0,0.0,0,0.0,270.0,37.0,0.0,7.0,22.0,8.5,0.0,48.1,1.7,60.9
