Repository: hych0/WGSR

# WGSR

## Accronyms for  catalyst preparation methods:
- incipient to wetness impregnation (IWI)
- wet impregnation (WI)
- co-impregnation (CI)
- sequential impregnation (SI)
- sol-gel precipitation (SGP)
- co-precipitation (CP)

- homogenous deposition precipitation (HDP)
- Urea Gelation co-precipitation (UGC)
- solution combustion technique (SCT)
- flame spray pyrolysis (FSP)
- micro emulsion (ME)
- deposition precipitation (DP)

## Features
- Base Metal (wt %): Pt	Au	Ru	Rh	Ir	Cu	Pd				
- Catalyst Preparation Method: IWI	WI	CI	SI	SGP	CP	HDP	UGC	SCT	FSP	ME	DP									
- Calcination conditions: Calc T (oC)	Calc T. (hr)

File: CategoricalWGSR.csv (part 11 of 12)
,Base,Base_weight,Base2,Base2_weight,Prep,Prep2,Calc.T,Calc.t,Support,Support2,Support_frac,Support2_frac,Promoter,Promoter_weight,Promoter2,Promoter2_weight,T,H2,O2,CO,H2O,CO2,CH4,TOS,F/W,conversion
3753,Pt,1.0,0,0.0,IWI,CI,400,4.0,CeO2,SiO2,0.95,0.5,0,0.0,0,0.0,270.0,37.0,0.0,7.0,22.0,8.5,0.0,118.0,1.7,61.6
3754,Pt,1.0,0,0.0,IWI,CI,400,4.0,CeO2,SiO2,0.95,0.5,0,0.0,0,0.0,270.0,37.0,0.0,7.0,22.0,8.5,0.0,235.0,1.7,59.9
3755,Pt,1.0,0,0.0,IWI,CI,400,4.0,CeO2,SiO2,0.95,0.5,0,0.0,0,0.0,270.0,37.0,0.0,7.0,22.0,8.5,0.0,299.0,1.7,57.4
3756,Pt,1.0,0,0.0,IWI,CI,400,4.0,CeO2,SiO2,0.95,0.5,0,0.0,0,0.0,270.0,37.0,0.0,7.0,22.0,8.5,0.0,364.0,1.7,57.6
3757,Pt,1.0,0,0.0,IWI,CI,400,4.0,CeO2,SiO2,0.95,0.5,0,0.0,0,0.0,270.0,37.0,0.0,7.0,22.0,8.5,0.0,481.0,1.7,55.7
3758,Pt,1.0,0,0.0,IWI,CI,400,4.0,CeO2,SiO2,0.95,0.5,0,0.0,0,0.0,270.0,37.0,0.0,7.0,22.0,8.5,0.0,540.0,1.7,58.4
3759,Pt,1.0,0,0.0,IWI,CI,400,4.0,CeO2,SiO2,0.95,0.5,0,0.0,0,0.0,270.0,37.0,0.0,7.0,22.0,8.5,0.0,599.0,1.7,56.9
3760,Pt,1.0,0,0.0,IWI,CI,400,4.0,CeO2,SiO2,0.95,0.5,0,0.0,0,0.0,270.0,37.0,0.0,7.0,22.0,8.5,0.0,701.0,1.7,55.6
3761,Pt,1.0,0,0.0,IWI,CI,400,4.0,CeO2,SiO2,0.95,0.5,0,0.0,0,0.0,270.0,37.0,0.0,7.0,22.0,8.5,0.0,802.0,1.7,56.4
3762,Pt,1.0,0,0.0,IWI,CI,400,4.0,CeO2,SiO2,0.95,0.5,0,0.0,0,0.0,270.0,37.0,0.0,7.0,22.0,8.5,0.0,898.0,1.7,53.4
3763,Pt,1.0,0,0.0,IWI,CI,400,4.0,CeO2,SiO2,0.95,0.5,0,0.0,0,0.0,270.0,37.0,0.0,7.0,22.0,8.5,0.0,1000.0,1.7,57.6
3764,Pt,1.0,0,0.0,IWI,CI,400,4.0,CeO2,SiO2,0.95,0.5,0,0.0,0,0.0,270.0,37.0,0.0,7.0,22.0,8.5,0.0,1100.0,1.7,56.3
3765,Pt,1.0,0,0.0,IWI,CI,400,4.0,CeO2,SiO2,0.95,0.5,0,0.0,0,0.0,270.0,37.0,0.0,7.0,22.0,8.5,0.0,1200.0,1.7,57.8
3766,Pt,1.0,0,0.0,IWI,CI,400,4.0,CeO2,SiO2,0.95,0.5,0,0.0,0,0.0,270.0,37.0,0.0,7.0,22.0,8.5,0.0,1300.0,1.7,57.8
3767,Pt,1.0,0,0.0,IWI,CI,400,4.0,CeO2,SiO2,0.95,0.5,0,0.0,0,0.0,270.0,37.0,0.0,7.0,22.0,8.5,0.0,1400.0,1.7,55.6
3768,Pt,1.0,0,0.0,IWI,CI,400,4.0,CeO2,SiO2,0.95,0.5,0,0.0,0,0.0,270.0,37.0,0.0,7.0,22.0,8.5,0.0,1500.0,1.7,54.3
3769,Pt,1.0,0,0.0,IWI,CI,400,4.0,CeO2,SiO2,0.95,0.5,0,0.0,0,0.0,270.0,37.0,0.0,7.0,22.0,8.5,0.0,1600.0,1.7,53.6
3770,Pt,1.0,0,0.0,IWI,CI,400,4.0,CeO2,SiO2,0.95,0.5,0,0.0,0,0.0,270.0,37.0,0.0,7.0,22.0,8.5,0.0,1700.0,1.7,56.8
3771,Pt,1.0,0,0.0,IWI,CI,400,4.0,CeO2,SiO2,0.95,0.5,0,0.0,0,0.0,270.0,37.0,0.0,7.0,22.0,8.5,0.0,1790.0,1.7,57.5
3772,Pt,1.0,0,0.0,IWI,CI,400,4.0,CeO2,SiO2,0.95,0.5,0,0.0,0,0.0,270.0,37.0,0.0,7.0,22.0,8.5,0.0,1900.0,1.7,54.5
3773,Pt,1.0,0,0.0,IWI,CI,400,4.0,CeO2,SiO2,0.95,0.5,0,0.0,0,0.0,270.0,37.0,0.0,7.0,22.0,8.5,0.0,2000.0,1.7,54.0
3774,Pt,1.0,0,0.0,IWI,CI,400,4.0,CeO2,SiO2,0.95,0.5,0,0.0,0,0.0,270.0,37.0,0.0,7.0,22.0,8.5,0.0,2200.0,1.7,53.5
3775,Pt,1.0,0,0.0,IWI,CI,400,4.0,CeO2,SiO2,0.95,0.5,0,0.0,0,0.0,270.0,37.0,0.0,7.0,22.0,8.5,0.0,2300.0,1.7,57.5
3776,Pt,1.0,0,0.0,IWI,CI,400,4.0,CeO2,SiO2,0.95,0.5,0,0.0,0,0.0,270.0,37.0,0.0,7.0,22.0,8.5,0.0,2400.0,1.7,54.0
3777,Pt,1.0,0,0.0,IWI,CI,400,4.0,CeO2,SiO2,0.95,0.5,0,0.0,0,0.0,270.0,37.0,0.0,7.0,22.0,8.5,0.0,2500.0,1.7,55.5
3778,Pt,1.0,0,0.0,IWI,CI,400,4.0,CeO2,SiO2,0.95,0.5,0,0.0,0,0.0,270.0,37.0,0.0,7.0,22.0,8.5,0.0,2700.0,1.7,55.0
3779,Pt,1.0,0,0.0,IWI,0,400,4.0,CeO2,0,1.0,0.0,0,0.0,0,0.0,270.0,37.0,0.0,7.0,22.0,8.5,0.0,58.8,1.7,34.6
3780,Pt,1.0,0,0.0,IWI,0,400,4.0,CeO2,0,1.0,0.0,0,0.0,0,0.0,270.0,37.0,0.0,7.0,22.0,8.5,0.0,118.0,1.7,32.9
3781,Pt,1.0,0,0.0,IWI,0,400,4.0,CeO2,0,1.0,0.0,0,0.0,0,0.0,270.0,37.0,0.0,7.0,22.0,8.5,0.0,176.0,1.7,31.2
3782,Pt,1.0,0,0.0,IWI,0,400,4.0,CeO2,0,1.0,0.0,0,0.0,0,0.0,270.0,37.0,0.0,7.0,22.0,8.5,0.0,235.0,1.7,28.9
3783,Pt,1.0,0,0.0,IWI,0,400,4.0,CeO2,0,1.0,0.0,0,0.0,0,0.0,270.0,37.0,0.0,7.0,22.0,8.5,0.0,294.0,1.7,29.7
3784,Pt,1.0,0,0.0,IWI,0,400,4.0,CeO2,0,1.0,0.0,0,0.0,0,0.0,270.0,37.0,0.0,7.0,22.0,8.5,0.0,369.0,1.7,28.9
3785,Pt,1.0,0,0.0,IWI,0,400,4.0,CeO2,0,1.0,0.0,0,0.0,0,0.0,270.0,37.0,0.0,7.0,22.0,8.5,0.0,417.0,1.7,31.4
3786,Pt,1.0,0,0.0,IWI,0,400,4.0,CeO2,0,1.0,0.0,0,0.0,0,0.0,270.0,37.0,0.0,7.0,22.0,8.5,0.0,476.0,1.7,32.1
3787,Pt,1.0,0,0.0,IWI,0,400,4.0,CeO2,0,1.0,0.0,0,0.0,0,0.0,270.0,37.0,0.0,7.0,22.0,8.5,0.0,529.0,1.7,29.4
3788,Pt,1.0,0,0.0,IWI,0,400,4.0,CeO2,0,1.0,0.0,0,0.0,0,0.0,270.0,37.0,0.0,7.0,22.0,8.5,0.0,695.0,1.7,30.6
3789,Pt,1.0,0,0.0,IWI,0,400,4.0,CeO2,0,1.0,0.0,0,0.0,0,0.0,270.0,37.0,0.0,7.0,22.0,8.5,0.0,802.0,1.7,30.1
3790,Pt,1.0,0,0.0,IWI,0,400,4.0,CeO2,0,1.0,0.0,0,0.0,0,0.0,270.0,37.0,0.0,7.0,22.0,8.5,0.0,898.0,1.7,30.1
3791,Pt,1.0,0,0.0,IWI,0,400,4.0,CeO2,0,1.0,0.0,0,0.0,0,0.0,270.0,37.0,0.0,7.0,22.0,8.5,0.0,1000.0,1.7,24.2
3792,Pt,1.0,0,0.0,IWI,0,400,4.0,CeO2,0,1.0,0.0,0,0.0,0,0.0,270.0,37.0,0.0,7.0,22.0,8.5,0.0,1100.0,1.7,29.9
3793,Pt,1.0,0,0.0,IWI,0,400,4.0,CeO2,0,1.0,0.0,0,0.0,0,0.0,270.0,37.0,0.0,7.0,22.0,8.5,0.0,1200.0,1.7,30.3
3794,Pt,1.0,0,0.0,IWI,0,400,4.0,CeO2,0,1.0,0.0,0,0.0,0,0.0,270.0,37.0,0.0,7.0,22.0,8.5,0.0,1300.0,1.7,28.6
3795,Pt,1.0,0,0.0,IWI,0,400,4.0,CeO2,0,1.0,0.0,0,0.0,0,0.0,270.0,37.0,0.0,7.0,22.0,8.5,0.0,1400.0,1.7,30.1
3796,Pt,1.0,0,0.0,IWI,0,400,4.0,CeO2,0,1.0,0.0,0,0.0,0,0.0,270.0,37.0,0.0,7.0,22.0,8.5,0.0,1500.0,1.7,30.1
3797,Pt,1.0,0,0.0,IWI,0,400,4.0,CeO2,0,1.0,0.0,0,0.0,0,0.0,270.0,37.0,0.0,7.0,22.0,8.5,0.0,1600.0,1.7,28.1
3798,Pt,1.0,0,0.0,IWI,0,400,4.0,CeO2,0,1.0,0.0,0,0.0,0,0.0,270.0,37.0,0.0,7.0,22.0,8.5,0.0,1700.0,1.7,29.1
3799,Pt,1.0,0,0.0,IWI,0,400,4.0,CeO2,0,1.0,0.0,0,0.0,0,0.0,270.0,37.0,0.0,7.0,22.0,8.5,0.0,1800.0,1.7,28.1
3800,Pt,1.0,0,0.0,IWI,0,400,4.0,CeO2,0,1.0,0.0,0,0.0,0,0.0,270.0,37.0,0.0,7.0,22.0,8.5,0.0,1900.0,1.7,28.3
3801,Pt,0.5,0,0.0,IWI,0,500,3.0,CeO2,0,1.0,0.0,0,0.0,0,0.0,200.0,0.0,0.0,4.2,29.3,0.0,0.0,60.0,2.4,7.37
3802,Pt,0.5,0,0.0,IWI,0,500,3.0,CeO2,0,1.0,0.0,0,0.0,0,0.0,225.0,0.0,0.0,4.2,29.3,0.0,0.0,60.0,2.4,18.4
3803,Pt,0.5,0,0.0,IWI,0,500,3.0,CeO2,0,1.0,0.0,0,0.0,0,0.0,250.0,0.0,0.0,4.2,29.3,0.0,0.0,60.0,2.4,42.3
3804,Pt,0.5,0,0.0,IWI,0,500,3.0,CeO2,0,1.0,0.0,0,0.0,0,0.0,275.0,0.0,0.0,4.2,29.3,0.0,0.0,60.0,2.4,70.0
3805,Pt,0.5,0,0.0,IWI,0,500,3.0,CeO2,0,1.0,0.0,0,0.0,0,0.0,300.0,0.0,0.0,4.2,29.3,0.0,0.0,60.0,2.4,83.8
3806,Pt,0.5,0,0.0,IWI,0,500,3.0,CeO2,0,1.0,0.0,0,0.0,0,0.0,330.0,0.0,0.0,4.2,29.3,0.0,0.0,60.0,2.4,89.2
3807,Pt,0.5,0,0.0,IWI,0,500,3.0,TiO2,0,1.0,0.0,0,0.0,0,0.0,200.0,0.0,0.0,4.2,29.3,0.0,0.0,60.0,2.4,20.1
3808,Pt,0.5,0,0.0,IWI,0,500,3.0,TiO2,0,1.0,0.0,0,0.0,0,0.0,225.0,0.0,0.0,4.2,29.3,0.0,0.0,60.0,2.4,42.5
3809,Pt,0.5,0,0.0,IWI,0,500,3.0,TiO2,0,1.0,0.0,0,0.0,0,0.0,250.0,0.0,0.0,4.2,29.3,0.0,0.0,60.0,2.4,60.9
3810,Pt,0.5,0,0.0,IWI,0,500,3.0,TiO2,0,1.0,0.0,0,0.0,0,0.0,275.0,0.0,0.0,4.2,29.3,0.0,0.0,60.0,2.4,77.6
3811,Pt,0.5,0,0.0,IWI,0,500,3.0,TiO2,0,1.0,0.0,0,0.0,0,0.0,300.0,0.0,0.0,4.2,29.3,0.0,0.0,60.0,2.4,80.1
3812,Pt,0.5,0,0.0,IWI,0,500,3.0,TiO2,0,1.0,0.0,0,0.0,0,0.0,330.0,0.0,0.0,4.2,29.3,0.0,0.0,60.0,2.4,71.3
3813,Pt,0.5,0,0.0,IWI,0,500,3.0,TiO2,CeO2,0.93,0.07,0,0.0,0,0.0,200.0,0.0,0.0,4.2,29.3,0.0,0.0,60.0,2.4,13.3
3814,Pt,0.5,0,0.0,IWI,0,500,3.0,TiO2,CeO2,0.93,0.07,0,0.0,0,0.0,225.0,0.0,0.0,4.2,29.3,0.0,0.0,60.0,2.4,27.8
3815,Pt,0.5,0,0.0,IWI,0,500,3.0,TiO2,CeO2,0.93,0.07,0,0.0,0,0.0,250.0,0.0,0.0,4.2,29.3,0.0,0.0,60.0,2.4,55.5
3816,Pt,0.5,0,0.0,IWI,0,500,3.0,TiO2,CeO2,0.93,0.07,0,0.0,0,0.0,275.0,0.0,0.0,4.2,29.3,0.0,0.0,60.0,2.4,74.9
3817,Pt,0.5,0,0.0,IWI,0,500,3.0,TiO2,CeO2,0.93,0.07,0,0.0,0,0.0,300.0,0.0,0.0,4.2,29.3,0.0,0.0,60.0,2.4,90.4
3818,Pt,0.5,0,0.0,IWI,0,500,3.0,TiO2,CeO2,0.93,0.07,0,0.0,0,0.0,330.0,0.0,0.0,4.2,29.3,0.0,0.0,60.0,2.4,91.9
3819,Pt,0.5,0,0.0,IWI,0,500,3.0,CaO,0,1.0,0.0,0,0.0,0,0.0,200.0,29.9,0.0,3.0,26.1,0.0,0.0,60.0,0.7,0.0
3820,Pt,0.5,0,0.0,IWI,0,400,4.0,CaO,0,1.0,0.0,0,0.0,0,0.0,225.0,29.9,0.0,3.0,26.1,0.0,0.0,60.0,0.7,0.608
3821,Pt,0.5,0,0.0,IWI,0,400,4.0,CaO,0,1.0,0.0,0,0.0,0,0.0,250.0,29.9,0.0,3.0,26.1,0.0,0.0,60.0,0.7,3.15
3822,Pt,0.5,0,0.0,IWI,0,400,4.0,CaO,0,1.0,0.0,0,0.0,0,0.0,275.0,29.9,0.0,3.0,26.1,0.0,0.0,60.0,0.7,8.32
3823,Pt,0.5,0,0.0,IWI,0,400,4.0,CaO,0,1.0,0.0,0,0.0,0,0.0,300.0,29.9,0.0,3.0,26.1,0.0,0.0,60.0,0.7,16.1
3824,Pt,0.5,0,0.0,IWI,0,400,4.0,CeO2,0,1.0,0.0,0,0.0,0,0.0,200.0,29.9,0.0,3.0,26.1,0.0,0.0,60.0,0.7,2.18
3825,Pt,0.5,0,0.0,IWI,0,400,4.0,CeO2,0,1.0,0.0,0,0.0,0,0.0,225.0,29.9,0.0,3.0,26.1,0.0,0.0,60.0,0.7,5.85
3826,Pt,0.5,0,0.0,IWI,0,400,4.0,CeO2,0,1.0,0.0,0,0.0,0,0.0,250.0,29.9,0.0,3.0,26.1,0.0,0.0,60.0,0.7,11.8
3827,Pt,0.5,0,0.0,IWI,0,400,4.0,CeO2,0,1.0,0.0,0,0.0,0,0.0,275.0,29.9,0.0,3.0,26.1,0.0,0.0,60.0,0.7,22.9
3828,Pt,0.5,0,0.0,IWI,0,400,4.0,CeO2,0,1.0,0.0,0,0.0,0,0.0,300.0,29.9,0.0,3.0,26.1,0.0,0.0,60.0,0.7,42.7
3829,Pt,0.5,0,0.0,IWI,0,400,4.0,CeO2,CaO,0.9,0.1,0,0.0,0,0.0,200.0,29.9,0.0,3.0,26.1,0.0,0.0,60.0,0.7,4.06
3830,Pt,0.5,0,0.0,IWI,0,400,4.0,CeO2,CaO,0.9,0.1,0,0.0,0,0.0,225.0,29.9,0.0,3.0,26.1,0.0,0.0,60.0,0.7,5.85
3831,Pt,0.5,0,0.0,IWI,0,400,4.0,CeO2,CaO,0.9,0.1,0,0.0,0,0.0,250.0,29.9,0.0,3.0,26.1,0.0,0.0,60.0,0.7,15.1
3832,Pt,0.5,0,0.0,IWI,0,400,4.0,CeO2,CaO,0.9,0.1,0,0.0,0,0.0,275.0,29.9,0.0,3.0,26.1,0.0,0.0,60.0,0.7,27.0
3833,Pt,0.5,0,0.0,IWI,0,400,4.0,CeO2,CaO,0.9,0.1,0,0.0,0,0.0,300.0,29.9,0.0,3.0,26.1,0.0,0.0,60.0,0.7,49.4
3834,Pt,0.5,0,0.0,IWI,0,400,4.0,CeO2,CaO,0.75,0.25,0,0.0,0,0.0,200.0,29.9,0.0,3.0,26.1,0.0,0.0,60.0,0.7,4.06
3835,Pt,0.5,0,0.0,IWI,0,400,4.0,CeO2,CaO,0.75,0.25,0,0.0,0,0.0,225.0,29.9,0.0,3.0,26.1,0.0,0.0,60.0,0.7,9.22
3836,Pt,0.5,0,0.0,IWI,0,400,4.0,CeO2,CaO,0.75,0.25,0,0.0,0,0.0,250.0,29.9,0.0,3.0,26.1,0.0,0.0,60.0,0.7,18.9
3837,Pt,0.5,0,0.0,IWI,0,400,4.0,CeO2,CaO,0.75,0.25,0,0.0,0,0.0,275.0,29.9,0.0,3.0,26.1,0.0,0.0,60.0,0.7,36.8
3838,Pt,0.5,0,0.0,IWI,0,400,4.0,CeO2,CaO,0.75,0.25,0,0.0,0,0.0,301.0,29.9,0.0,3.0,26.1,0.0,0.0,60.0,0.7,65.2
3839,Pt,0.5,0,0.0,IWI,0,400,4.0,CeO2,CaO,0.5,0.5,0,0.0,0,0.0,200.0,29.9,0.0,3.0,26.1,0.0,0.0,60.0,0.7,8.18
3840,Pt,0.5,0,0.0,IWI,0,400,4.0,CeO2,CaO,0.5,0.5,0,0.0,0,0.0,225.0,29.9,0.0,3.0,26.1,0.0,0.0,60.0,0.7,13.0
3841,Pt,0.5,0,0.0,IWI,0,400,4.0,CeO2,CaO,0.5,0.5,0,0.0,0,0.0,250.0,29.9,0.0,3.0,26.1,0.0,0.0,60.0,0.7,27.9
3842,Pt,0.5,0,0.0,IWI,0,400,4.0,CeO2,CaO,0.5,0.5,0,0.0,0,0.0,275.0,29.9,0.0,3.0,26.1,0.0,0.0,60.0,0.7,55.1
3843,Pt,0.5,0,0.0,IWI,0,400,4.0,CeO2,CaO,0.5,0.5,0,0.0,0,0.0,300.0,29.9,0.0,3.0,26.1,0.0,0.0,60.0,0.7,84.3
3844,Pt,0.5,0,0.0,WI,0,25,0.0,TiO2,0,1.0,0.0,0,0.0,0,0.0,154.0,0.0,0.0,3.0,10.0,0.0,0.0,60.0,0.5,1.31
3845,Pt,0.5,0,0.0,WI,0,25,0.0,TiO2,0,1.0,0.0,0,0.0,0,0.0,174.0,0.0,0.0,3.0,10.0,0.0,0.0,60.0,0.5,2.36
3846,Pt,0.5,0,0.0,WI,0,25,0.0,TiO2,0,1.0,0.0,0,0.0,0,0.0,211.0,0.0,0.0,3.0,10.0,0.0,0.0,60.0,0.5,10.2
3847,Pt,0.5,0,0.0,WI,0,25,0.0,TiO2,0,1.0,0.0,0,0.0,0,0.0,244.0,0.0,0.0,3.0,10.0,0.0,0.0,60.0,0.5,21.5
3848,Pt,0.5,0,0.0,WI,0,25,0.0,TiO2,0,1.0,0.0,0,0.0,0,0.0,244.0,0.0,0.0,3.0,10.0,0.0,0.0,60.0,0.5,19.7
3849,Pt,0.5,0,0.0,WI,0,25,0.0,TiO2,0,1.0,0.0,0,0.0,0,0.0,277.0,0.0,0.0,3.0,10.0,0.0,0.0,60.0,0.5,34.6
3850,Pt,0.5,0,0.0,WI,0,25,0.0,TiO2,0,1.0,0.0,0,0.0,0,0.0,304.0,0.0,0.0,3.0,10.0,0.0,0.0,60.0,0.5,46.5
3851,Pt,0.5,0,0.0,WI,0,25,0.0,TiO2,0,1.0,0.0,0,0.0,0,0.0,327.0,0.0,0.0,3.0,10.0,0.0,0.0,60.0,0.5,61.7
3852,Pt,0.5,0,0.0,WI,0,25,0.0,TiO2,0,1.0,0.0,0,0.0,0,0.0,354.0,0.0,0.0,3.0,10.0,0.0,0.0,60.0,0.5,81.4
3853,Pt,0.5,0,0.0,WI,0,25,0.0,TiO2,0,1.0,0.0,0,0.0,0,0.0,385.0,0.0,0.0,3.0,10.0,0.0,0.0,60.0,0.5,94.8
3854,Pt,0.5,0,0.0,WI,0,25,0.0,TiO2,0,1.0,0.0,0,0.0,0,0.0,449.0,0.0,0.0,3.0,10.0,0.0,0.0,60.0,0.5,95.8
3855,Pt,0.5,0,0.0,WI,0,25,0.0,TiO2,0,1.0,0.0,0,0.0,0,0.0,384.0,0.0,0.0,3.0,10.0,0.0,0.0,60.0,0.5,97.4
3856,Pt,0.5,0,0.0,WI,0,25,0.0,TiO2,0,1.0,0.0,Mg,1.2,0,0.0,189.0,0.0,0.0,3.0,10.0,0.0,0.0,60.0,0.5,2.89
3857,Pt,0.5,0,0.0,WI,0,25,0.0,TiO2,0,1.0,0.0,Mg,1.2,0,0.0,202.0,0.0,0.0,3.0,10.0,0.0,0.0,60.0,0.5,4.46
3858,Pt,0.5,0,0.0,WI,0,25,0.0,TiO2,0,1.0,0.0,Mg,1.2,0,0.0,211.0,0.0,0.0,3.0,10.0,0.0,0.0,60.0,0.5,6.04
3859,Pt,0.5,0,0.0,WI,0,25,0.0,TiO2,0,1.0,0.0,Mg,1.2,0,0.0,223.0,0.0,0.0,3.0,10.0,0.0,0.0,60.0,0.5,9.19
3860,Pt,0.5,0,0.0,WI,0,25,0.0,TiO2,0,1.0,0.0,Mg,1.2,0,0.0,234.0,0.0,0.0,3.0,10.0,0.0,0.0,60.0,0.5,11.3
3861,Pt,0.5,0,0.0,WI,0,25,0.0,TiO2,0,1.0,0.0,Mg,1.2,0,0.0,243.0,0.0,0.0,3.0,10.0,0.0,0.0,60.0,0.5,15.0
3862,Pt,0.5,0,0.0,WI,0,25,0.0,TiO2,0,1.0,0.0,Mg,1.2,0,0.0,253.0,0.0,0.0,3.0,10.0,0.0,0.0,60.0,0.5,18.1
3863,Pt,0.5,0,0.0,WI,0,25,0.0,TiO2,0,1.0,0.0,Mg,1.2,0,0.0,263.0,0.0,0.0,3.0,10.0,0.0,0.0,60.0,0.5,24.4
3864,Pt,0.5,0,0.0,WI,0,25,0.0,TiO2,0,1.0,0.0,Mg,1.2,0,0.0,273.0,0.0,0.0,3.0,10.0,0.0,0.0,60.0,0.5,26.5
3865,Pt,0.5,0,0.0,WI,0,25,0.0,TiO2,0,1.0,0.0,Mg,1.2,0,0.0,295.0,0.0,0.0,3.0,10.0,0.0,0.0,60.0,0.5,39.6
3866,Pt,0.5,0,0.0,WI,0,25,0.0,TiO2,0,1.0,0.0,Mg,1.2,0,0.0,308.0,0.0,0.0,3.0,10.0,0.0,0.0,60.0,0.5,48.3
3867,Pt,0.5,0,0.0,WI,0,25,0.0,TiO2,0,1.0,0.0,Mg,1.2,0,0.0,328.0,0.0,0.0,3.0,10.0,0.0,0.0,60.0,0.5,64.8
3868,Pt,0.5,0,0.0,WI,0,25,0.0,TiO2,0,1.0,0.0,Mg,1.2,0,0.0,341.0,0.0,0.0,3.0,10.0,0.0,0.0,60.0,0.5,73.5
3869,Pt,0.5,0,0.0,WI,0,25,0.0,TiO2,0,1.0,0.0,Mg,1.2,0,0.0,356.0,0.0,0.0,3.0,10.0,0.0,0.0,60.0,0.5,89.5
3870,Pt,0.5,0,0.0,WI,0,25,0.0,TiO2,0,1.0,0.0,Mg,1.2,0,0.0,370.0,0.0,0.0,3.0,10.0,0.0,0.0,60.0,0.5,95.3
3871,Pt,0.5,0,0.0,WI,0,25,0.0,TiO2,0,1.0,0.0,Mg,1.2,0,0.0,383.0,0.0,0.0,3.0,10.0,0.0,0.0,60.0,0.5,96.3
3872,Pt,0.5,0,0.0,WI,0,25,0.0,TiO2,0,1.0,0.0,Mg,1.2,0,0.0,412.0,0.0,0.0,3.0,10.0,0.0,0.0,60.0,0.5,96.3
3873,Pt,0.5,0,0.0,WI,0,25,0.0,TiO2,0,1.0,0.0,Ca,1.4,0,0.0,172.0,0.0,0.0,3.0,10.0,0.0,0.0,60.0,0.5,2.36
3874,Pt,0.5,0,0.0,WI,0,25,0.0,TiO2,0,1.0,0.0,Ca,1.4,0,0.0,188.0,0.0,0.0,3.0,10.0,0.0,0.0,60.0,0.5,6.04
3875,Pt,0.5,0,0.0,WI,0,25,0.0,TiO2,0,1.0,0.0,Ca,1.4,0,0.0,209.0,0.0,0.0,3.0,10.0,0.0,0.0,60.0,0.5,13.9
3876,Pt,0.5,0,0.0,WI,0,25,0.0,TiO2,0,1.0,0.0,Ca,1.4,0,0.0,232.0,0.0,0.0,3.0,10.0,0.0,0.0,60.0,0.5,29.1
3877,Pt,0.5,0,0.0,WI,0,25,0.0,TiO2,0,1.0,0.0,Ca,1.4,0,0.0,257.0,0.0,0.0,3.0,10.0,0.0,0.0,60.0,0.5,54.1
3878,Pt,0.5,0,0.0,WI,0,25,0.0,TiO2,0,1.0,0.0,Ca,1.4,0,0.0,282.0,0.0,0.0,3.0,10.0,0.0,0.0,60.0,0.5,69.6
3879,Pt,0.5,0,0.0,WI,0,25,0.0,TiO2,0,1.0,0.0,Ca,1.4,0,0.0,307.0,0.0,0.0,3.0,10.0,0.0,0.0,60.0,0.5,94.0
3880,Pt,0.5,0,0.0,WI,0,25,0.0,TiO2,0,1.0,0.0,Ca,1.4,0,0.0,347.0,0.0,0.0,3.0,10.0,0.0,0.0,60.0,0.5,96.3
3881,Pt,0.5,0,0.0,WI,0,25,0.0,TiO2,0,1.0,0.0,Ca,1.4,0,0.0,375.0,0.0,0.0,3.0,10.0,0.0,0.0,60.0,0.5,97.4
3882,Pt,0.5,0,0.0,WI,0,25,0.0,TiO2,0,1.0,0.0,Sr,1.7,0,0.0,180.0,0.0,0.0,3.0,10.0,0.0,0.0,60.0,0.5,3.67
3883,Pt,0.5,0,0.0,WI,0,25,0.0,TiO2,0,1.0,0.0,Sr,1.7,0,0.0,193.0,0.0,0.0,3.0,10.0,0.0,0.0,60.0,0.5,6.56
3884,Pt,0.5,0,0.0,WI,0,25,0.0,TiO2,0,1.0,0.0,Sr,1.7,0,0.0,199.0,0.0,0.0,3.0,10.0,0.0,0.0,60.0,0.5,7.61
3885,Pt,0.5,0,0.0,WI,0,25,0.0,TiO2,0,1.0,0.0,Sr,1.7,0,0.0,203.0,0.0,0.0,3.0,10.0,0.0,0.0,60.0,0.5,9.97
3886,Pt,0.5,0,0.0,WI,0,25,0.0,TiO2,0,1.0,0.0,Sr,1.7,0,0.0,211.0,0.0,0.0,3.0,10.0,0.0,0.0,60.0,0.5,13.6
3887,Pt,0.5,0,0.0,WI,0,25,0.0,TiO2,0,1.0,0.0,Sr,1.7,0,0.0,218.0,0.0,0.0,3.0,10.0,0.0,0.0,60.0,0.5,16.0
3888,Pt,0.5,0,0.0,WI,0,25,0.0,TiO2,0,1.0,0.0,Sr,1.7,0,0.0,225.0,0.0,0.0,3.0,10.0,0.0,0.0,60.0,0.5,18.6
3889,Pt,0.5,0,0.0,WI,0,25,0.0,TiO2,0,1.0,0.0,Sr,1.7,0,0.0,233.0,0.0,0.0,3.0,10.0,0.0,0.0,60.0,0.5,27.3
3890,Pt,0.5,0,0.0,WI,0,25,0.0,TiO2,0,1.0,0.0,Sr,1.7,0,0.0,253.0,0.0,0.0,3.0,10.0,0.0,0.0,60.0,0.5,37.3
3891,Pt,0.5,0,0.0,WI,0,25,0.0,TiO2,0,1.0,0.0,Sr,1.7,0,0.0,261.0,0.0,0.0,3.0,10.0,0.0,0.0,60.0,0.5,48.8
3892,Pt,0.5,0,0.0,WI,0,25,0.0,TiO2,0,1.0,0.0,Sr,1.7,0,0.0,274.0,0.0,0.0,3.0,10.0,0.0,0.0,60.0,0.5,60.9
3893,Pt,0.5,0,0.0,WI,0,25,0.0,TiO2,0,1.0,0.0,Sr,1.7,0,0.0,286.0,0.0,0.0,3.0,10.0,0.0,0.0,60.0,0.5,73.2
3894,Pt,0.5,0,0.0,WI,0,25,0.0,TiO2,0,1.0,0.0,Sr,1.7,0,0.0,305.0,0.0,0.0,3.0,10.0,0.0,0.0,60.0,0.5,84.5
3895,Pt,0.5,0,0.0,WI,0,25,0.0,TiO2,0,1.0,0.0,Sr,1.7,0,0.0,309.0,0.0,0.0,3.0,10.0,0.0,0.0,60.0,0.5,87.9
3896,Pt,0.5,0,0.0,WI,0,25,0.0,TiO2,0,1.0,0.0,Sr,1.7,0,0.0,318.0,0.0,0.0,3.0,10.0,0.0,0.0,60.0,0.5,90.6
3897,Pt,0.5,0,0.0,WI,0,25,0.0,TiO2,0,1.0,0.0,Sr,1.7,0,0.0,327.0,0.0,0.0,3.0,10.0,0.0,0.0,60.0,0.5,98.2
3898,Pt,0.5,0,0.0,WI,0,25,0.0,TiO2,0,1.0,0.0,Sr,1.7,0,0.0,350.0,0.0,0.0,3.0,10.0,0.0,0.0,60.0,0.5,97.6
3899,Pt,0.5,0,0.0,WI,0,25,0.0,TiO2,0,1.0,0.0,Sr,1.7,0,0.0,362.0,0.0,0.0,3.0,10.0,0.0,0.0,60.0,0.5,97.6
3900,Pt,0.5,0,0.0,WI,0,25,0.0,TiO2,0,1.0,0.0,Sr,1.7,0,0.0,409.0,0.0,0.0,3.0,10.0,0.0,0.0,60.0,0.5,96.3
3901,Pt,0.5,0,0.0,WI,0,25,0.0,TiO2,0,1.0,0.0,Sr,1.7,0,0.0,453.0,0.0,0.0,3.0,10.0,0.0,0.0,60.0,0.5,94.8
3902,Pt,0.5,0,0.0,WI,0,25,0.0,TiO2,0,1.0,0.0,0,0.0,0,0.0,192.0,0.0,0.0,3.0,10.0,0.0,0.0,60.0,0.5,5.25
3903,Pt,0.5,0,0.0,WI,0,25,0.0,TiO2,0,1.0,0.0,0,0.0,0,0.0,210.0,0.0,0.0,3.0,10.0,0.0,0.0,60.0,0.5,10.8
3904,Pt,0.5,0,0.0,WI,0,25,0.0,TiO2,0,1.0,0.0,0,0.0,0,0.0,219.0,0.0,0.0,3.0,10.0,0.0,0.0,60.0,0.5,15.0
3905,Pt,0.5,0,0.0,WI,0,25,0.0,TiO2,0,1.0,0.0,0,0.0,0,0.0,230.0,0.0,0.0,3.0,10.0,0.0,0.0,60.0,0.5,20.2
3906,Pt,0.5,0,0.0,WI,0,25,0.0,TiO2,0,1.0,0.0,0,0.0,0,0.0,240.0,0.0,0.0,3.0,10.0,0.0,0.0,60.0,0.5,24.4
3907,Pt,0.5,0,0.0,WI,0,25,0.0,TiO2,0,1.0,0.0,0,0.0,0,0.0,250.0,0.0,0.0,3.0,10.0,0.0,0.0,60.0,0.5,32.3
3908,Pt,0.5,0,0.0,WI,0,25,0.0,TiO2,0,1.0,0.0,0,0.0,0,0.0,277.0,0.0,0.0,3.0,10.0,0.0,0.0,60.0,0.5,47.8
3909,Pt,0.5,0,0.0,WI,0,25,0.0,TiO2,0,1.0,0.0,0,0.0,0,0.0,292.0,0.0,0.0,3.0,10.0,0.0,0.0,60.0,0.5,62.2
3910,Pt,0.5,0,0.0,WI,0,25,0.0,TiO2,0,1.0,0.0,0,0.0,0,0.0,301.0,0.0,0.0,3.0,10.0,0.0,0.0,60.0,0.5,69.6
3911,Pt,0.5,0,0.0,WI,0,25,0.0,TiO2,0,1.0,0.0,0,0.0,0,0.0,312.0,0.0,0.0,3.0,10.0,0.0,0.0,60.0,0.5,80.3
3912,Pt,0.5,0,0.0,WI,0,25,0.0,TiO2,0,1.0,0.0,0,0.0,0,0.0,324.0,0.0,0.0,3.0,10.0,0.0,0.0,60.0,0.5,86.4
3913,Pt,0.5,0,0.0,WI,0,25,0.0,TiO2,0,1.0,0.0,0,0.0,0,0.0,335.0,0.0,0.0,3.0,10.0,0.0,0.0,60.0,0.5,92.4
3914,Pt,0.5,0,0.0,WI,0,25,0.0,TiO2,0,1.0,0.0,0,0.0,0,0.0,343.0,0.0,0.0,3.0,10.0,0.0,0.0,60.0,0.5,96.3
3915,Pt,0.5,0,0.0,WI,0,25,0.0,TiO2,0,1.0,0.0,0,0.0,0,0.0,412.0,0.0,0.0,3.0,10.0,0.0,0.0,60.0,0.5,96.9
3916,Pt,0.5,0,0.0,WI,0,25,0.0,TiO2,0,1.0,0.0,Ca,0.1,0,0.0,173.0,0.0,0.0,3.0,10.0,0.0,0.0,60.0,0.5,3.46
3917,Pt,0.5,0,0.0,WI,0,25,0.0,TiO2,0,1.0,0.0,Ca,0.1,0,0.0,197.0,0.0,0.0,3.0,10.0,0.0,0.0,60.0,0.5,6.67
3918,Pt,0.5,0,0.0,WI,0,25,0.0,TiO2,0,1.0,0.0,Ca,0.1,0,0.0,207.0,0.0,0.0,3.0,10.0,0.0,0.0,60.0,0.5,11.6
3919,Pt,0.5,0,0.0,WI,0,25,0.0,TiO2,0,1.0,0.0,Ca,0.1,0,0.0,227.0,0.0,0.0,3.0,10.0,0.0,0.0,60.0,0.5,21.0
3920,Pt,0.5,0,0.0,WI,0,25,0.0,TiO2,0,1.0,0.0,Ca,0.1,0,0.0,249.0,0.0,0.0,3.0,10.0,0.0,0.0,60.0,0.5,28.1
3921,Pt,0.5,0,0.0,WI,0,25,0.0,TiO2,0,1.0,0.0,Ca,0.1,0,0.0,262.0,0.0,0.0,3.0,10.0,0.0,0.0,60.0,0.5,38.8
3922,Pt,0.5,0,0.0,WI,0,25,0.0,TiO2,0,1.0,0.0,Ca,0.1,0,0.0,278.0,0.0,0.0,3.0,10.0,0.0,0.0,60.0,0.5,42.2
3923,Pt,0.5,0,0.0,WI,0,25,0.0,TiO2,0,1.0,0.0,Ca,0.1,0,0.0,309.0,0.0,0.0,3.0,10.0,0.0,0.0,60.0,0.5,63.2
3924,Pt,0.5,0,0.0,WI,0,25,0.0,TiO2,0,1.0,0.0,Ca,0.1,0,0.0,324.0,0.0,0.0,3.0,10.0,0.0,0.0,60.0,0.5,81.2
3925,Pt,0.5,0,0.0,WI,0,25,0.0,TiO2,0,1.0,0.0,Ca,0.1,0,0.0,340.0,0.0,0.0,3.0,10.0,0.0,0.0,60.0,0.5,84.4
3926,Pt,0.5,0,0.0,WI,0,25,0.0,TiO2,0,1.0,0.0,Ca,0.1,0,0.0,405.0,0.0,0.0,3.0,10.0,0.0,0.0,60.0,0.5,97.5
3927,Pt,0.5,0,0.0,WI,0,25,0.0,TiO2,0,1.0,0.0,Ca,0.3,0,0.0,187.0,0.0,0.0,3.0,10.0,0.0,0.0,60.0,0.5,5.93
3928,Pt,0.5,0,0.0,WI,0,25,0.0,TiO2,0,1.0,0.0,Ca,0.3,0,0.0,204.0,0.0,0.0,3.0,10.0,0.0,0.0,60.0,0.5,9.88
3929,Pt,0.5,0,0.0,WI,0,25,0.0,TiO2,0,1.0,0.0,Ca,0.3,0,0.0,214.0,0.0,0.0,3.0,10.0,0.0,0.0,60.0,0.5,14.6
3930,Pt,0.5,0,0.0,WI,0,25,0.0,TiO2,0,1.0,0.0,Ca,0.3,0,0.0,223.0,0.0,0.0,3.0,10.0,0.0,0.0,60.0,0.5,18.8
3931,Pt,0.5,0,0.0,WI,0,25,0.0,TiO2,0,1.0,0.0,Ca,0.3,0,0.0,233.0,0.0,0.0,3.0,10.0,0.0,0.0,60.0,0.5,22.0
3932,Pt,0.5,0,0.0,WI,0,25,0.0,TiO2,0,1.0,0.0,Ca,0.3,0,0.0,243.0,0.0,0.0,3.0,10.0,0.0,0.0,60.0,0.5,33.3
3933,Pt,0.5,0,0.0,WI,0,25,0.0,TiO2,0,1.0,0.0,Ca,0.3,0,0.0,268.0,0.0,0.0,3.0,10.0,0.0,0.0,60.0,0.5,52.3
3934,Pt,0.5,0,0.0,WI,0,25,0.0,TiO2,0,1.0,0.0,Ca,0.3,0,0.0,292.0,0.0,0.0,3.0,10.0,0.0,0.0,60.0,0.5,69.1
3935,Pt,0.5,0,0.0,WI,0,25,0.0,TiO2,0,1.0,0.0,Ca,0.3,0,0.0,305.0,0.0,0.0,3.0,10.0,0.0,0.0,60.0,0.5,77.5
3936,Pt,0.5,0,0.0,WI,0,25,0.0,TiO2,0,1.0,0.0,Ca,0.3,0,0.0,312.0,0.0,0.0,3.0,10.0,0.0,0.0,60.0,0.5,91.6
3937,Pt,0.5,0,0.0,WI,0,25,0.0,TiO2,0,1.0,0.0,Ca,0.3,0,0.0,333.0,0.0,0.0,3.0,10.0,0.0,0.0,60.0,0.5,98.3
3938,Pt,0.5,0,0.0,WI,0,25,0.0,TiO2,0,1.0,0.0,Ca,0.3,0,0.0,360.0,0.0,0.0,3.0,10.0,0.0,0.0,60.0,0.5,97.3
3939,Pt,0.5,0,0.0,WI,0,25,0.0,TiO2,0,1.0,0.0,Ca,0.3,0,0.0,388.0,0.0,0.0,3.0,10.0,0.0,0.0,60.0,0.5,97.3
3940,Pt,0.5,0,0.0,WI,0,25,0.0,TiO2,0,1.0,0.0,Ca,0.3,0,0.0,425.0,0.0,0.0,3.0,10.0,0.0,0.0,60.0,0.5,95.1
3941,Pt,0.5,0,0.0,WI,0,25,0.0,TiO2,0,1.0,0.0,Ca,0.7,0,0.0,178.0,0.0,0.0,3.0,10.0,0.0,0.0,60.0,0.5,3.95
3942,Pt,0.5,0,0.0,WI,0,25,0.0,TiO2,0,1.0,0.0,Ca,0.7,0,0.0,197.0,0.0,0.0,3.0,10.0,0.0,0.0,60.0,0.5,9.38
3943,Pt,0.5,0,0.0,WI,0,25,0.0,TiO2,0,1.0,0.0,Ca,0.7,0,0.0,229.0,0.0,0.0,3.0,10.0,0.0,0.0,60.0,0.5,25.4
3944,Pt,0.5,0,0.0,WI,0,25,0.0,TiO2,0,1.0,0.0,Ca,0.7,0,0.0,238.0,0.0,0.0,3.0,10.0,0.0,0.0,60.0,0.5,36.3
3945,Pt,0.5,0,0.0,WI,0,25,0.0,TiO2,0,1.0,0.0,Ca,0.7,0,0.0,266.0,0.0,0.0,3.0,10.0,0.0,0.0,60.0,0.5,63.7
3946,Pt,0.5,0,0.0,WI,0,25,0.0,TiO2,0,1.0,0.0,Ca,0.7,0,0.0,279.0,0.0,0.0,3.0,10.0,0.0,0.0,60.0,0.5,81.0
3947,Pt,0.5,0,0.0,WI,0,25,0.0,TiO2,0,1.0,0.0,Ca,0.7,0,0.0,301.0,0.0,0.0,3.0,10.0,0.0,0.0,60.0,0.5,95.1
3948,Pt,0.5,0,0.0,WI,0,25,0.0,TiO2,0,1.0,0.0,Ca,0.7,0,0.0,309.0,0.0,0.0,3.0,10.0,0.0,0.0,60.0,0.5,96.5
3949,Pt,0.5,0,0.0,WI,0,25,0.0,TiO2,0,1.0,0.0,Ca,0.7,0,0.0,367.0,0.0,0.0,3.0,10.0,0.0,0.0,60.0,0.5,95.8
3950,Pt,0.5,0,0.0,WI,0,25,0.0,TiO2,0,1.0,0.0,Ca,0.7,0,0.0,399.0,0.0,0.0,3.0,10.0,0.0,0.0,60.0,0.5,96.3
3951,Pt,0.5,0,0.0,WI,0,25,0.0,TiO2,0,1.0,0.0,Ca,0.7,0,0.0,429.0,0.0,0.0,3.0,10.0,0.0,0.0,60.0,0.5,94.6
3952,Pt,0.5,0,0.0,WI,0,25,0.0,TiO2,0,1.0,0.0,Ca,1.4,0,0.0,172.0,0.0,0.0,3.0,10.0,0.0,0.0,60.0,0.5,2.22
3953,Pt,0.5,0,0.0,WI,0,25,0.0,TiO2,0,1.0,0.0,Ca,1.4,0,0.0,180.0,0.0,0.0,3.0,10.0,0.0,0.0,60.0,0.5,3.46
3954,Pt,0.5,0,0.0,WI,0,25,0.0,TiO2,0,1.0,0.0,Ca,1.4,0,0.0,198.0,0.0,0.0,3.0,10.0,0.0,0.0,60.0,0.5,8.4
3955,Pt,0.5,0,0.0,WI,0,25,0.0,TiO2,0,1.0,0.0,Ca,1.4,0,0.0,208.0,0.0,0.0,3.0,10.0,0.0,0.0,60.0,0.5,13.8
3956,Pt,0.5,0,0.0,WI,0,25,0.0,TiO2,0,1.0,0.0,Ca,1.4,0,0.0,221.0,0.0,0.0,3.0,10.0,0.0,0.0,60.0,0.5,20.0
3957,Pt,0.5,0,0.0,WI,0,25,0.0,TiO2,0,1.0,0.0,Ca,1.4,0,0.0,231.0,0.0,0.0,3.0,10.0,0.0,0.0,60.0,0.5,28.9
3958,Pt,0.5,0,0.0,WI,0,25,0.0,TiO2,0,1.0,0.0,Ca,1.4,0,0.0,244.0,0.0,0.0,3.0,10.0,0.0,0.0,60.0,0.5,43.5
3959,Pt,0.5,0,0.0,WI,0,25,0.0,TiO2,0,1.0,0.0,Ca,1.4,0,0.0,257.0,0.0,0.0,3.0,10.0,0.0,0.0,60.0,0.5,53.8
3960,Pt,0.5,0,0.0,WI,0,25,0.0,TiO2,0,1.0,0.0,Ca,1.4,0,0.0,271.0,0.0,0.0,3.0,10.0,0.0,0.0,60.0,0.5,69.6
3961,Pt,0.5,0,0.0,WI,0,25,0.0,TiO2,0,1.0,0.0,Ca,1.4,0,0.0,295.0,0.0,0.0,3.0,10.0,0.0,0.0,60.0,0.5,87.9
3962,Pt,0.5,0,0.0,WI,0,25,0.0,TiO2,0,1.0,0.0,Ca,1.4,0,0.0,306.0,0.0,0.0,3.0,10.0,0.0,0.0,60.0,0.5,93.8
3963,Pt,0.5,0,0.0,WI,0,25,0.0,TiO2,0,1.0,0.0,Ca,1.4,0,0.0,314.0,0.0,0.0,3.0,10.0,0.0,0.0,60.0,0.5,98.8
3964,Pt,0.5,0,0.0,WI,0,25,0.0,TiO2,0,1.0,0.0,Ca,1.4,0,0.0,327.0,0.0,0.0,3.0,10.0,0.0,0.0,60.0,0.5,97.0
3965,Pt,0.5,0,0.0,WI,0,25,0.0,TiO2,0,1.0,0.0,Ca,1.4,0,0.0,346.0,0.0,0.0,3.0,10.0,0.0,0.0,60.0,0.5,96.5
3966,Pt,0.5,0,0.0,WI,0,25,0.0,TiO2,0,1.0,0.0,Ca,1.4,0,0.0,412.0,0.0,0.0,3.0,10.0,0.0,0.0,60.0,0.5,96.5
3967,Pt,0.5,0,0.0,WI,0,25,0.0,TiO2,0,1.0,0.0,Ca,2.85,0,0.0,178.0,0.0,0.0,3.0,10.0,0.0,0.0,60.0,0.5,2.96
3968,Pt,0.5,0,0.0,WI,0,25,0.0,TiO2,0,1.0,0.0,Ca,2.85,0,0.0,189.0,0.0,0.0,3.0,10.0,0.0,0.0,60.0,0.5,4.2
3969,Pt,0.5,0,0.0,WI,0,25,0.0,TiO2,0,1.0,0.0,Ca,2.85,0,0.0,199.0,0.0,0.0,3.0,10.0,0.0,0.0,60.0,0.5,6.67
3970,Pt,0.5,0,0.0,WI,0,25,0.0,TiO2,0,1.0,0.0,Ca,2.85,0,0.0,219.0,0.0,0.0,3.0,10.0,0.0,0.0,60.0,0.5,13.6
3971,Pt,0.5,0,0.0,WI,0,25,0.0,TiO2,0,1.0,0.0,Ca,2.85,0,0.0,238.0,0.0,0.0,3.0,10.0,0.0,0.0,60.0,0.5,22.7
3972,Pt,0.5,0,0.0,WI,0,25,0.0,TiO2,0,1.0,0.0,Ca,2.85,0,0.0,249.0,0.0,0.0,3.0,10.0,0.0,0.0,60.0,0.5,34.3
3973,Pt,0.5,0,0.0,WI,0,25,0.0,TiO2,0,1.0,0.0,Ca,2.85,0,0.0,259.0,0.0,0.0,3.0,10.0,0.0,0.0,60.0,0.5,42.2
3974,Pt,0.5,0,0.0,WI,0,25,0.0,TiO2,0,1.0,0.0,Ca,2.85,0,0.0,279.0,0.0,0.0,3.0,10.0,0.0,0.0,60.0,0.5,60.0
3975,Pt,0.5,0,0.0,WI,0,25,0.0,TiO2,0,1.0,0.0,Ca,2.85,0,0.0,305.0,0.0,0.0,3.0,10.0,0.0,0.0,60.0,0.5,88.6
3976,Pt,0.5,0,0.0,WI,0,25,0.0,TiO2,0,1.0,0.0,Ca,2.85,0,0.0,324.0,0.0,0.0,3.0,10.0,0.0,0.0,60.0,0.5,97.8
3977,Pt,0.5,0,0.0,WI,0,25,0.0,TiO2,0,1.0,0.0,Ca,2.85,0,0.0,343.0,0.0,0.0,3.0,10.0,0.0,0.0,60.0,0.5,98.5
3978,Pt,0.5,0,0.0,WI,0,25,0.0,TiO2,0,1.0,0.0,Ca,2.85,0,0.0,371.0,0.0,0.0,3.0,10.0,0.0,0.0,60.0,0.5,98.0
3979,Pt,0.5,0,0.0,WI,0,25,0.0,TiO2,0,1.0,0.0,Ca,2.85,0,0.0,410.0,0.0,0.0,3.0,10.0,0.0,0.0,60.0,0.5,96.8
3980,Pt,1.0,0,0.0,IWI,0,350,4.0,HfO2,0,1.0,0.0,0,0.0,0,0.0,200.0,29.85,0.0,2.99,26.12,0.0,0.0,60.0,0.7,0.295
3981,Pt,1.0,0,0.0,IWI,0,350,4.0,HfO2,0,1.0,0.0,0,0.0,0,0.0,223.0,29.85,0.0,2.99,26.12,0.0,0.0,60.0,0.7,2.2
3982,Pt,1.0,0,0.0,IWI,0,350,4.0,HfO2,0,1.0,0.0,0,0.0,0,0.0,250.0,29.85,0.0,2.99,26.12,0.0,0.0,60.0,0.7,5.06
3983,Pt,1.0,0,0.0,IWI,0,350,4.0,HfO2,0,1.0,0.0,0,0.0,0,0.0,274.0,29.85,0.0,2.99,26.12,0.0,0.0,60.0,0.7,7.93
3984,Pt,1.0,0,0.0,IWI,0,350,4.0,HfO2,0,1.0,0.0,0,0.0,0,0.0,300.0,29.85,0.0,2.99,26.12,0.0,0.0,60.0,0.7,23.3
3985,Pt,1.0,0,0.0,IWI,0,350,4.0,HfO2,0,1.0,0.0,0,0.0,0,0.0,350.0,29.85,0.0,2.99,26.12,0.0,0.0,60.0,0.7,51.9
3986,Pt,1.0,0,0.0,IWI,0,350,4.0,HfO2,0,1.0,0.0,0,0.0,0,0.0,400.0,29.85,0.0,2.99,26.12,0.0,0.0,60.0,0.7,72.7
3987,Pt,1.0,0,0.0,IWI,0,350,4.0,HfO2,0,1.0,0.0,0,0.0,0,0.0,450.0,29.85,0.0,2.99,26.12,0.0,0.0,60.0,0.7,79.8
3988,Pt,0.5,0,0.0,IWI,0,350,4.0,HfO2,0,1.0,0.0,0,0.0,0,0.0,200.0,29.85,0.0,2.99,26.12,0.0,0.0,60.0,0.7,0.617
3989,Pt,0.5,0,0.0,IWI,0,350,4.0,HfO2,0,1.0,0.0,0,0.0,0,0.0,224.0,29.85,0.0,2.99,26.12,0.0,0.0,60.0,0.7,2.2
3990,Pt,0.5,0,0.0,IWI,0,350,4.0,HfO2,0,1.0,0.0,0,0.0,0,0.0,250.0,29.85,0.0,2.99,26.12,0.0,0.0,60.0,0.7,4.42
3991,Pt,0.5,0,0.0,IWI,0,350,4.0,HfO2,0,1.0,0.0,0,0.0,0,0.0,274.0,29.85,0.0,2.99,26.12,0.0,0.0,60.0,0.7,7.93
3992,Pt,0.5,0,0.0,IWI,0,350,4.0,HfO2,0,1.0,0.0,0,0.0,0,0.0,301.0,29.85,0.0,2.99,26.12,0.0,0.0,60.0,0.7,15.0
3993,Pt,0.5,0,0.0,IWI,0,350,4.0,HfO2,0,1.0,0.0,0,0.0,0,0.0,350.0,29.85,0.0,2.99,26.12,0.0,0.0,60.0,0.7,45.8
3994,Pt,0.5,0,0.0,IWI,0,350,4.0,HfO2,0,1.0,0.0,0,0.0,0,0.0,400.0,29.85,0.0,2.99,26.12,0.0,0.0,60.0,0.7,65.7
3995,Pt,0.5,0,0.0,IWI,0,350,4.0,HfO2,0,1.0,0.0,0,0.0,0,0.0,450.0,29.85,0.0,2.99,26.12,0.0,0.0,60.0,0.7,77.8
3996,Pt,2.0,0,0.0,IWI,0,350,4.0,HfO2,0,1.0,0.0,0,0.0,0,0.0,199.0,29.85,0.0,2.99,26.12,0.0,0.0,60.0,0.7,8.01
3997,Pt,2.0,0,0.0,IWI,0,350,4.0,HfO2,0,1.0,0.0,0,0.0,0,0.0,224.0,29.85,0.0,2.99,26.12,0.0,0.0,60.0,0.7,10.2
3998,Pt,2.0,0,0.0,IWI,0,350,4.0,HfO2,0,1.0,0.0,0,0.0,0,0.0,250.0,29.85,0.0,2.99,26.12,0.0,0.0,60.0,0.7,16.0
3999,Pt,2.0,0,0.0,IWI,0,350,4.0,HfO2,0,1.0,0.0,0,0.0,0,0.0,274.0,29.85,0.0,2.99,26.12,0.0,0.0,60.0,0.7,26.9
4000,Pt,2.0,0,0.0,IWI,0,350,4.0,HfO2,0,1.0,0.0,0,0.0,0,0.0,300.0,29.85,0.0,2.99,26.12,0.0,0.0,60.0,0.7,49.1
4001,Pt,2.0,0,0.0,IWI,0,350,4.0,ZrO2,0,1.0,0.0,0,0.0,0,0.0,225.0,29.85,0.0,2.99,26.12,0.0,0.0,60.0,0.7,14.2
4002,Pt,2.0,0,0.0,IWI,0,350,4.0,ZrO2,0,1.0,0.0,0,0.0,0,0.0,251.0,29.85,0.0,2.99,26.12,0.0,0.0,60.0,0.7,28.4
4003,Pt,2.0,0,0.0,IWI,0,350,4.0,ZrO2,0,1.0,0.0,0,0.0,0,0.0,276.0,29.85,0.0,2.99,26.12,0.0,0.0,60.0,0.7,55.2
4004,Pt,2.0,0,0.0,IWI,0,350,4.0,ZrO2,0,1.0,0.0,0,0.0,0,0.0,300.0,29.85,0.0,2.99,26.12,0.0,0.0,60.0,0.7,81.3
4005,Cu,7.0,Au,1.0,DP,0,350,3.0,CeO2,0,1.0,0.0,0,0.0,0,0.0,209.0,37.9,0.0,4.0,9.4,3.0,0.0,60.0,0.546,3.41
4006,Cu,7.0,Au,1.0,DP,0,350,3.0,CeO2,0,1.0,0.0,0,0.0,0,0.0,258.0,37.9,0.0,4.0,9.4,3.0,0.0,60.0,0.546,15.2
4007,Cu,7.0,Au,1.0,DP,0,350,3.0,CeO2,0,1.0,0.0,0,0.0,0,0.0,299.0,37.9,0.0,4.0,9.4,3.0,0.0,60.0,0.546,34.1
4008,Cu,7.0,Au,1.0,DP,0,350,3.0,CeO2,0,1.0,0.0,0,0.0,0,0.0,350.0,37.9,0.0,4.0,9.4,3.0,0.0,60.0,0.546,41.2
4009,Cu,7.0,Au,1.0,IWI,0,350,3.0,CeO2,0,1.0,0.0,0,0.0,0,0.0,210.0,37.9,0.0,4.0,9.4,3.0,0.0,60.0,0.546,1.61
4010,Cu,7.0,Au,1.0,IWI,0,350,3.0,CeO2,0,1.0,0.0,0,0.0,0,0.0,258.0,37.9,0.0,4.0,9.4,3.0,0.0,60.0,0.546,1.43
4011,Cu,7.0,Au,1.0,IWI,0,350,3.0,CeO2,0,1.0,0.0,0,0.0,0,0.0,299.0,37.9,0.0,4.0,9.4,3.0,0.0,60.0,0.546,2.81
4012,Cu,7.0,Au,1.0,IWI,0,350,3.0,CeO2,0,1.0,0.0,0,0.0,0,0.0,350.0,37.9,0.0,4.0,9.4,3.0,0.0,60.0,0.546,10.0
4013,Pt,1.0,0,0.0,WI,0,500,1.0,CeO2,ZrO2,0.8,0.2,0,0.0,0,0.0,198.0,8.96,0.0,15.8,50.37,24.84,0.0,60.0,0.666,0.345
4014,Pt,1.0,0,0.0,WI,0,500,1.0,CeO2,ZrO2,0.8,0.2,0,0.0,0,0.0,209.0,8.96,0.0,15.8,50.37,24.84,0.0,60.0,0.666,2.41
4015,Pt,1.0,0,0.0,WI,0,500,1.0,CeO2,ZrO2,0.8,0.2,0,0.0,0,0.0,229.0,8.96,0.0,15.8,50.37,24.84,0.0,60.0,0.666,4.83
4016,Pt,1.0,0,0.0,WI,0,500,1.0,CeO2,ZrO2,0.8,0.2,0,0.0,0,0.0,260.0,8.96,0.0,15.8,50.37,24.84,0.0,60.0,0.666,9.14
4017,Pt,1.0,0,0.0,WI,0,500,1.0,CeO2,ZrO2,0.8,0.2,0,0.0,0,0.0,269.0,8.96,0.0,15.8,50.37,24.84,0.0,60.0,0.666,12.4
4018,Pt,1.0,0,0.0,WI,0,500,1.0,CeO2,ZrO2,0.8,0.2,0,0.0,0,0.0,279.0,8.96,0.0,15.8,50.37,24.84,0.0,60.0,0.666,16.7
4019,Pt,1.0,0,0.0,WI,0,500,1.0,CeO2,ZrO2,0.8,0.2,0,0.0,0,0.0,289.0,8.96,0.0,15.8,50.37,24.84,0.0,60.0,0.666,23.3
4020,Pt,1.0,0,0.0,WI,0,500,1.0,CeO2,ZrO2,0.8,0.2,0,0.0,0,0.0,299.0,8.96,0.0,15.8,50.37,24.84,0.0,60.0,0.666,31.4
4021,Pt,1.0,0,0.0,WI,0,500,1.0,CeO2,ZrO2,0.8,0.2,0,0.0,0,0.0,309.0,8.96,0.0,15.8,50.37,24.84,0.0,60.0,0.666,38.8
4022,Pt,1.0,0,0.0,WI,0,500,1.0,CeO2,ZrO2,0.8,0.2,0,0.0,0,0.0,319.0,8.96,0.0,15.8,50.37,24.84,0.0,60.0,0.666,52.4
4023,Pt,1.0,0,0.0,WI,0,500,1.0,CeO2,ZrO2,0.8,0.2,0,0.0,0,0.0,329.0,8.96,0.0,15.8,50.37,24.84,0.0,60.0,0.666,58.4
4024,Pt,1.0,0,0.0,WI,0,500,1.0,CeO2,ZrO2,0.8,0.2,0,0.0,0,0.0,339.0,8.96,0.0,15.8,50.37,24.84,0.0,60.0,0.666,67.2
4025,Pt,1.0,0,0.0,WI,0,500,1.0,CeO2,ZrO2,0.8,0.2,0,0.0,0,0.0,349.0,8.96,0.0,15.8,50.37,24.84,0.0,60.0,0.666,71.9
4026,Pt,1.0,0,0.0,WI,0,500,1.0,CeO2,ZrO2,0.8,0.2,0,0.0,0,0.0,358.0,8.96,0.0,15.8,50.37,24.84,0.0,60.0,0.666,75.3
4027,Pt,1.0,0,0.0,WI,0,500,1.0,CeO2,ZrO2,0.8,0.2,0,0.0,0,0.0,369.0,8.96,0.0,15.8,50.37,24.84,0.0,60.0,0.666,75.5
4028,Pt,1.0,0,0.0,WI,0,500,1.0,CeO2,ZrO2,0.8,0.2,0,0.0,0,0.0,379.0,8.96,0.0,15.8,50.37,24.84,0.0,60.0,0.666,76.0
4029,Pt,1.0,0,0.0,WI,0,500,1.0,CeO2,ZrO2,0.8,0.2,0,0.0,0,0.0,389.0,8.96,0.0,15.8,50.37,24.84,0.0,60.0,0.666,74.5
4030,Pt,1.0,0,0.0,WI,0,500,1.0,CeO2,ZrO2,0.8,0.2,0,0.0,0,0.0,398.0,8.96,0.0,15.8,50.37,24.84,0.0,60.0,0.666,74.1
4031,Pt,1.0,0,0.0,WI,0,500,1.0,CeO2,ZrO2,0.6,0.4,0,0.0,0,0.0,200.0,8.96,0.0,15.8,50.37,24.84,0.0,60.0,0.666,0.0
4032,Pt,1.0,0,0.0,WI,0,500,1.0,CeO2,ZrO2,0.6,0.4,0,0.0,0,0.0,219.0,8.96,0.0,15.8,50.37,24.84,0.0,60.0,0.666,3.45
4033,Pt,1.0,0,0.0,WI,0,500,1.0,CeO2,ZrO2,0.6,0.4,0,0.0,0,0.0,239.0,8.96,0.0,15.8,50.37,24.84,0.0,60.0,0.666,6.21
4034,Pt,1.0,0,0.0,WI,0,500,1.0,CeO2,ZrO2,0.6,0.4,0,0.0,0,0.0,260.0,8.96,0.0,15.8,50.37,24.84,0.0,60.0,0.666,8.28
4035,Pt,1.0,0,0.0,WI,0,500,1.0,CeO2,ZrO2,0.6,0.4,0,0.0,0,0.0,270.0,8.96,0.0,15.8,50.37,24.84,0.0,60.0,0.666,14.5
4036,Pt,1.0,0,0.0,WI,0,500,1.0,CeO2,ZrO2,0.6,0.4,0,0.0,0,0.0,280.0,8.96,0.0,15.8,50.37,24.84,0.0,60.0,0.666,21.0
4037,Pt,1.0,0,0.0,WI,0,500,1.0,CeO2,ZrO2,0.6,0.4,0,0.0,0,0.0,290.0,8.96,0.0,15.8,50.37,24.84,0.0,60.0,0.666,29.1
4038,Pt,1.0,0,0.0,WI,0,500,1.0,CeO2,ZrO2,0.6,0.4,0,0.0,0,0.0,300.0,8.96,0.0,15.8,50.37,24.84,0.0,60.0,0.666,40.0
4039,Pt,1.0,0,0.0,WI,0,500,1.0,CeO2,ZrO2,0.6,0.4,0,0.0,0,0.0,309.0,8.96,0.0,15.8,50.37,24.84,0.0,60.0,0.666,50.9
4040,Pt,1.0,0,0.0,WI,0,500,1.0,CeO2,ZrO2,0.6,0.4,0,0.0,0,0.0,318.0,8.96,0.0,15.8,50.37,24.84,0.0,60.0,0.666,62.2
4041,Pt,1.0,0,0.0,WI,0,500,1.0,CeO2,ZrO2,0.6,0.4,0,0.0,0,0.0,329.0,8.96,0.0,15.8,50.37,24.84,0.0,60.0,0.666,69.7
4042,Pt,1.0,0,0.0,WI,0,500,1.0,CeO2,ZrO2,0.6,0.4,0,0.0,0,0.0,339.0,8.96,0.0,15.8,50.37,24.84,0.0,60.0,0.666,74.5
4043,Pt,1.0,0,0.0,WI,0,500,1.0,CeO2,ZrO2,0.6,0.4,0,0.0,0,0.0,349.0,8.96,0.0,15.8,50.37,24.84,0.0,60.0,0.666,76.6
4044,Pt,1.0,0,0.0,WI,0,500,1.0,CeO2,ZrO2,0.6,0.4,0,0.0,0,0.0,358.0,8.96,0.0,15.8,50.37,24.84,0.0,60.0,0.666,78.1
4045,Pt,1.0,0,0.0,WI,0,500,1.0,CeO2,ZrO2,0.6,0.4,0,0.0,0,0.0,369.0,8.96,0.0,15.8,50.37,24.84,0.0,60.0,0.666,77.4
4046,Pt,1.0,0,0.0,WI,0,500,1.0,CeO2,ZrO2,0.6,0.4,0,0.0,0,0.0,378.0,8.96,0.0,15.8,50.37,24.84,0.0,60.0,0.666,76.7
4047,Pt,1.0,0,0.0,WI,0,500,1.0,CeO2,ZrO2,0.6,0.4,0,0.0,0,0.0,389.0,8.96,0.0,15.8,50.37,24.84,0.0,60.0,0.666,75.0
4048,Pt,1.0,0,0.0,WI,0,500,1.0,CeO2,ZrO2,0.6,0.4,0,0.0,0,0.0,399.0,8.96,0.0,15.8,50.37,24.84,0.0,60.0,0.666,72.9
4049,Pt,1.0,0,0.0,WI,0,500,1.0,ZrO2,CeO2,0.6,0.4,0,0.0,0,0.0,210.0,8.96,0.0,15.8,50.37,24.84,0.0,60.0,0.666,0.172
4050,Pt,1.0,0,0.0,WI,0,500,1.0,ZrO2,CeO2,0.6,0.4,0,0.0,0,0.0,229.0,8.96,0.0,15.8,50.37,24.84,0.0,60.0,0.666,1.03
4051,Pt,1.0,0,0.0,WI,0,500,1.0,ZrO2,CeO2,0.6,0.4,0,0.0,0,0.0,239.0,8.96,0.0,15.8,50.37,24.84,0.0,60.0,0.666,4.83
4052,Pt,1.0,0,0.0,WI,0,500,1.0,ZrO2,CeO2,0.6,0.4,0,0.0,0,0.0,249.0,8.96,0.0,15.8,50.37,24.84,0.0,60.0,0.666,7.07
4053,Pt,1.0,0,0.0,WI,0,500,1.0,ZrO2,CeO2,0.6,0.4,0,0.0,0,0.0,259.0,8.96,0.0,15.8,50.37,24.84,0.0,60.0,0.666,11.0
4054,Pt,1.0,0,0.0,WI,0,500,1.0,ZrO2,CeO2,0.6,0.4,0,0.0,0,0.0,269.0,8.96,0.0,15.8,50.37,24.84,0.0,60.0,0.666,16.2
4055,Pt,1.0,0,0.0,WI,0,500,1.0,ZrO2,CeO2,0.6,0.4,0,0.0,0,0.0,279.0,8.96,0.0,15.8,50.37,24.84,0.0,60.0,0.666,22.6
4056,Pt,1.0,0,0.0,WI,0,500,1.0,ZrO2,CeO2,0.6,0.4,0,0.0,0,0.0,289.0,8.96,0.0,15.8,50.37,24.84,0.0,60.0,0.666,32.8
4057,Pt,1.0,0,0.0,WI,0,500,1.0,ZrO2,CeO2,0.6,0.4,0,0.0,0,0.0,299.0,8.96,0.0,15.8,50.37,24.84,0.0,60.0,0.666,42.1
4058,Pt,1.0,0,0.0,WI,0,500,1.0,ZrO2,CeO2,0.6,0.4,0,0.0,0,0.0,308.0,8.96,0.0,15.8,50.37,24.84,0.0,60.0,0.666,55.3
4059,Pt,1.0,0,0.0,WI,0,500,1.0,ZrO2,CeO2,0.6,0.4,0,0.0,0,0.0,318.0,8.96,0.0,15.8,50.37,24.84,0.0,60.0,0.666,64.3
4060,Pt,1.0,0,0.0,WI,0,500,1.0,ZrO2,CeO2,0.6,0.4,0,0.0,0,0.0,328.0,8.96,0.0,15.8,50.37,24.84,0.0,60.0,0.666,70.3
4061,Pt,1.0,0,0.0,WI,0,500,1.0,ZrO2,CeO2,0.6,0.4,0,0.0,0,0.0,338.0,8.96,0.0,15.8,50.37,24.84,0.0,60.0,0.666,75.0
4062,Pt,1.0,0,0.0,WI,0,500,1.0,ZrO2,CeO2,0.6,0.4,0,0.0,0,0.0,348.0,8.96,0.0,15.8,50.37,24.84,0.0,60.0,0.666,77.6
4063,Pt,1.0,0,0.0,WI,0,500,1.0,ZrO2,CeO2,0.6,0.4,0,0.0,0,0.0,358.0,8.96,0.0,15.8,50.37,24.84,0.0,60.0,0.666,76.9
4064,Pt,1.0,0,0.0,WI,0,500,1.0,ZrO2,CeO2,0.6,0.4,0,0.0,0,0.0,368.0,8.96,0.0,15.8,50.37,24.84,0.0,60.0,0.666,78.3
4065,Pt,1.0,0,0.0,WI,0,500,1.0,ZrO2,CeO2,0.6,0.4,0,0.0,0,0.0,378.0,8.96,0.0,15.8,50.37,24.84,0.0,60.0,0.666,76.6
4066,Pt,1.0,0,0.0,WI,0,500,1.0,ZrO2,CeO2,0.6,0.4,0,0.0,0,0.0,388.0,8.96,0.0,15.8,50.37,24.84,0.0,60.0,0.666,76.2
4067,Pt,1.0,0,0.0,WI,0,500,1.0,ZrO2,CeO2,0.6,0.4,0,0.0,0,0.0,399.0,8.96,0.0,15.8,50.37,24.84,0.0,60.0,0.666,73.4
4068,Pt,1.0,0,0.0,WI,0,500,1.0,ZrO2,CeO2,0.8,0.2,0,0.0,0,0.0,200.0,8.96,0.0,15.8,50.37,24.84,0.0,60.0,0.666,0.862
4069,Pt,1.0,0,0.0,WI,0,500,1.0,ZrO2,CeO2,0.8,0.2,0,0.0,0,0.0,209.0,8.96,0.0,15.8,50.37,24.84,0.0,60.0,0.666,0.0
4070,Pt,1.0,0,0.0,WI,0,500,1.0,ZrO2,CeO2,0.8,0.2,0,0.0,0,0.0,220.0,8.96,0.0,15.8,50.37,24.84,0.0,60.0,0.666,0.517
4071,Pt,1.0,0,0.0,WI,0,500,1.0,ZrO2,CeO2,0.8,0.2,0,0.0,0,0.0,230.0,8.96,0.0,15.8,50.37,24.84,0.0,60.0,0.666,2.93
4072,Pt,1.0,0,0.0,WI,0,500,1.0,ZrO2,CeO2,0.8,0.2,0,0.0,0,0.0,240.0,8.96,0.0,15.8,50.37,24.84,0.0,60.0,0.666,2.07
4073,Pt,1.0,0,0.0,WI,0,500,1.0,ZrO2,CeO2,0.8,0.2,0,0.0,0,0.0,249.0,8.96,0.0,15.8,50.37,24.84,0.0,60.0,0.666,4.66
4074,Pt,1.0,0,0.0,WI,0,500,1.0,ZrO2,CeO2,0.8,0.2,0,0.0,0,0.0,260.0,8.96,0.0,15.8,50.37,24.84,0.0,60.0,0.666,5.69
4075,Pt,1.0,0,0.0,WI,0,500,1.0,ZrO2,CeO2,0.8,0.2,0,0.0,0,0.0,270.0,8.96,0.0,15.8,50.37,24.84,0.0,60.0,0.666,7.41
4076,Pt,1.0,0,0.0,WI,0,500,1.0,ZrO2,CeO2,0.8,0.2,0,0.0,0,0.0,279.0,8.96,0.0,15.8,50.37,24.84,0.0,60.0,0.666,11.2
4077,Pt,1.0,0,0.0,WI,0,500,1.0,ZrO2,CeO2,0.8,0.2,0,0.0,0,0.0,290.0,8.96,0.0,15.8,50.37,24.84,0.0,60.0,0.666,17.2
4078,Pt,1.0,0,0.0,WI,0,500,1.0,ZrO2,CeO2,0.8,0.2,0,0.0,0,0.0,299.0,8.96,0.0,15.8,50.37,24.84,0.0,60.0,0.666,21.9
4079,Pt,1.0,0,0.0,WI,0,500,1.0,ZrO2,CeO2,0.8,0.2,0,0.0,0,0.0,310.0,8.96,0.0,15.8,50.37,24.84,0.0,60.0,0.666,29.5
4080,Pt,1.0,0,0.0,WI,0,500,1.0,ZrO2,CeO2,0.8,0.2,0,0.0,0,0.0,319.0,8.96,0.0,15.8,50.37,24.84,0.0,60.0,0.666,35.2
4081,Pt,1.0,0,0.0,WI,0,500,1.0,ZrO2,CeO2,0.8,0.2,0,0.0,0,0.0,329.0,8.96,0.0,15.8,50.37,24.84,0.0,60.0,0.666,39.3
4082,Pt,1.0,0,0.0,WI,0,500,1.0,ZrO2,CeO2,0.8,0.2,0,0.0,0,0.0,339.0,8.96,0.0,15.8,50.37,24.84,0.0,60.0,0.666,48.8
4083,Pt,1.0,0,0.0,WI,0,500,1.0,ZrO2,CeO2,0.8,0.2,0,0.0,0,0.0,349.0,8.96,0.0,15.8,50.37,24.84,0.0,60.0,0.666,54.5
4084,Pt,1.0,0,0.0,WI,0,500,1.0,ZrO2,CeO2,0.8,0.2,0,0.0,0,0.0,359.0,8.96,0.0,15.8,50.37,24.84,0.0,60.0,0.666,61.6
4085,Pt,1.0,0,0.0,WI,0,500,1.0,ZrO2,CeO2,0.8,0.2,0,0.0,0,0.0,369.0,8.96,0.0,15.8,50.37,24.84,0.0,60.0,0.666,65.3
4086,Pt,1.0,0,0.0,WI,0,500,1.0,ZrO2,CeO2,0.8,0.2,0,0.0,0,0.0,379.0,8.96,0.0,15.8,50.37,24.84,0.0,60.0,0.666,69.0
4087,Pt,1.0,0,0.0,WI,0,500,1.0,ZrO2,CeO2,0.8,0.2,0,0.0,0,0.0,389.0,8.96,0.0,15.8,50.37,24.84,0.0,60.0,0.666,69.7
4088,Pt,1.0,0,0.0,WI,0,500,1.0,ZrO2,CeO2,0.8,0.2,0,0.0,0,0.0,400.0,8.96,0.0,15.8,50.37,24.84,0.0,60.0,0.666,68.6
4089,Pt,1.0,0,0.0,WI,CI,500,1.0,CeO2,ZrO2,0.8,0.2,Ce,3.6,0,0.0,250.0,8.96,0.0,15.8,50.37,24.84,0.0,60.0,0.666,2.81
4090,Pt,1.0,0,0.0,WI,CI,500,1.0,CeO2,ZrO2,0.8,0.2,Ce,3.6,0,0.0,260.0,8.96,0.0,15.8,50.37,24.84,0.0,60.0,0.666,5.4
4091,Pt,1.0,0,0.0,WI,CI,500,1.0,CeO2,ZrO2,0.8,0.2,Ce,3.6,0,0.0,270.0,8.96,0.0,15.8,50.37,24.84,0.0,60.0,0.666,8.34
4092,Pt,1.0,0,0.0,WI,CI,500,1.0,CeO2,ZrO2,0.8,0.2,Ce,3.6,0,0.0,280.0,8.96,0.0,15.8,50.37,24.84,0.0,60.0,0.666,12.5
4093,Pt,1.0,0,0.0,WI,CI,500,1.0,CeO2,ZrO2,0.8,0.2,Ce,3.6,0,0.0,290.0,8.96,0.0,15.8,50.37,24.84,0.0,60.0,0.666,16.6
4094,Pt,1.0,0,0.0,WI,CI,500,1.0,CeO2,ZrO2,0.8,0.2,Ce,3.6,0,0.0,300.0,8.96,0.0,15.8,50.37,24.84,0.0,60.0,0.666,22.0
4095,Pt,1.0,0,0.0,WI,CI,500,1.0,CeO2,ZrO2,0.8,0.2,Ce,3.6,0,0.0,310.0,8.96,0.0,15.8,50.37,24.84,0.0,60.0,0.666,33.9
4096,Pt,1.0,0,0.0,WI,CI,500,1.0,CeO2,ZrO2,0.8,0.2,Ce,3.6,0,0.0,319.0,8.96,0.0,15.8,50.37,24.84,0.0,60.0,0.666,40.6
4097,Pt,1.0,0,0.0,WI,CI,500,1.0,CeO2,ZrO2,0.8,0.2,Ce,3.6,0,0.0,329.0,8.96,0.0,15.8,50.37,24.84,0.0,60.0,0.666,53.7
4098,Pt,1.0,0,0.0,WI,CI,500,1.0,CeO2,ZrO2,0.8,0.2,Ce,3.6,0,0.0,339.0,8.96,0.0,15.8,50.37,24.84,0.0,60.0,0.666,55.6
4099,Pt,1.0,0,0.0,WI,CI,500,1.0,CeO2,ZrO2,0.8,0.2,Ce,3.6,0,0.0,349.0,8.96,0.0,15.8,50.37,24.84,0.0,60.0,0.666,69.9
4100,Pt,1.0,0,0.0,WI,CI,500,1.0,CeO2,ZrO2,0.8,0.2,Ce,3.6,0,0.0,359.0,8.96,0.0,15.8,50.37,24.84,0.0,60.0,0.666,73.7
4101,Pt,1.0,0,0.0,WI,CI,500,1.0,CeO2,ZrO2,0.8,0.2,Ce,3.6,0,0.0,369.0,8.96,0.0,15.8,50.37,24.84,0.0,60.0,0.666,74.1
4102,Pt,1.0,0,0.0,WI,CI,500,1.0,CeO2,ZrO2,0.8,0.2,Ce,3.6,0,0.0,399.0,8.96,0.0,15.8,50.37,24.84,0.0,60.0,0.666,73.8
4103,Pt,1.0,0,0.0,WI,CI,500,1.0,CeO2,ZrO2,0.8,0.2,Ce,3.6,0,0.0,389.0,8.96,0.0,15.8,50.37,24.84,0.0,60.0,0.666,74.8
4104,Pt,1.0,0,0.0,WI,CI,500,1.0,CeO2,ZrO2,0.7,0.3,Ce,3.6,0,0.0,210.0,8.96,0.0,15.8,50.37,24.84,0.0,60.0,0.666,0.367
4105,Pt,1.0,0,0.0,WI,CI,500,1.0,CeO2,ZrO2,0.7,0.3,Ce,3.6,0,0.0,220.0,8.96,0.0,15.8,50.37,24.84,0.0,60.0,0.666,0.0295
4106,Pt,1.0,0,0.0,WI,CI,500,1.0,CeO2,ZrO2,0.7,0.3,Ce,3.6,0,0.0,230.0,8.96,0.0,15.8,50.37,24.84,0.0,60.0,0.666,3.48
4107,Pt,1.0,0,0.0,WI,CI,500,1.0,CeO2,ZrO2,0.7,0.3,Ce,3.6,0,0.0,260.0,8.96,0.0,15.8,50.37,24.84,0.0,60.0,0.666,7.3
4108,Pt,1.0,0,0.0,WI,CI,500,1.0,CeO2,ZrO2,0.7,0.3,Ce,3.6,0,0.0,270.0,8.96,0.0,15.8,50.37,24.84,0.0,60.0,0.666,10.1
4109,Pt,1.0,0,0.0,WI,CI,500,1.0,CeO2,ZrO2,0.7,0.3,Ce,3.6,0,0.0,280.0,8.96,0.0,15.8,50.37,24.84,0.0,60.0,0.666,14.7
4110,Pt,1.0,0,0.0,WI,CI,500,1.0,CeO2,ZrO2,0.7,0.3,Ce,3.6,0,0.0,290.0,8.96,0.0,15.8,50.37,24.84,0.0,60.0,0.666,23.2
4111,Pt,1.0,0,0.0,WI,CI,500,1.0,CeO2,ZrO2,0.7,0.3,Ce,3.6,0,0.0,300.0,8.96,0.0,15.8,50.37,24.84,0.0,60.0,0.666,30.1
4112,Pt,1.0,0,0.0,WI,CI,500,1.0,CeO2,ZrO2,0.7,0.3,Ce,3.6,0,0.0,310.0,8.96,0.0,15.8,50.37,24.84,0.0,60.0,0.666,39.9
4113,Pt,1.0,0,0.0,WI,CI,500,1.0,CeO2,ZrO2,0.7,0.3,Ce,3.6,0,0.0,320.0,8.96,0.0,15.8,50.37,24.84,0.0,60.0,0.666,50.4
4114,Pt,1.0,0,0.0,WI,CI,500,1.0,CeO2,ZrO2,0.7,0.3,Ce,3.6,0,0.0,330.0,8.96,0.0,15.8,50.37,24.84,0.0,60.0,0.666,60.6
4115,Pt,1.0,0,0.0,WI,CI,500,1.0,CeO2,ZrO2,0.7,0.3,Ce,3.6,0,0.0,340.0,8.96,0.0,15.8,50.37,24.84,0.0,60.0,0.666,67.5
4116,Pt,1.0,0,0.0,WI,CI,500,1.0,CeO2,ZrO2,0.7,0.3,Ce,3.6,0,0.0,350.0,8.96,0.0,15.8,50.37,24.84,0.0,60.0,0.666,72.5
4117,Pt,1.0,0,0.0,WI,CI,500,1.0,CeO2,ZrO2,0.7,0.3,Ce,3.6,0,0.0,369.0,8.96,0.0,15.8,50.37,24.84,0.0,60.0,0.666,76.2
4118,Pt,1.0,0,0.0,WI,CI,500,1.0,CeO2,ZrO2,0.7,0.3,Ce,3.6,0,0.0,379.0,8.96,0.0,15.8,50.37,24.84,0.0,60.0,0.666,76.0
4119,Pt,1.0,0,0.0,WI,CI,500,1.0,CeO2,ZrO2,0.7,0.3,Ce,3.6,0,0.0,389.0,8.96,0.0,15.8,50.37,24.84,0.0,60.0,0.666,75.1
4120,Pt,1.0,0,0.0,WI,CI,500,1.0,CeO2,ZrO2,0.7,0.3,Ce,3.6,0,0.0,400.0,8.96,0.0,15.8,50.37,24.84,0.0,60.0,0.666,73.9
4121,Pt,1.0,0,0.0,WI,CI,500,1.0,CeO2,ZrO2,0.6,0.4,Ce,3.6,0,0.0,210.0,8.96,0.0,15.8,50.37,24.84,0.0,60.0,0.666,2.95
4122,Pt,1.0,0,0.0,WI,CI,500,1.0,CeO2,ZrO2,0.6,0.4,Ce,3.6,0,0.0,220.0,8.96,0.0,15.8,50.37,24.84,0.0,60.0,0.666,1.58
4123,Pt,1.0,0,0.0,WI,CI,500,1.0,CeO2,ZrO2,0.6,0.4,Ce,3.6,0,0.0,241.0,8.96,0.0,15.8,50.37,24.84,0.0,60.0,0.666,4.35
