Repository: hych0/WGSR

# WGSR

## Accronyms for  catalyst preparation methods:
- incipient to wetness impregnation (IWI)
- wet impregnation (WI)
- co-impregnation (CI)
- sequential impregnation (SI)
- sol-gel precipitation (SGP)
- co-precipitation (CP)

- homogenous deposition precipitation (HDP)
- Urea Gelation co-precipitation (UGC)
- solution combustion technique (SCT)
- flame spray pyrolysis (FSP)
- micro emulsion (ME)
- deposition precipitation (DP)

## Features
- Base Metal (wt %): Pt	Au	Ru	Rh	Ir	Cu	Pd				
- Catalyst Preparation Method: IWI	WI	CI	SI	SGP	CP	HDP	UGC	SCT	FSP	ME	DP									
- Calcination conditions: Calc T (oC)	Calc T. (hr)

File: CategoricalWGSR.csv (part 12 of 12)
,Base,Base_weight,Base2,Base2_weight,Prep,Prep2,Calc.T,Calc.t,Support,Support2,Support_frac,Support2_frac,Promoter,Promoter_weight,Promoter2,Promoter2_weight,T,H2,O2,CO,H2O,CO2,CH4,TOS,F/W,conversion
4124,Pt,1.0,0,0.0,WI,CI,500,1.0,CeO2,ZrO2,0.6,0.4,Ce,3.6,0,0.0,250.0,8.96,0.0,15.8,50.37,24.84,0.0,60.0,0.666,7.29
4125,Pt,1.0,0,0.0,WI,CI,500,1.0,CeO2,ZrO2,0.6,0.4,Ce,3.6,0,0.0,260.0,8.96,0.0,15.8,50.37,24.84,0.0,60.0,0.666,9.54
4126,Pt,1.0,0,0.0,WI,CI,500,1.0,CeO2,ZrO2,0.6,0.4,Ce,3.6,0,0.0,290.0,8.96,0.0,15.8,50.37,24.84,0.0,60.0,0.666,32.0
4127,Pt,1.0,0,0.0,WI,CI,500,1.0,CeO2,ZrO2,0.6,0.4,Ce,3.6,0,0.0,310.0,8.96,0.0,15.8,50.37,24.84,0.0,60.0,0.666,48.7
4128,Pt,1.0,0,0.0,WI,CI,500,1.0,CeO2,ZrO2,0.6,0.4,Ce,3.6,0,0.0,320.0,8.96,0.0,15.8,50.37,24.84,0.0,60.0,0.666,61.0
4129,Pt,1.0,0,0.0,WI,CI,500,1.0,CeO2,ZrO2,0.6,0.4,Ce,3.6,0,0.0,329.0,8.96,0.0,15.8,50.37,24.84,0.0,60.0,0.666,65.6
4130,Pt,1.0,0,0.0,WI,CI,500,1.0,CeO2,ZrO2,0.6,0.4,Ce,3.6,0,0.0,340.0,8.96,0.0,15.8,50.37,24.84,0.0,60.0,0.666,70.8
4131,Pt,1.0,0,0.0,WI,CI,500,1.0,CeO2,ZrO2,0.6,0.4,Ce,3.6,0,0.0,350.0,8.96,0.0,15.8,50.37,24.84,0.0,60.0,0.666,74.3
4132,Pt,1.0,0,0.0,WI,CI,500,1.0,CeO2,ZrO2,0.6,0.4,Ce,3.6,0,0.0,379.0,8.96,0.0,15.8,50.37,24.84,0.0,60.0,0.666,74.4
4133,Pt,1.0,0,0.0,WI,CI,500,1.0,CeO2,ZrO2,0.6,0.4,Ce,3.6,0,0.0,399.0,8.96,0.0,15.8,50.37,24.84,0.0,60.0,0.666,72.6
4134,Pt,1.0,0,0.0,WI,CI,500,1.0,ZrO2,CeO2,0.6,0.4,Ce,3.6,0,0.0,209.0,8.96,0.0,15.8,50.37,24.84,0.0,60.0,0.666,1.4
4135,Pt,1.0,0,0.0,WI,CI,500,1.0,ZrO2,CeO2,0.6,0.4,Ce,3.6,0,0.0,220.0,8.96,0.0,15.8,50.37,24.84,0.0,60.0,0.666,1.75
4136,Pt,1.0,0,0.0,WI,CI,500,1.0,ZrO2,CeO2,0.6,0.4,Ce,3.6,0,0.0,230.0,8.96,0.0,15.8,50.37,24.84,0.0,60.0,0.666,3.83
4137,Pt,1.0,0,0.0,WI,CI,500,1.0,ZrO2,CeO2,0.6,0.4,Ce,3.6,0,0.0,250.0,8.96,0.0,15.8,50.37,24.84,0.0,60.0,0.666,8.5
4138,Pt,1.0,0,0.0,WI,CI,500,1.0,ZrO2,CeO2,0.6,0.4,Ce,3.6,0,0.0,269.0,8.96,0.0,15.8,50.37,24.84,0.0,60.0,0.666,15.1
4139,Pt,1.0,0,0.0,WI,CI,500,1.0,ZrO2,CeO2,0.6,0.4,Ce,3.6,0,0.0,280.0,8.96,0.0,15.8,50.37,24.84,0.0,60.0,0.666,21.3
4140,Pt,1.0,0,0.0,WI,CI,500,1.0,ZrO2,CeO2,0.6,0.4,Ce,3.6,0,0.0,290.0,8.96,0.0,15.8,50.37,24.84,0.0,60.0,0.666,30.1
4141,Pt,1.0,0,0.0,WI,CI,500,1.0,ZrO2,CeO2,0.6,0.4,Ce,3.6,0,0.0,300.0,8.96,0.0,15.8,50.37,24.84,0.0,60.0,0.666,41.3
4142,Pt,1.0,0,0.0,WI,CI,500,1.0,ZrO2,CeO2,0.6,0.4,Ce,3.6,0,0.0,310.0,8.96,0.0,15.8,50.37,24.84,0.0,60.0,0.666,54.6
4143,Pt,1.0,0,0.0,WI,CI,500,1.0,ZrO2,CeO2,0.6,0.4,Ce,3.6,0,0.0,329.0,8.96,0.0,15.8,50.37,24.84,0.0,60.0,0.666,72.7
4144,Pt,1.0,0,0.0,WI,CI,500,1.0,ZrO2,CeO2,0.6,0.4,Ce,3.6,0,0.0,339.0,8.96,0.0,15.8,50.37,24.84,0.0,60.0,0.666,74.9
4145,Pt,1.0,0,0.0,WI,CI,500,1.0,ZrO2,CeO2,0.6,0.4,Ce,3.6,0,0.0,359.0,8.96,0.0,15.8,50.37,24.84,0.0,60.0,0.666,78.6
4146,Pt,1.0,0,0.0,WI,CI,500,1.0,ZrO2,CeO2,0.6,0.4,Ce,3.6,0,0.0,379.0,8.96,0.0,15.8,50.37,24.84,0.0,60.0,0.666,77.9
4147,Pt,1.0,0,0.0,WI,CI,500,1.0,ZrO2,CeO2,0.6,0.4,Ce,3.6,0,0.0,389.0,8.96,0.0,15.8,50.37,24.84,0.0,60.0,0.666,77.0
4148,Pt,1.0,0,0.0,WI,CI,500,1.0,ZrO2,CeO2,0.6,0.4,Ce,3.6,0,0.0,399.0,8.96,0.0,15.8,50.37,24.84,0.0,60.0,0.666,74.8
4149,Pt,1.0,0,0.0,WI,CI,500,1.0,ZrO2,CeO2,0.8,0.2,Ce,3.6,0,0.0,200.0,8.96,0.0,15.8,50.37,24.84,0.0,60.0,0.666,0.361
4150,Pt,1.0,0,0.0,WI,CI,500,1.0,ZrO2,CeO2,0.8,0.2,Ce,3.6,0,0.0,240.0,8.96,0.0,15.8,50.37,24.84,0.0,60.0,0.666,3.15
4151,Pt,1.0,0,0.0,WI,CI,500,1.0,ZrO2,CeO2,0.8,0.2,Ce,3.6,0,0.0,270.0,8.96,0.0,15.8,50.37,24.84,0.0,60.0,0.666,13.3
4152,Pt,1.0,0,0.0,WI,CI,500,1.0,ZrO2,CeO2,0.8,0.2,Ce,3.6,0,0.0,280.0,8.96,0.0,15.8,50.37,24.84,0.0,60.0,0.666,19.0
4153,Pt,1.0,0,0.0,WI,CI,500,1.0,ZrO2,CeO2,0.8,0.2,Ce,3.6,0,0.0,290.0,8.96,0.0,15.8,50.37,24.84,0.0,60.0,0.666,29.7
4154,Pt,1.0,0,0.0,WI,CI,500,1.0,ZrO2,CeO2,0.8,0.2,Ce,3.6,0,0.0,300.0,8.96,0.0,15.8,50.37,24.84,0.0,60.0,0.666,39.1
4155,Pt,1.0,0,0.0,WI,CI,500,1.0,ZrO2,CeO2,0.8,0.2,Ce,3.6,0,0.0,310.0,8.96,0.0,15.8,50.37,24.84,0.0,60.0,0.666,52.9
4156,Pt,1.0,0,0.0,WI,CI,500,1.0,ZrO2,CeO2,0.8,0.2,Ce,3.6,0,0.0,320.0,8.96,0.0,15.8,50.37,24.84,0.0,60.0,0.666,64.2
4157,Pt,1.0,0,0.0,WI,CI,500,1.0,ZrO2,CeO2,0.8,0.2,Ce,3.6,0,0.0,329.0,8.96,0.0,15.8,50.37,24.84,0.0,60.0,0.666,72.2
4158,Pt,1.0,0,0.0,WI,CI,500,1.0,ZrO2,CeO2,0.8,0.2,Ce,3.6,0,0.0,340.0,8.96,0.0,15.8,50.37,24.84,0.0,60.0,0.666,76.5
4159,Pt,1.0,0,0.0,WI,CI,500,1.0,ZrO2,CeO2,0.8,0.2,Ce,3.6,0,0.0,349.0,8.96,0.0,15.8,50.37,24.84,0.0,60.0,0.666,78.2
4160,Pt,1.0,0,0.0,WI,CI,500,1.0,ZrO2,CeO2,0.8,0.2,Ce,3.6,0,0.0,359.0,8.96,0.0,15.8,50.37,24.84,0.0,60.0,0.666,80.1
4161,Pt,1.0,0,0.0,WI,CI,500,1.0,ZrO2,CeO2,0.8,0.2,Ce,3.6,0,0.0,369.0,8.96,0.0,15.8,50.37,24.84,0.0,60.0,0.666,78.2
4162,Pt,1.0,0,0.0,WI,CI,500,1.0,ZrO2,CeO2,0.8,0.2,Ce,3.6,0,0.0,379.0,8.96,0.0,15.8,50.37,24.84,0.0,60.0,0.666,77.6
4163,Pt,1.0,0,0.0,WI,CI,500,1.0,ZrO2,CeO2,0.8,0.2,Ce,3.6,0,0.0,390.0,8.96,0.0,15.8,50.37,24.84,0.0,60.0,0.666,76.2
4164,Pt,1.0,0,0.0,WI,CI,500,1.0,ZrO2,CeO2,0.8,0.2,Ce,3.6,0,0.0,399.0,8.96,0.0,15.8,50.37,24.84,0.0,60.0,0.666,72.6
4165,Pt,1.0,0,0.0,WI,CI,500,1.0,ZrO2,CeO2,0.95,0.05,Ce,3.6,0,0.0,200.0,8.96,0.0,15.8,50.37,24.84,0.0,60.0,0.666,0.0162
4166,Pt,1.0,0,0.0,WI,CI,500,1.0,ZrO2,CeO2,0.95,0.05,Ce,3.6,0,0.0,211.0,8.96,0.0,15.8,50.37,24.84,0.0,60.0,0.666,0.0
4167,Pt,1.0,0,0.0,WI,CI,500,1.0,ZrO2,CeO2,0.95,0.05,Ce,3.6,0,0.0,221.0,8.96,0.0,15.8,50.37,24.84,0.0,60.0,0.666,0.72
4168,Pt,1.0,0,0.0,WI,CI,500,1.0,ZrO2,CeO2,0.95,0.05,Ce,3.6,0,0.0,230.0,8.96,0.0,15.8,50.37,24.84,0.0,60.0,0.666,1.24
4169,Pt,1.0,0,0.0,WI,CI,500,1.0,ZrO2,CeO2,0.95,0.05,Ce,3.6,0,0.0,240.0,8.96,0.0,15.8,50.37,24.84,0.0,60.0,0.666,2.63
4170,Pt,1.0,0,0.0,WI,CI,500,1.0,ZrO2,CeO2,0.95,0.05,Ce,3.6,0,0.0,249.0,8.96,0.0,15.8,50.37,24.84,0.0,60.0,0.666,5.74
4171,Pt,1.0,0,0.0,WI,CI,500,1.0,ZrO2,CeO2,0.95,0.05,Ce,3.6,0,0.0,260.0,8.96,0.0,15.8,50.37,24.84,0.0,60.0,0.666,9.2
4172,Pt,1.0,0,0.0,WI,CI,500,1.0,ZrO2,CeO2,0.95,0.05,Ce,3.6,0,0.0,270.0,8.96,0.0,15.8,50.37,24.84,0.0,60.0,0.666,16.6
4173,Pt,1.0,0,0.0,WI,CI,500,1.0,ZrO2,CeO2,0.95,0.05,Ce,3.6,0,0.0,280.0,8.96,0.0,15.8,50.37,24.84,0.0,60.0,0.666,21.3
4174,Pt,1.0,0,0.0,WI,CI,500,1.0,ZrO2,CeO2,0.95,0.05,Ce,3.6,0,0.0,290.0,8.96,0.0,15.8,50.37,24.84,0.0,60.0,0.666,35.3
4175,Pt,1.0,0,0.0,WI,CI,500,1.0,ZrO2,CeO2,0.95,0.05,Ce,3.6,0,0.0,300.0,8.96,0.0,15.8,50.37,24.84,0.0,60.0,0.666,39.9
4176,Pt,1.0,0,0.0,WI,CI,500,1.0,ZrO2,CeO2,0.95,0.05,Ce,3.6,0,0.0,310.0,8.96,0.0,15.8,50.37,24.84,0.0,60.0,0.666,53.5
4177,Pt,1.0,0,0.0,WI,CI,500,1.0,ZrO2,CeO2,0.95,0.05,Ce,3.6,0,0.0,320.0,8.96,0.0,15.8,50.37,24.84,0.0,60.0,0.666,63.4
4178,Pt,1.0,0,0.0,WI,CI,500,1.0,ZrO2,CeO2,0.95,0.05,Ce,3.6,0,0.0,330.0,8.96,0.0,15.8,50.37,24.84,0.0,60.0,0.666,70.6
4179,Pt,1.0,0,0.0,WI,CI,500,1.0,ZrO2,CeO2,0.95,0.05,Ce,3.6,0,0.0,339.0,8.96,0.0,15.8,50.37,24.84,0.0,60.0,0.666,73.4
4180,Pt,1.0,0,0.0,WI,CI,500,1.0,ZrO2,CeO2,0.95,0.05,Ce,3.6,0,0.0,350.0,8.96,0.0,15.8,50.37,24.84,0.0,60.0,0.666,76.5
4181,Pt,1.0,0,0.0,WI,CI,500,1.0,ZrO2,CeO2,0.95,0.05,Ce,3.6,0,0.0,359.0,8.96,0.0,15.8,50.37,24.84,0.0,60.0,0.666,75.1
4182,Pt,1.0,0,0.0,WI,CI,500,1.0,ZrO2,CeO2,0.95,0.05,Ce,3.6,0,0.0,369.0,8.96,0.0,15.8,50.37,24.84,0.0,60.0,0.666,80.5
4183,Pt,1.0,0,0.0,WI,CI,500,1.0,ZrO2,CeO2,0.95,0.05,Ce,3.6,0,0.0,379.0,8.96,0.0,15.8,50.37,24.84,0.0,60.0,0.666,73.6
4184,Pt,1.0,0,0.0,WI,CI,500,1.0,ZrO2,CeO2,0.95,0.05,Ce,3.6,0,0.0,389.0,8.96,0.0,15.8,50.37,24.84,0.0,60.0,0.666,73.4
4185,Pt,1.0,0,0.0,WI,CI,500,1.0,ZrO2,CeO2,0.95,0.05,Ce,3.6,0,0.0,399.0,8.96,0.0,15.8,50.37,24.84,0.0,60.0,0.666,70.7
4186,Pt,1.0,0,0.0,WI,0,500,1.0,CeO2,ZrO2,0.6,0.4,0,0.0,0,0.0,300.0,8.96,0.0,15.8,50.37,24.84,0.0,0.0,2.0,85.2
4187,Pt,1.0,0,0.0,WI,0,500,1.0,CeO2,ZrO2,0.6,0.4,0,0.0,0,0.0,300.0,8.96,0.0,15.8,50.37,24.84,0.0,142.0,2.0,82.9
4188,Pt,1.0,0,0.0,WI,0,500,1.0,CeO2,ZrO2,0.6,0.4,0,0.0,0,0.0,300.0,8.96,0.0,15.8,50.37,24.84,0.0,294.0,2.0,82.5
4189,Pt,1.0,0,0.0,WI,0,500,1.0,CeO2,ZrO2,0.6,0.4,0,0.0,0,0.0,300.0,8.96,0.0,15.8,50.37,24.84,0.0,414.0,2.0,80.0
4190,Pt,1.0,0,0.0,WI,0,500,1.0,CeO2,ZrO2,0.6,0.4,0,0.0,0,0.0,300.0,8.96,0.0,15.8,50.37,24.84,0.0,577.0,2.0,79.0
4191,Pt,1.0,0,0.0,WI,0,500,1.0,CeO2,ZrO2,0.6,0.4,0,0.0,0,0.0,300.0,8.96,0.0,15.8,50.37,24.84,0.0,666.0,2.0,76.7
4192,Pt,1.0,0,0.0,WI,0,500,1.0,CeO2,ZrO2,0.6,0.4,0,0.0,0,0.0,300.0,8.96,0.0,15.8,50.37,24.84,0.0,828.0,2.0,75.5
4193,Pt,1.0,0,0.0,WI,0,500,1.0,CeO2,ZrO2,0.6,0.4,0,0.0,0,0.0,300.0,8.96,0.0,15.8,50.37,24.84,0.0,1010.0,2.0,75.1
4194,Pt,1.0,0,0.0,WI,0,500,1.0,CeO2,ZrO2,0.6,0.4,0,0.0,0,0.0,300.0,8.96,0.0,15.8,50.37,24.84,0.0,1380.0,2.0,74.2
4195,Pt,1.0,0,0.0,WI,0,500,1.0,CeO2,ZrO2,0.6,0.4,0,0.0,0,0.0,300.0,8.96,0.0,15.8,50.37,24.84,0.0,1930.0,2.0,72.0
4196,Pt,1.0,0,0.0,WI,0,500,1.0,CeO2,ZrO2,0.6,0.4,0,0.0,0,0.0,300.0,8.96,0.0,15.8,50.37,24.84,0.0,2100.0,2.0,69.5
4197,Pt,1.0,0,0.0,WI,0,500,1.0,CeO2,ZrO2,0.6,0.4,0,0.0,0,0.0,300.0,8.96,0.0,15.8,50.37,24.84,0.0,2390.0,2.0,69.7
4198,Pt,1.0,0,0.0,WI,0,500,1.0,CeO2,ZrO2,0.6,0.4,0,0.0,0,0.0,300.0,8.96,0.0,15.8,50.37,24.84,0.0,2510.0,2.0,67.6
4199,Pt,1.0,0,0.0,WI,0,500,1.0,CeO2,ZrO2,0.6,0.4,0,0.0,0,0.0,300.0,8.96,0.0,15.8,50.37,24.84,0.0,2820.0,2.0,65.8
4200,Pt,1.0,0,0.0,WI,0,500,1.0,CeO2,ZrO2,0.6,0.4,0,0.0,0,0.0,300.0,8.96,0.0,15.8,50.37,24.84,0.0,3110.0,2.0,67.8
4201,Pt,1.0,0,0.0,WI,0,500,1.0,CeO2,ZrO2,0.6,0.4,0,0.0,0,0.0,300.0,8.96,0.0,15.8,50.37,24.84,0.0,3170.0,2.0,64.9
4202,Pt,1.0,0,0.0,WI,0,500,1.0,CeO2,ZrO2,0.6,0.4,0,0.0,0,0.0,300.0,8.96,0.0,15.8,50.37,24.84,0.0,3420.0,2.0,63.9
4203,Pt,1.0,0,0.0,WI,0,500,1.0,CeO2,ZrO2,0.6,0.4,0,0.0,0,0.0,300.0,8.96,0.0,15.8,50.37,24.84,0.0,3540.0,2.0,63.3
4204,Pt,1.0,0,0.0,WI,0,500,1.0,CeO2,ZrO2,0.6,0.4,0,0.0,0,0.0,300.0,8.96,0.0,15.8,50.37,24.84,0.0,3780.0,2.0,66.8
4205,Pt,1.0,0,0.0,WI,0,500,1.0,CeO2,ZrO2,0.6,0.4,0,0.0,0,0.0,300.0,8.96,0.0,15.8,50.37,24.84,0.0,4330.0,2.0,66.2
4206,Pt,1.0,0,0.0,WI,0,500,1.0,CeO2,ZrO2,0.6,0.4,0,0.0,0,0.0,300.0,8.96,0.0,15.8,50.37,24.84,0.0,4480.0,2.0,66.8
4207,Pt,1.0,0,0.0,WI,0,500,1.0,CeO2,ZrO2,0.6,0.4,0,0.0,0,0.0,300.0,8.96,0.0,15.8,50.37,24.84,0.0,4750.0,2.0,61.6
4208,Pt,1.0,0,0.0,WI,0,500,1.0,CeO2,ZrO2,0.6,0.4,0,0.0,0,0.0,300.0,8.96,0.0,15.8,50.37,24.84,0.0,4920.0,2.0,62.1
4209,Pt,1.0,0,0.0,WI,0,500,1.0,CeO2,ZrO2,0.6,0.4,0,0.0,0,0.0,300.0,8.96,0.0,15.8,50.37,24.84,0.0,5210.0,2.0,63.5
4210,Pt,1.0,0,0.0,WI,0,500,1.0,CeO2,ZrO2,0.6,0.4,0,0.0,0,0.0,300.0,8.96,0.0,15.8,50.37,24.84,0.0,5400.0,2.0,62.3
4211,Pt,1.0,0,0.0,WI,CI,500,1.0,CeO2,ZrO2,0.6,0.4,Ce,5.0,0,0.0,300.0,8.96,0.0,15.8,50.37,24.84,0.0,3.2e-13,2.0,82.7
4212,Pt,1.0,0,0.0,WI,CI,500,1.0,CeO2,ZrO2,0.6,0.4,Ce,5.0,0,0.0,300.0,8.96,0.0,15.8,50.37,24.84,0.0,97.8,2.0,76.1
4213,Pt,1.0,0,0.0,WI,CI,500,1.0,CeO2,ZrO2,0.6,0.4,Ce,5.0,0,0.0,300.0,8.96,0.0,15.8,50.37,24.84,0.0,294.0,2.0,74.4
4214,Pt,1.0,0,0.0,WI,CI,500,1.0,CeO2,ZrO2,0.6,0.4,Ce,5.0,0,0.0,300.0,8.96,0.0,15.8,50.37,24.84,0.0,642.0,2.0,72.2
4215,Pt,1.0,0,0.0,WI,CI,500,1.0,CeO2,ZrO2,0.6,0.4,Ce,5.0,0,0.0,300.0,8.96,0.0,15.8,50.37,24.84,0.0,774.0,2.0,71.7
4216,Pt,1.0,0,0.0,WI,CI,500,1.0,CeO2,ZrO2,0.6,0.4,Ce,5.0,0,0.0,300.0,8.96,0.0,15.8,50.37,24.84,0.0,960.0,2.0,69.7
4217,Pt,1.0,0,0.0,WI,CI,500,1.0,CeO2,ZrO2,0.6,0.4,Ce,5.0,0,0.0,300.0,8.96,0.0,15.8,50.37,24.84,0.0,1010.0,2.0,68.0
4218,Pt,1.0,0,0.0,WI,CI,500,1.0,CeO2,ZrO2,0.6,0.4,Ce,5.0,0,0.0,300.0,8.96,0.0,15.8,50.37,24.84,0.0,1150.0,2.0,66.2
4219,Pt,1.0,0,0.0,WI,CI,500,1.0,CeO2,ZrO2,0.6,0.4,Ce,5.0,0,0.0,300.0,8.96,0.0,15.8,50.37,24.84,0.0,1440.0,2.0,68.3
4220,Pt,1.0,0,0.0,WI,CI,500,1.0,CeO2,ZrO2,0.6,0.4,Ce,5.0,0,0.0,300.0,8.96,0.0,15.8,50.37,24.84,0.0,1690.0,2.0,66.2
4221,Pt,1.0,0,0.0,WI,CI,500,1.0,CeO2,ZrO2,0.6,0.4,Ce,5.0,0,0.0,300.0,8.96,0.0,15.8,50.37,24.84,0.0,1810.0,2.0,65.6
4222,Pt,1.0,0,0.0,WI,CI,500,1.0,CeO2,ZrO2,0.6,0.4,Ce,5.0,0,0.0,300.0,8.96,0.0,15.8,50.37,24.84,0.0,2050.0,2.0,65.0
4223,Pt,1.0,0,0.0,WI,CI,500,1.0,CeO2,ZrO2,0.6,0.4,Ce,5.0,0,0.0,300.0,8.96,0.0,15.8,50.37,24.84,0.0,2170.0,2.0,66.0
4224,Pt,1.0,0,0.0,WI,CI,500,1.0,CeO2,ZrO2,0.6,0.4,Ce,5.0,0,0.0,300.0,8.96,0.0,15.8,50.37,24.84,0.0,2300.0,2.0,64.5
4225,Pt,1.0,0,0.0,WI,CI,500,1.0,CeO2,ZrO2,0.6,0.4,Ce,5.0,0,0.0,300.0,8.96,0.0,15.8,50.37,24.84,0.0,2540.0,2.0,61.9
4226,Pt,1.0,0,0.0,WI,CI,500,1.0,CeO2,ZrO2,0.6,0.4,Ce,5.0,0,0.0,300.0,8.96,0.0,15.8,50.37,24.84,0.0,2750.0,2.0,62.9
4227,Pt,1.0,0,0.0,WI,CI,500,1.0,CeO2,ZrO2,0.6,0.4,Ce,5.0,0,0.0,300.0,8.96,0.0,15.8,50.37,24.84,0.0,3060.0,2.0,61.7
4228,Pt,1.0,0,0.0,WI,CI,500,1.0,CeO2,ZrO2,0.6,0.4,Ce,5.0,0,0.0,300.0,8.96,0.0,15.8,50.37,24.84,0.0,3140.0,2.0,59.2
4229,Pt,1.0,0,0.0,WI,CI,500,1.0,CeO2,ZrO2,0.6,0.4,Ce,5.0,0,0.0,300.0,8.96,0.0,15.8,50.37,24.84,0.0,3220.0,2.0,61.9
4230,Pt,1.0,0,0.0,WI,CI,500,1.0,CeO2,ZrO2,0.6,0.4,Ce,5.0,0,0.0,300.0,8.96,0.0,15.8,50.37,24.84,0.0,3560.0,2.0,61.0
4231,Pt,1.0,0,0.0,WI,CI,500,1.0,CeO2,ZrO2,0.6,0.4,Ce,5.0,0,0.0,300.0,8.96,0.0,15.8,50.37,24.84,0.0,4020.0,2.0,60.6
4232,Pt,1.0,0,0.0,WI,CI,500,1.0,CeO2,ZrO2,0.6,0.4,Ce,5.0,0,0.0,300.0,8.96,0.0,15.8,50.37,24.84,0.0,4140.0,2.0,58.4
4233,Pt,1.0,0,0.0,WI,CI,500,1.0,CeO2,ZrO2,0.6,0.4,Ce,5.0,0,0.0,300.0,8.96,0.0,15.8,50.37,24.84,0.0,4440.0,2.0,60.4
4234,Pt,1.0,0,0.0,WI,CI,500,1.0,CeO2,ZrO2,0.6,0.4,Ce,5.0,0,0.0,300.0,8.96,0.0,15.8,50.37,24.84,0.0,4610.0,2.0,58.8
4235,Pt,1.0,0,0.0,WI,CI,500,1.0,CeO2,ZrO2,0.6,0.4,Ce,5.0,0,0.0,300.0,8.96,0.0,15.8,50.37,24.84,0.0,4890.0,2.0,56.1
4236,Pt,1.0,0,0.0,WI,CI,500,1.0,CeO2,ZrO2,0.6,0.4,Ce,5.0,0,0.0,300.0,8.96,0.0,15.8,50.37,24.84,0.0,5110.0,2.0,57.3
4237,Pt,1.0,0,0.0,WI,CI,500,1.0,CeO2,ZrO2,0.6,0.4,Ce,5.0,0,0.0,300.0,8.96,0.0,15.8,50.37,24.84,0.0,5350.0,2.0,58.1
4238,Pt,1.0,0,0.0,WI,SI,400,4.0,ACC,0,1.0,0.0,Ce,40.0,0,0.0,200.0,34.45,0.0,1.75,35.92,0.0,0.0,60.0,1.0,1.69
4239,Pt,1.0,0,0.0,WI,SI,400,4.0,ACC,0,1.0,0.0,Ce,40.0,0,0.0,220.0,34.45,0.0,1.75,35.92,0.0,0.0,60.0,1.0,3.38
4240,Pt,1.0,0,0.0,WI,SI,400,4.0,ACC,0,1.0,0.0,Ce,40.0,0,0.0,240.0,34.45,0.0,1.75,35.92,0.0,0.0,60.0,1.0,5.8
4241,Pt,1.0,0,0.0,WI,SI,400,4.0,ACC,0,1.0,0.0,Ce,40.0,0,0.0,260.0,34.45,0.0,1.75,35.92,0.0,0.0,60.0,1.0,12.1
4242,Pt,1.0,0,0.0,WI,SI,400,4.0,ACC,0,1.0,0.0,Ce,40.0,0,0.0,280.0,34.45,0.0,1.75,35.92,0.0,0.0,60.0,1.0,24.2
4243,Pt,1.0,0,0.0,WI,SI,400,4.0,ACC,0,1.0,0.0,Ce,40.0,0,0.0,300.0,34.45,0.0,1.75,35.92,0.0,0.0,60.0,1.0,46.6
4244,Pt,1.0,0,0.0,WI,SI,400,4.0,ACC,0,1.0,0.0,Ce,40.0,0,0.0,350.0,34.45,0.0,1.75,35.92,0.0,0.0,60.0,1.0,91.5
4245,Pt,1.0,0,0.0,WI,SI,400,4.0,ACC,0,1.0,0.0,Ce,30.0,0,0.0,200.0,34.45,0.0,1.75,35.92,0.0,0.0,60.0,1.0,1.45
4246,Pt,1.0,0,0.0,WI,SI,400,4.0,ACC,0,1.0,0.0,Ce,30.0,0,0.0,220.0,34.45,0.0,1.75,35.92,0.0,0.0,60.0,1.0,2.9
4247,Pt,1.0,0,0.0,WI,SI,400,4.0,ACC,0,1.0,0.0,Ce,30.0,0,0.0,240.0,34.45,0.0,1.75,35.92,0.0,0.0,60.0,1.0,4.83
4248,Pt,1.0,0,0.0,WI,SI,400,4.0,ACC,0,1.0,0.0,Ce,30.0,0,0.0,260.0,34.45,0.0,1.75,35.92,0.0,0.0,60.0,1.0,10.6
4249,Pt,1.0,0,0.0,WI,SI,400,4.0,ACC,0,1.0,0.0,Ce,30.0,0,0.0,280.0,34.45,0.0,1.75,35.92,0.0,0.0,60.0,1.0,21.5
4250,Pt,1.0,0,0.0,WI,SI,400,4.0,ACC,0,1.0,0.0,Ce,30.0,0,0.0,300.0,34.45,0.0,1.75,35.92,0.0,0.0,60.0,1.0,42.0
4251,Pt,1.0,0,0.0,WI,SI,400,4.0,ACC,0,1.0,0.0,Ce,30.0,0,0.0,350.0,34.45,0.0,1.75,35.92,0.0,0.0,60.0,1.0,91.8
4252,Pt,1.0,0,0.0,WI,SI,400,4.0,ACC,0,1.0,0.0,Ce,20.0,0,0.0,220.0,34.45,0.0,1.75,35.92,0.0,0.0,60.0,1.0,1.69
4253,Pt,1.0,0,0.0,WI,SI,400,4.0,ACC,0,1.0,0.0,Ce,20.0,0,0.0,240.0,34.45,0.0,1.75,35.92,0.0,0.0,60.0,1.0,3.38
4254,Pt,1.0,0,0.0,WI,SI,400,4.0,ACC,0,1.0,0.0,Ce,20.0,0,0.0,260.0,34.45,0.0,1.75,35.92,0.0,0.0,60.0,1.0,8.7
4255,Pt,1.0,0,0.0,WI,SI,400,4.0,ACC,0,1.0,0.0,Ce,20.0,0,0.0,280.0,34.45,0.0,1.75,35.92,0.0,0.0,60.0,1.0,19.3
4256,Pt,1.0,0,0.0,WI,SI,400,4.0,ACC,0,1.0,0.0,Ce,20.0,0,0.0,300.0,34.45,0.0,1.75,35.92,0.0,0.0,60.0,1.0,34.1
4257,Pt,1.0,0,0.0,WI,SI,400,4.0,ACC,0,1.0,0.0,Ce,20.0,0,0.0,350.0,34.45,0.0,1.75,35.92,0.0,0.0,60.0,1.0,89.9
4258,Pt,1.0,0,0.0,WI,0,400,4.0,CeO2,0,1.0,0.0,0,0.0,0,0.0,200.0,34.45,0.0,1.75,35.92,0.0,0.0,60.0,1.0,1.93
4259,Pt,1.0,0,0.0,WI,0,400,4.0,CeO2,0,1.0,0.0,0,0.0,0,0.0,220.0,34.45,0.0,1.75,35.92,0.0,0.0,60.0,1.0,3.62
4260,Pt,1.0,0,0.0,WI,0,400,4.0,CeO2,0,1.0,0.0,0,0.0,0,0.0,240.0,34.45,0.0,1.75,35.92,0.0,0.0,60.0,1.0,7.25
4261,Pt,1.0,0,0.0,WI,0,400,4.0,CeO2,0,1.0,0.0,0,0.0,0,0.0,260.0,34.45,0.0,1.75,35.92,0.0,0.0,60.0,1.0,16.2
4262,Pt,1.0,0,0.0,WI,0,400,4.0,CeO2,0,1.0,0.0,0,0.0,0,0.0,280.0,34.45,0.0,1.75,35.92,0.0,0.0,60.0,1.0,31.2
4263,Pt,1.0,0,0.0,WI,0,400,4.0,CeO2,0,1.0,0.0,0,0.0,0,0.0,300.0,34.45,0.0,1.75,35.92,0.0,0.0,60.0,1.0,50.0
4264,Pt,1.0,0,0.0,WI,0,400,4.0,CeO2,0,1.0,0.0,0,0.0,0,0.0,350.0,34.45,0.0,1.75,35.92,0.0,0.0,60.0,1.0,71.0
4265,Pt,1.0,0,0.0,WI,0,400,4.0,ACC,0,1.0,0.0,0,0.0,0,0.0,240.0,34.45,0.0,1.75,35.92,0.0,0.0,60.0,1.0,0.966
4266,Pt,1.0,0,0.0,WI,0,400,4.0,ACC,0,1.0,0.0,0,0.0,0,0.0,260.0,34.45,0.0,1.75,35.92,0.0,0.0,60.0,1.0,0.966
4267,Pt,1.0,0,0.0,WI,0,400,4.0,ACC,0,1.0,0.0,0,0.0,0,0.0,280.0,34.45,0.0,1.75,35.92,0.0,0.0,60.0,1.0,1.21
4268,Pt,1.0,0,0.0,WI,0,400,4.0,ACC,0,1.0,0.0,0,0.0,0,0.0,300.0,34.45,0.0,1.75,35.92,0.0,0.0,60.0,1.0,1.45
4269,Pt,1.0,0,0.0,WI,0,400,4.0,ACC,0,1.0,0.0,0,0.0,0,0.0,350.0,34.45,0.0,1.75,35.92,0.0,0.0,60.0,1.0,1.69
4270,Pt,1.0,0,0.0,WI,SCT,400,3.0,CeO2,0,1.0,0.0,0,0.0,0,0.0,201.0,0.0,0.0,2.0,10.7,0.0,0.0,60.0,1.0,1.93
4271,Pt,1.0,0,0.0,WI,SCT,400,3.0,CeO2,0,1.0,0.0,0,0.0,0,0.0,249.0,0.0,0.0,2.0,10.7,0.0,0.0,60.0,1.0,2.05
4272,Pt,1.0,0,0.0,WI,SCT,400,3.0,CeO2,0,1.0,0.0,0,0.0,0,0.0,274.0,0.0,0.0,2.0,10.7,0.0,0.0,60.0,1.0,5.27
4273,Pt,1.0,0,0.0,WI,SCT,400,3.0,CeO2,0,1.0,0.0,0,0.0,0,0.0,286.0,0.0,0.0,2.0,10.7,0.0,0.0,60.0,1.0,9.64
4274,Pt,1.0,0,0.0,WI,SCT,400,3.0,CeO2,0,1.0,0.0,0,0.0,0,0.0,296.0,0.0,0.0,2.0,10.7,0.0,0.0,60.0,1.0,18.3
4275,Pt,1.0,0,0.0,WI,SCT,400,3.0,CeO2,0,1.0,0.0,0,0.0,0,0.0,301.0,0.0,0.0,2.0,10.7,0.0,0.0,60.0,1.0,24.7
4276,Pt,1.0,0,0.0,WI,SCT,400,3.0,CeO2,0,1.0,0.0,0,0.0,0,0.0,320.0,0.0,0.0,2.0,10.7,0.0,0.0,60.0,1.0,24.7
4277,Pt,1.0,0,0.0,WI,SCT,400,3.0,CeO2,0,1.0,0.0,0,0.0,0,0.0,337.0,0.0,0.0,2.0,10.7,0.0,0.0,60.0,1.0,23.2
4278,Pt,1.0,0,0.0,WI,SCT,400,3.0,CeO2,0,1.0,0.0,0,0.0,0,0.0,350.0,0.0,0.0,2.0,10.7,0.0,0.0,60.0,1.0,22.8
4279,Pt,1.0,0,0.0,WI,SCT,400,3.0,CeO2,0,1.0,0.0,0,0.0,0,0.0,226.0,0.0,0.0,2.0,10.7,0.0,0.0,60.0,1.0,1.6
4280,Pt,1.0,0,0.0,IWI,0,500,6.0,CeO2,ZrO2,0.8,0.2,0,0.0,0,0.0,199.0,43.0,0.0,6.4,28.4,7.1,0.7,60.0,2.54,6.67
4281,Pt,1.0,0,0.0,IWI,0,500,6.0,CeO2,ZrO2,0.8,0.2,0,0.0,0,0.0,240.0,43.0,0.0,6.4,28.4,7.1,0.7,60.0,2.54,20.7
4282,Pt,1.0,0,0.0,IWI,0,500,6.0,CeO2,ZrO2,0.8,0.2,0,0.0,0,0.0,280.0,43.0,0.0,6.4,28.4,7.1,0.7,60.0,2.54,69.9
4283,Pt,1.0,0,0.0,IWI,0,500,6.0,CeO2,ZrO2,0.8,0.2,0,0.0,0,0.0,320.0,43.0,0.0,6.4,28.4,7.1,0.7,60.0,2.54,86.2
4284,Pt,1.0,0,0.0,IWI,0,500,6.0,CeO2,ZrO2,0.8,0.2,0,0.0,0,0.0,360.0,43.0,0.0,6.4,28.4,7.1,0.7,60.0,2.54,79.9
4285,Pt,1.0,0,0.0,IWI,0,500,6.0,ZrO2,CeO2,0.8,0.2,0,0.0,0,0.0,200.0,43.0,0.0,6.4,28.4,7.1,0.7,60.0,6.25,4.24
4286,Pt,1.0,0,0.0,IWI,0,500,6.0,ZrO2,CeO2,0.8,0.2,0,0.0,0,0.0,240.0,43.0,0.0,6.4,28.4,7.1,0.7,60.0,6.25,4.97
4287,Pt,1.0,0,0.0,IWI,0,500,6.0,ZrO2,CeO2,0.8,0.2,0,0.0,0,0.0,280.0,43.0,0.0,6.4,28.4,7.1,0.7,60.0,6.25,17.1
4288,Pt,1.0,0,0.0,IWI,0,500,6.0,ZrO2,CeO2,0.8,0.2,0,0.0,0,0.0,320.0,43.0,0.0,6.4,28.4,7.1,0.7,60.0,6.25,44.7
4289,Pt,1.0,0,0.0,IWI,0,500,6.0,ZrO2,CeO2,0.8,0.2,0,0.0,0,0.0,360.0,43.0,0.0,6.4,28.4,7.1,0.7,60.0,6.25,66.1
4290,Ru,0.67,0,0.0,IWI,0,25,0.0,CeO2,Tb4O7,0.8,0.2,0,0.0,0,0.0,66.8,0.0,0.0,1.0,2.0,0.0,0.0,60.0,1.0,4.31
4291,Ru,0.67,0,0.0,IWI,0,25,0.0,CeO2,Tb4O7,0.8,0.2,0,0.0,0,0.0,106.0,0.0,0.0,1.0,2.0,0.0,0.0,60.0,1.0,6.85
4292,Ru,0.67,0,0.0,IWI,0,25,0.0,CeO2,Tb4O7,0.8,0.2,0,0.0,0,0.0,160.0,0.0,0.0,1.0,2.0,0.0,0.0,60.0,1.0,7.05
4293,Ru,0.67,0,0.0,IWI,0,25,0.0,CeO2,Tb4O7,0.8,0.2,0,0.0,0,0.0,177.0,0.0,0.0,1.0,2.0,0.0,0.0,60.0,1.0,12.9
4294,Ru,0.67,0,0.0,IWI,0,25,0.0,CeO2,Tb4O7,0.8,0.2,0,0.0,0,0.0,188.0,0.0,0.0,1.0,2.0,0.0,0.0,60.0,1.0,19.0
4295,Ru,0.67,0,0.0,IWI,0,25,0.0,CeO2,Tb4O7,0.8,0.2,0,0.0,0,0.0,200.0,0.0,0.0,1.0,2.0,0.0,0.0,60.0,1.0,28.8
4296,Ru,0.67,0,0.0,IWI,0,25,0.0,CeO2,Tb4O7,0.8,0.2,0,0.0,0,0.0,208.0,0.0,0.0,1.0,2.0,0.0,0.0,60.0,1.0,36.4
4297,Ru,0.67,0,0.0,IWI,0,25,0.0,CeO2,Tb4O7,0.8,0.2,0,0.0,0,0.0,217.0,0.0,0.0,1.0,2.0,0.0,0.0,60.0,1.0,46.8
4298,Ru,0.67,0,0.0,IWI,0,25,0.0,CeO2,Tb4O7,0.8,0.2,0,0.0,0,0.0,221.0,0.0,0.0,1.0,2.0,0.0,0.0,60.0,1.0,52.4
4299,Ru,0.67,0,0.0,IWI,0,25,0.0,CeO2,Tb4O7,0.8,0.2,0,0.0,0,0.0,225.0,0.0,0.0,1.0,2.0,0.0,0.0,60.0,1.0,59.1
4300,Ru,0.67,0,0.0,IWI,0,25,0.0,CeO2,Tb4O7,0.8,0.2,0,0.0,0,0.0,231.0,0.0,0.0,1.0,2.0,0.0,0.0,60.0,1.0,65.9
4301,Ru,0.67,0,0.0,IWI,0,25,0.0,CeO2,Tb4O7,0.8,0.2,0,0.0,0,0.0,237.0,0.0,0.0,1.0,2.0,0.0,0.0,60.0,1.0,72.2
4302,Ru,0.67,0,0.0,IWI,0,25,0.0,CeO2,Tb4O7,0.8,0.2,0,0.0,0,0.0,243.0,0.0,0.0,1.0,2.0,0.0,0.0,60.0,1.0,78.1
4303,Ru,0.67,0,0.0,IWI,0,25,0.0,CeO2,Tb4O7,0.8,0.2,0,0.0,0,0.0,250.0,0.0,0.0,1.0,2.0,0.0,0.0,60.0,1.0,84.0
4304,Ru,0.67,0,0.0,IWI,0,25,0.0,CeO2,Tb4O7,0.8,0.2,0,0.0,0,0.0,260.0,0.0,0.0,1.0,2.0,0.0,0.0,60.0,1.0,89.8
4305,Ru,0.67,0,0.0,IWI,0,25,0.0,CeO2,Tb4O7,0.8,0.2,0,0.0,0,0.0,268.0,0.0,0.0,1.0,2.0,0.0,0.0,60.0,1.0,96.9
4306,Ru,0.67,0,0.0,IWI,0,25,0.0,CeO2,Tb4O7,0.8,0.2,0,0.0,0,0.0,287.0,0.0,0.0,1.0,2.0,0.0,0.0,60.0,1.0,100.0
4307,Ru,0.67,0,0.0,IWI,0,25,0.0,CeO2,Tb4O7,0.8,0.2,0,0.0,0,0.0,320.0,0.0,0.0,1.0,2.0,0.0,0.0,60.0,1.0,100.0
4308,Ru,0.67,0,0.0,IWI,0,25,0.0,CeO2,Tb4O7,0.8,0.2,0,0.0,0,0.0,348.0,0.0,0.0,1.0,2.0,0.0,0.0,60.0,1.0,100.0
4309,Ru,0.67,0,0.0,IWI,0,25,0.0,CeO2,Tb4O7,0.8,0.2,0,0.0,0,0.0,379.0,0.0,0.0,1.0,2.0,0.0,0.0,60.0,1.0,100.0
4310,Ru,0.67,0,0.0,IWI,0,25,0.0,CeO2,Tb4O7,0.8,0.2,0,0.0,0,0.0,413.0,0.0,0.0,1.0,2.0,0.0,0.0,60.0,1.0,100.0
4311,Ru,0.67,0,0.0,IWI,0,25,0.0,CeO2,Tb4O7,0.8,0.2,0,0.0,0,0.0,443.0,0.0,0.0,1.0,2.0,0.0,0.0,60.0,1.0,100.0
4312,Ru,2.74,0,0.0,IWI,0,25,0.0,Al2O3,Tb4O7,0.95,0.0084,0,0.0,0,0.0,51.7,0.0,0.0,1.0,2.0,0.0,0.0,60.0,1.0,0.0
4313,Ru,2.74,0,0.0,IWI,0,25,0.0,Al2O3,Tb4O7,0.95,0.0084,0,0.0,0,0.0,82.9,0.0,0.0,1.0,2.0,0.0,0.0,60.0,1.0,0.0
4314,Ru,2.74,0,0.0,IWI,0,25,0.0,Al2O3,Tb4O7,0.95,0.0084,0,0.0,0,0.0,133.0,0.0,0.0,1.0,2.0,0.0,0.0,60.0,1.0,0.0
4315,Ru,2.74,0,0.0,IWI,0,25,0.0,Al2O3,Tb4O7,0.95,0.0084,0,0.0,0,0.0,195.0,0.0,0.0,1.0,2.0,0.0,0.0,60.0,1.0,0.978
4316,Ru,2.74,0,0.0,IWI,0,25,0.0,Al2O3,Tb4O7,0.95,0.0084,0,0.0,0,0.0,224.0,0.0,0.0,1.0,2.0,0.0,0.0,60.0,1.0,3.13
4317,Ru,2.74,0,0.0,IWI,0,25,0.0,Al2O3,Tb4O7,0.95,0.0084,0,0.0,0,0.0,241.0,0.0,0.0,1.0,2.0,0.0,0.0,60.0,1.0,6.85
4318,Ru,2.74,0,0.0,IWI,0,25,0.0,Al2O3,Tb4O7,0.95,0.0084,0,0.0,0,0.0,251.0,0.0,0.0,1.0,2.0,0.0,0.0,60.0,1.0,10.6
4319,Ru,2.74,0,0.0,IWI,0,25,0.0,Al2O3,Tb4O7,0.95,0.0084,0,0.0,0,0.0,256.0,0.0,0.0,1.0,2.0,0.0,0.0,60.0,1.0,13.1
4320,Ru,2.74,0,0.0,IWI,0,25,0.0,Al2O3,Tb4O7,0.95,0.0084,0,0.0,0,0.0,259.0,0.0,0.0,1.0,2.0,0.0,0.0,60.0,1.0,16.0
4321,Ru,2.74,0,0.0,IWI,0,25,0.0,Al2O3,Tb4O7,0.95,0.0084,0,0.0,0,0.0,267.0,0.0,0.0,1.0,2.0,0.0,0.0,60.0,1.0,20.9
4322,Ru,2.74,0,0.0,IWI,0,25,0.0,Al2O3,Tb4O7,0.95,0.0084,0,0.0,0,0.0,273.0,0.0,0.0,1.0,2.0,0.0,0.0,60.0,1.0,25.6
4323,Ru,2.74,0,0.0,IWI,0,25,0.0,Al2O3,Tb4O7,0.95,0.0084,0,0.0,0,0.0,278.0,0.0,0.0,1.0,2.0,0.0,0.0,60.0,1.0,30.7
4324,Ru,2.74,0,0.0,IWI,0,25,0.0,Al2O3,Tb4O7,0.95,0.0084,0,0.0,0,0.0,282.0,0.0,0.0,1.0,2.0,0.0,0.0,60.0,1.0,36.0
4325,Ru,2.74,0,0.0,IWI,0,25,0.0,Al2O3,Tb4O7,0.95,0.0084,0,0.0,0,0.0,286.0,0.0,0.0,1.0,2.0,0.0,0.0,60.0,1.0,41.7
4326,Ru,2.74,0,0.0,IWI,0,25,0.0,Al2O3,Tb4O7,0.95,0.0084,0,0.0,0,0.0,290.0,0.0,0.0,1.0,2.0,0.0,0.0,60.0,1.0,49.9
4327,Ru,2.74,0,0.0,IWI,0,25,0.0,Al2O3,Tb4O7,0.95,0.0084,0,0.0,0,0.0,292.0,0.0,0.0,1.0,2.0,0.0,0.0,60.0,1.0,57.3
4328,Ru,2.74,0,0.0,IWI,0,25,0.0,Al2O3,Tb4O7,0.95,0.0084,0,0.0,0,0.0,295.0,0.0,0.0,1.0,2.0,0.0,0.0,60.0,1.0,61.8
4329,Ru,2.74,0,0.0,IWI,0,25,0.0,Al2O3,Tb4O7,0.95,0.0084,0,0.0,0,0.0,299.0,0.0,0.0,1.0,2.0,0.0,0.0,60.0,1.0,70.3
4330,Ru,2.74,0,0.0,IWI,0,25,0.0,Al2O3,Tb4O7,0.95,0.0084,0,0.0,0,0.0,299.0,0.0,0.0,1.0,2.0,0.0,0.0,60.0,1.0,77.3
4331,Ru,2.74,0,0.0,IWI,0,25,0.0,Al2O3,Tb4O7,0.95,0.0084,0,0.0,0,0.0,301.0,0.0,0.0,1.0,2.0,0.0,0.0,60.0,1.0,86.7
4332,Ru,2.74,0,0.0,IWI,0,25,0.0,Al2O3,Tb4O7,0.95,0.0084,0,0.0,0,0.0,306.0,0.0,0.0,1.0,2.0,0.0,0.0,60.0,1.0,95.1
4333,Ru,2.74,0,0.0,IWI,0,25,0.0,Al2O3,Tb4O7,0.95,0.0084,0,0.0,0,0.0,330.0,0.0,0.0,1.0,2.0,0.0,0.0,60.0,1.0,99.8
4334,Ru,2.74,0,0.0,IWI,0,25,0.0,Al2O3,Tb4O7,0.95,0.0084,0,0.0,0,0.0,357.0,0.0,0.0,1.0,2.0,0.0,0.0,60.0,1.0,100.0
4335,Ru,2.74,0,0.0,IWI,0,25,0.0,Al2O3,Tb4O7,0.95,0.0084,0,0.0,0,0.0,394.0,0.0,0.0,1.0,2.0,0.0,0.0,60.0,1.0,100.0
4336,Ru,2.84,0,0.0,IWI,0,25,0.0,Al2O3,0,1.0,0.0,0,0.0,0,0.0,89.1,0.0,0.0,1.0,2.0,0.0,0.0,60.0,1.0,1.76
4337,Ru,2.84,0,0.0,IWI,0,25,0.0,Al2O3,0,1.0,0.0,0,0.0,0,0.0,168.0,0.0,0.0,1.0,2.0,0.0,0.0,60.0,1.0,1.17
4338,Ru,2.84,0,0.0,IWI,0,25,0.0,Al2O3,0,1.0,0.0,0,0.0,0,0.0,219.0,0.0,0.0,1.0,2.0,0.0,0.0,60.0,1.0,3.13
4339,Ru,2.84,0,0.0,IWI,0,25,0.0,Al2O3,0,1.0,0.0,0,0.0,0,0.0,250.0,0.0,0.0,1.0,2.0,0.0,0.0,60.0,1.0,9.0
4340,Ru,2.84,0,0.0,IWI,0,25,0.0,Al2O3,0,1.0,0.0,0,0.0,0,0.0,265.0,0.0,0.0,1.0,2.0,0.0,0.0,60.0,1.0,14.1
4341,Ru,2.84,0,0.0,IWI,0,25,0.0,Al2O3,0,1.0,0.0,0,0.0,0,0.0,273.0,0.0,0.0,1.0,2.0,0.0,0.0,60.0,1.0,18.8
4342,Ru,2.84,0,0.0,IWI,0,25,0.0,Al2O3,0,1.0,0.0,0,0.0,0,0.0,280.0,0.0,0.0,1.0,2.0,0.0,0.0,60.0,1.0,24.9
4343,Ru,2.84,0,0.0,IWI,0,25,0.0,Al2O3,0,1.0,0.0,0,0.0,0,0.0,286.0,0.0,0.0,1.0,2.0,0.0,0.0,60.0,1.0,30.5
4344,Ru,2.84,0,0.0,IWI,0,25,0.0,Al2O3,0,1.0,0.0,0,0.0,0,0.0,290.0,0.0,0.0,1.0,2.0,0.0,0.0,60.0,1.0,36.4
4345,Ru,2.84,0,0.0,IWI,0,25,0.0,Al2O3,0,1.0,0.0,0,0.0,0,0.0,297.0,0.0,0.0,1.0,2.0,0.0,0.0,60.0,1.0,46.2
4346,Ru,2.84,0,0.0,IWI,0,25,0.0,Al2O3,0,1.0,0.0,0,0.0,0,0.0,300.0,0.0,0.0,1.0,2.0,0.0,0.0,60.0,1.0,56.8
4347,Ru,2.84,0,0.0,IWI,0,25,0.0,Al2O3,0,1.0,0.0,0,0.0,0,0.0,303.0,0.0,0.0,1.0,2.0,0.0,0.0,60.0,1.0,62.8
4348,Ru,2.84,0,0.0,IWI,0,25,0.0,Al2O3,0,1.0,0.0,0,0.0,0,0.0,305.0,0.0,0.0,1.0,2.0,0.0,0.0,60.0,1.0,69.7
4349,Ru,2.84,0,0.0,IWI,0,25,0.0,Al2O3,0,1.0,0.0,0,0.0,0,0.0,306.0,0.0,0.0,1.0,2.0,0.0,0.0,60.0,1.0,76.3
4350,Ru,2.84,0,0.0,IWI,0,25,0.0,Al2O3,0,1.0,0.0,0,0.0,0,0.0,308.0,0.0,0.0,1.0,2.0,0.0,0.0,60.0,1.0,83.6
4351,Ru,2.84,0,0.0,IWI,0,25,0.0,Al2O3,0,1.0,0.0,0,0.0,0,0.0,309.0,0.0,0.0,1.0,2.0,0.0,0.0,60.0,1.0,89.8
4352,Ru,2.84,0,0.0,IWI,0,25,0.0,Al2O3,0,1.0,0.0,0,0.0,0,0.0,312.0,0.0,0.0,1.0,2.0,0.0,0.0,60.0,1.0,94.7
4353,Ru,2.84,0,0.0,IWI,0,25,0.0,Al2O3,0,1.0,0.0,0,0.0,0,0.0,330.0,0.0,0.0,1.0,2.0,0.0,0.0,60.0,1.0,96.3
4354,Ru,2.84,0,0.0,IWI,0,25,0.0,Al2O3,0,1.0,0.0,0,0.0,0,0.0,355.0,0.0,0.0,1.0,2.0,0.0,0.0,60.0,1.0,95.7
4355,Ru,2.84,0,0.0,IWI,0,25,0.0,Al2O3,0,1.0,0.0,0,0.0,0,0.0,373.0,0.0,0.0,1.0,2.0,0.0,0.0,60.0,1.0,94.1
4356,Ru,2.84,0,0.0,IWI,0,25,0.0,Al2O3,0,1.0,0.0,0,0.0,0,0.0,389.0,0.0,0.0,1.0,2.0,0.0,0.0,60.0,1.0,92.4
4357,Ru,2.84,0,0.0,IWI,0,25,0.0,Al2O3,0,1.0,0.0,0,0.0,0,0.0,402.0,0.0,0.0,1.0,2.0,0.0,0.0,60.0,1.0,90.8
4358,Ru,2.84,0,0.0,IWI,0,25,0.0,Al2O3,0,1.0,0.0,0,0.0,0,0.0,424.0,0.0,0.0,1.0,2.0,0.0,0.0,60.0,1.0,87.3
4359,Ru,2.84,0,0.0,IWI,0,25,0.0,Al2O3,0,1.0,0.0,0,0.0,0,0.0,444.0,0.0,0.0,1.0,2.0,0.0,0.0,60.0,1.0,84.3
