Repository: hych0/WGSR

# WGSR

## Accronyms for  catalyst preparation methods:
- incipient to wetness impregnation (IWI)
- wet impregnation (WI)
- co-impregnation (CI)
- sequential impregnation (SI)
- sol-gel precipitation (SGP)
- co-precipitation (CP)

- homogenous deposition precipitation (HDP)
- Urea Gelation co-precipitation (UGC)
- solution combustion technique (SCT)
- flame spray pyrolysis (FSP)
- micro emulsion (ME)
- deposition precipitation (DP)

## Features
- Base Metal (wt %): Pt	Au	Ru	Rh	Ir	Cu	Pd				
- Catalyst Preparation Method: IWI	WI	CI	SI	SGP	CP	HDP	UGC	SCT	FSP	ME	DP									
- Calcination conditions: Calc T (oC)	Calc T. (hr)
- Support type:	Al2O3	MgO	CeO2	TiO2	ZEO	MnO	Y203	ZrO2	HAP	ACC	Tb4O7	HfO2	La2O3	Co3O4	ThO2	SiO2	Fe2O3	Sm2O3	Gd2O3	Yb2O3	CaO								
- Promoter type and weight %: Li	Ce	Co	Mg	Fe	Mn	Zr	K	Ni	Ca	Cs	V	Rb	Y	Na	La	Gd	Yb	Zn	Re	Ti	Cr	Ho	Nd	Tm	Sm	Er	Sr	YSZ		
- Operating Conditions: Temperature (C)	H2 vol.%	O2 vol.%	CO vol.%	H2O vol.%	CO2 vol.%	CH4 vol.%	TOS (min)	F/W (mg.min/ml)
- Output: CO Conversion

Pre-pruned:
Post-pruned (Cost Complexity):

File: WGSR.xlsx - Sheet1.csv (part 1 of 20)
Base Metal (wt %),,,,,,,Catalyst Preparation Method,,,,,,,,,,,,Calcination conditions,,Support type,,,,,,,,,,,,,,,,,,,,,Promoter type and weight %,,,,,,,,,,,,,,,,,,,,,,,,,,,,,Operating Conditions,,,,,,,,,Output
Pt,Au,Ru,Rh,Ir,Cu,Pd,IWI,WI,CI,SI,SGP,CP,HDP,UGC,SCT,FSP,ME,DP,Calc T (oC),Calc T. (hr),Al2O3,MgO,CeO2,TiO2,ZEO,MnO,Y203,ZrO2,HAP,ACC,Tb4O7,HfO2,La2O3,Co3O4,ThO2,SiO2,Fe2O3,Sm2O3,Gd2O3,Yb2O3,CaO,Li,Ce,Co,Mg,Fe,Mn,Zr,K,Ni,Ca,Cs,V,Rb,Y,Na,La,Gd,Yb,Zn,Re,Ti,Cr,Ho,Nd,Tm,Sm,Er,Sr,YSZ,Temperature (C),H2 vol.%,O2 vol.%,CO vol.%,H2O vol.%,CO2 vol.%,CH4 vol.%,TOS (min),F/W (mg.min/ml),CO Conversion
0,1,0,0,0,0,0,0,0,0,0,0,0,0,0,0,0,0,1,25,0,0,0,1,0,0,0,0,0,0,0,0,0,0,0,0,0,0,0,0,0,0,0,0,0,0,0,0,0,0,0,0,0,0,0,0,0,0,0,0,0,0,0,0,0,0,0,0,0,0,0,140,0,0,4.498,30.6,0,0,60,2,7.6
0,3,0,0,0,0,0,0,0,0,0,0,0,0,0,0,0,0,1,25,0,0,0,1,0,0,0,0,0,0,0,0,0,0,0,0,0,0,0,0,0,0,0,0,0,0,0,0,0,0,0,0,0,0,0,0,0,0,0,0,0,0,0,0,0,0,0,0,0,0,0,140,0,0,4.498,30.6,0,0,60,2,11.1
0,5,0,0,0,0,0,0,0,0,0,0,0,0,0,0,0,0,1,25,0,0,0,1,0,0,0,0,0,0,0,0,0,0,0,0,0,0,0,0,0,0,0,0,0,0,0,0,0,0,0,0,0,0,0,0,0,0,0,0,0,0,0,0,0,0,0,0,0,0,0,140,0,0,4.498,30.6,0,0,60,2,18
0,1,0,0,0,0,0,0,0,0,0,0,0,0,0,0,0,0,1,25,0,0,0,1,0,0,0,0,0,0,0,0,0,0,0,0,0,0,0,0,0,0,0,0,0,0,0,0,0,0,0,0,0,0,0,0,0,0,0,0,0,0,0,0,0,0,0,0,0,0,0,170,0,0,4.498,30.6,0,0,60,2,13.2
0,3,0,0,0,0,0,0,0,0,0,0,0,0,0,0,0,0,1,25,0,0,0,1,0,0,0,0,0,0,0,0,0,0,0,0,0,0,0,0,0,0,0,0,0,0,0,0,0,0,0,0,0,0,0,0,0,0,0,0,0,0,0,0,0,0,0,0,0,0,0,170,0,0,4.498,30.6,0,0,60,2,26.3
0,5,0,0,0,0,0,0,0,0,0,0,0,0,0,0,0,0,1,25,0,0,0,1,0,0,0,0,0,0,0,0,0,0,0,0,0,0,0,0,0,0,0,0,0,0,0,0,0,0,0,0,0,0,0,0,0,0,0,0,0,0,0,0,0,0,0,0,0,0,0,170,0,0,4.498,30.6,0,0,60,2,32.1
0,1,0,0,0,0,0,0,0,0,0,0,0,0,0,0,0,0,1,25,0,0,0,1,0,0,0,0,0,0,0,0,0,0,0,0,0,0,0,0,0,0,0,0,0,0,0,0,0,0,0,0,0,0,0,0,0,0,0,0,0,0,0,0,0,0,0,0,0,0,0,200,0,0,4.498,30.6,0,0,60,2,25.6
0,3,0,0,0,0,0,0,0,0,0,0,0,0,0,0,0,0,1,25,0,0,0,1,0,0,0,0,0,0,0,0,0,0,0,0,0,0,0,0,0,0,0,0,0,0,0,0,0,0,0,0,0,0,0,0,0,0,0,0,0,0,0,0,0,0,0,0,0,0,0,200,0,0,4.498,30.6,0,0,60,2,49.4
0,5,0,0,0,0,0,0,0,0,0,0,0,0,0,0,0,0,1,25,0,0,0,1,0,0,0,0,0,0,0,0,0,0,0,0,0,0,0,0,0,0,0,0,0,0,0,0,0,0,0,0,0,0,0,0,0,0,0,0,0,0,0,0,0,0,0,0,0,0,0,200,0,0,4.498,30.6,0,0,60,2,53.5
0,1,0,0,0,0,0,0,0,0,0,0,0,0,0,0,0,0,1,25,0,0,0,1,0,0,0,0,0,0,0,0,0,0,0,0,0,0,0,0,0,0,0,0,0,0,0,0,0,0,0,0,0,0,0,0,0,0,0,0,0,0,0,0,0,0,0,0,0,0,0,230,0,0,4.498,30.6,0,0,60,2,58.9
0,3,0,0,0,0,0,0,0,0,0,0,0,0,0,0,0,0,1,25,0,0,0,1,0,0,0,0,0,0,0,0,0,0,0,0,0,0,0,0,0,0,0,0,0,0,0,0,0,0,0,0,0,0,0,0,0,0,0,0,0,0,0,0,0,0,0,0,0,0,0,230,0,0,4.498,30.6,0,0,60,2,69.1
0,5,0,0,0,0,0,0,0,0,0,0,0,0,0,0,0,0,1,25,0,0,0,1,0,0,0,0,0,0,0,0,0,0,0,0,0,0,0,0,0,0,0,0,0,0,0,0,0,0,0,0,0,0,0,0,0,0,0,0,0,0,0,0,0,0,0,0,0,0,0,230,0,0,4.498,30.6,0,0,60,2,76.4
0,1,0,0,0,0,0,0,0,0,0,0,0,0,0,0,0,0,1,25,0,0,0,1,0,0,0,0,0,0,0,0,0,0,0,0,0,0,0,0,0,0,0,0,0,0,0,0,0,0,0,0,0,0,0,0,0,0,0,0,0,0,0,0,0,0,0,0,0,0,0,260,0,0,4.498,30.6,0,0,60,2,81
0,3,0,0,0,0,0,0,0,0,0,0,0,0,0,0,0,0,1,25,0,0,0,1,0,0,0,0,0,0,0,0,0,0,0,0,0,0,0,0,0,0,0,0,0,0,0,0,0,0,0,0,0,0,0,0,0,0,0,0,0,0,0,0,0,0,0,0,0,0,0,260,0,0,4.498,30.6,0,0,60,2,87.5
0,5,0,0,0,0,0,0,0,0,0,0,0,0,0,0,0,0,1,25,0,0,0,1,0,0,0,0,0,0,0,0,0,0,0,0,0,0,0,0,0,0,0,0,0,0,0,0,0,0,0,0,0,0,0,0,0,0,0,0,0,0,0,0,0,0,0,0,0,0,0,260,0,0,4.498,30.6,0,0,60,2,89.7
0,1,0,0,0,0,0,0,0,0,0,0,0,0,0,0,0,0,1,25,0,0,0,1,0,0,0,0,0,0,0,0,0,0,0,0,0,0,0,0,0,0,0,0,0,0,0,0,0,0,0,0,0,0,0,0,0,0,0,0,0,0,0,0,0,0,0,0,0,0,0,290,0,0,4.498,30.6,0,0,60,2,90
0,3,0,0,0,0,0,0,0,0,0,0,0,0,0,0,0,0,1,25,0,0,0,1,0,0,0,0,0,0,0,0,0,0,0,0,0,0,0,0,0,0,0,0,0,0,0,0,0,0,0,0,0,0,0,0,0,0,0,0,0,0,0,0,0,0,0,0,0,0,0,290,0,0,4.498,30.6,0,0,60,2,93.2
0,5,0,0,0,0,0,0,0,0,0,0,0,0,0,0,0,0,1,25,0,0,0,1,0,0,0,0,0,0,0,0,0,0,0,0,0,0,0,0,0,0,0,0,0,0,0,0,0,0,0,0,0,0,0,0,0,0,0,0,0,0,0,0,0,0,0,0,0,0,0,290,0,0,4.498,30.6,0,0,60,2,94.9
0,1,0,0,0,0,0,0,0,0,0,0,0,0,0,0,0,0,1,25,0,0,0,1,0,0,0,0,0,0,0,0,0,0,0,0,0,0,0,0,0,0,0,0,0,0,0,0,0,0,0,0,0,0,0,0,0,0,0,0,0,0,0,0,0,0,0,0,0,0,0,320,0,0,4.498,30.6,0,0,60,2,92
0,3,0,0,0,0,0,0,0,0,0,0,0,0,0,0,0,0,1,25,0,0,0,1,0,0,0,0,0,0,0,0,0,0,0,0,0,0,0,0,0,0,0,0,0,0,0,0,0,0,0,0,0,0,0,0,0,0,0,0,0,0,0,0,0,0,0,0,0,0,0,320,0,0,4.498,30.6,0,0,60,2,93.3
0,5,0,0,0,0,0,0,0,0,0,0,0,0,0,0,0,0,1,25,0,0,0,1,0,0,0,0,0,0,0,0,0,0,0,0,0,0,0,0,0,0,0,0,0,0,0,0,0,0,0,0,0,0,0,0,0,0,0,0,0,0,0,0,0,0,0,0,0,0,0,320,0,0,4.498,30.6,0,0,60,2,95.8
0,1,0,0,0,0,0,0,0,0,0,0,0,0,0,0,0,0,1,25,0,0,0,1,0,0,0,0,0,0,0,0,0,0,0,0,0,0,0,0,0,0,0,0,0,0,0,0,0,0,0,0,0,0,0,0,0,0,0,0,0,0,0,0,0,0,0,0,0,0,0,350,0,0,4.498,30.6,0,0,60,2,93.1
0,3,0,0,0,0,0,0,0,0,0,0,0,0,0,0,0,0,1,25,0,0,0,1,0,0,0,0,0,0,0,0,0,0,0,0,0,0,0,0,0,0,0,0,0,0,0,0,0,0,0,0,0,0,0,0,0,0,0,0,0,0,0,0,0,0,0,0,0,0,0,350,0,0,4.498,30.6,0,0,60,2,93.3
0,5,0,0,0,0,0,0,0,0,0,0,0,0,0,0,0,0,1,25,0,0,0,1,0,0,0,0,0,0,0,0,0,0,0,0,0,0,0,0,0,0,0,0,0,0,0,0,0,0,0,0,0,0,0,0,0,0,0,0,0,0,0,0,0,0,0,0,0,0,0,350,0,0,4.498,30.6,0,0,60,2,95.8
0,1,0,0,0,0,0,0,0,0,0,0,0,0,0,0,0,0,1,25,0,0,0,1,0,0,0,0,0,0,0,0,0,0,0,0,0,0,0,0,0,0,0,0,0,0,0,0,0,0,0,0,0,0,0,0,0,0,0,0,0,0,0,0,0,0,0,0,0,0,0,200,0,0,4.498,30.6,0,0,60,2,57.7
0,1,0,0,0,0,0,0,0,0,0,0,0,0,0,0,0,0,1,25,0,0,0,1,0,0,0,0,0,0,0,0,0,0,0,0,0,0,0,0,0,0,0,0,0,0,0,0,0,0,0,0,0,0,0,0,0,0,0,0,0,0,0,0,0,0,0,0,0,0,0,200,0,0,4.498,30.6,0,0,60,1.04,40.2
0,1,0,0,0,0,0,0,0,0,0,0,0,0,0,0,0,0,1,25,0,0,0,1,0,0,0,0,0,0,0,0,0,0,0,0,0,0,0,0,0,0,0,0,0,0,0,0,0,0,0,0,0,0,0,0,0,0,0,0,0,0,0,0,0,0,0,0,0,0,0,200,0,0,4.498,30.6,0,0,60,0.69,30.1
0,1,0,0,0,0,0,0,0,0,0,0,0,0,0,0,0,0,1,25,0,0,0,1,0,0,0,0,0,0,0,0,0,0,0,0,0,0,0,0,0,0,0,0,0,0,0,0,0,0,0,0,0,0,0,0,0,0,0,0,0,0,0,0,0,0,0,0,0,0,0,230,0,0,4.498,30.6,0,0,60,2,74.6
0,1,0,0,0,0,0,0,0,0,0,0,0,0,0,0,0,0,1,25,0,0,0,1,0,0,0,0,0,0,0,0,0,0,0,0,0,0,0,0,0,0,0,0,0,0,0,0,0,0,0,0,0,0,0,0,0,0,0,0,0,0,0,0,0,0,0,0,0,0,0,230,0,0,4.498,30.6,0,0,60,1.04,64.6
0,1,0,0,0,0,0,0,0,0,0,0,0,0,0,0,0,0,1,25,0,0,0,1,0,0,0,0,0,0,0,0,0,0,0,0,0,0,0,0,0,0,0,0,0,0,0,0,0,0,0,0,0,0,0,0,0,0,0,0,0,0,0,0,0,0,0,0,0,0,0,230,0,0,4.498,30.6,0,0,60,0.69,54.7
0,1,0,0,0,0,0,0,0,0,0,0,0,0,0,0,0,0,1,25,0,0,0,1,0,0,0,0,0,0,0,0,0,0,0,0,0,0,0,0,0,0,0,0,0,0,0,0,0,0,0,0,0,0,0,0,0,0,0,0,0,0,0,0,0,0,0,0,0,0,0,260,0,0,4.498,30.6,0,0,60,2,85
0,1,0,0,0,0,0,0,0,0,0,0,0,0,0,0,0,0,1,25,0,0,0,1,0,0,0,0,0,0,0,0,0,0,0,0,0,0,0,0,0,0,0,0,0,0,0,0,0,0,0,0,0,0,0,0,0,0,0,0,0,0,0,0,0,0,0,0,0,0,0,260,0,0,4.498,30.6,0,0,60,1.04,75.5
0,1,0,0,0,0,0,0,0,0,0,0,0,0,0,0,0,0,1,25,0,0,0,1,0,0,0,0,0,0,0,0,0,0,0,0,0,0,0,0,0,0,0,0,0,0,0,0,0,0,0,0,0,0,0,0,0,0,0,0,0,0,0,0,0,0,0,0,0,0,0,260,0,0,4.498,30.6,0,0,60,0.69,71.3
0,3,0,0,0,0,0,0,0,0,0,0,0,0,0,0,0,0,1,25,0,0,0,1,0,0,0,0,0,0,0,0,0,0,0,0,0,0,0,0,0,0,0,0,0,0,0,0,0,0,0,0,0,0,0,0,0,0,0,0,0,0,0,0,0,0,0,0,0,0,0,200,0,0,4.498,30.6,0,0,60,2,72.2
0,3,0,0,0,0,0,0,0,0,0,0,0,0,0,0,0,0,1,25,0,0,0,1,0,0,0,0,0,0,0,0,0,0,0,0,0,0,0,0,0,0,0,0,0,0,0,0,0,0,0,0,0,0,0,0,0,0,0,0,0,0,0,0,0,0,0,0,0,0,0,200,0,0,4.498,30.6,0,0,60,1.04,51.2
0,3,0,0,0,0,0,0,0,0,0,0,0,0,0,0,0,0,1,25,0,0,0,1,0,0,0,0,0,0,0,0,0,0,0,0,0,0,0,0,0,0,0,0,0,0,0,0,0,0,0,0,0,0,0,0,0,0,0,0,0,0,0,0,0,0,0,0,0,0,0,200,0,0,4.498,30.6,0,0,60,0.69,40.3
0,3,0,0,0,0,0,0,0,0,0,0,0,0,0,0,0,0,1,25,0,0,0,1,0,0,0,0,0,0,0,0,0,0,0,0,0,0,0,0,0,0,0,0,0,0,0,0,0,0,0,0,0,0,0,0,0,0,0,0,0,0,0,0,0,0,0,0,0,0,0,230,0,0,4.498,30.6,0,0,60,2,91.2
0,3,0,0,0,0,0,0,0,0,0,0,0,0,0,0,0,0,1,25,0,0,0,1,0,0,0,0,0,0,0,0,0,0,0,0,0,0,0,0,0,0,0,0,0,0,0,0,0,0,0,0,0,0,0,0,0,0,0,0,0,0,0,0,0,0,0,0,0,0,0,230,0,0,4.498,30.6,0,0,60,1.04,82.2
0,3,0,0,0,0,0,0,0,0,0,0,0,0,0,0,0,0,1,25,0,0,0,1,0,0,0,0,0,0,0,0,0,0,0,0,0,0,0,0,0,0,0,0,0,0,0,0,0,0,0,0,0,0,0,0,0,0,0,0,0,0,0,0,0,0,0,0,0,0,0,230,0,0,4.498,30.6,0,0,60,0.69,75.8
0,3,0,0,0,0,0,0,0,0,0,0,0,0,0,0,0,0,1,25,0,0,0,1,0,0,0,0,0,0,0,0,0,0,0,0,0,0,0,0,0,0,0,0,0,0,0,0,0,0,0,0,0,0,0,0,0,0,0,0,0,0,0,0,0,0,0,0,0,0,0,260,0,0,4.498,30.6,0,0,60,2,93.4
0,3,0,0,0,0,0,0,0,0,0,0,0,0,0,0,0,0,1,25,0,0,0,1,0,0,0,0,0,0,0,0,0,0,0,0,0,0,0,0,0,0,0,0,0,0,0,0,0,0,0,0,0,0,0,0,0,0,0,0,0,0,0,0,0,0,0,0,0,0,0,260,0,0,4.498,30.6,0,0,60,1.04,90.2
0,3,0,0,0,0,0,0,0,0,0,0,0,0,0,0,0,0,1,25,0,0,0,1,0,0,0,0,0,0,0,0,0,0,0,0,0,0,0,0,0,0,0,0,0,0,0,0,0,0,0,0,0,0,0,0,0,0,0,0,0,0,0,0,0,0,0,0,0,0,0,260,0,0,4.498,30.6,0,0,60,0.69,86.4
0,5,0,0,0,0,0,0,0,0,0,0,0,0,0,0,0,0,1,25,0,0,0,1,0,0,0,0,0,0,0,0,0,0,0,0,0,0,0,0,0,0,0,0,0,0,0,0,0,0,0,0,0,0,0,0,0,0,0,0,0,0,0,0,0,0,0,0,0,0,0,200,0,0,4.498,30.6,0,0,60,2,71.3
0,5,0,0,0,0,0,0,0,0,0,0,0,0,0,0,0,0,1,25,0,0,0,1,0,0,0,0,0,0,0,0,0,0,0,0,0,0,0,0,0,0,0,0,0,0,0,0,0,0,0,0,0,0,0,0,0,0,0,0,0,0,0,0,0,0,0,0,0,0,0,200,0,0,4.498,30.6,0,0,60,1.04,59.2
0,5,0,0,0,0,0,0,0,0,0,0,0,0,0,0,0,0,1,25,0,0,0,1,0,0,0,0,0,0,0,0,0,0,0,0,0,0,0,0,0,0,0,0,0,0,0,0,0,0,0,0,0,0,0,0,0,0,0,0,0,0,0,0,0,0,0,0,0,0,0,200,0,0,4.498,30.6,0,0,60,0.69,45.9
0,5,0,0,0,0,0,0,0,0,0,0,0,0,0,0,0,0,1,25,0,0,0,1,0,0,0,0,0,0,0,0,0,0,0,0,0,0,0,0,0,0,0,0,0,0,0,0,0,0,0,0,0,0,0,0,0,0,0,0,0,0,0,0,0,0,0,0,0,0,0,230,0,0,4.498,30.6,0,0,60,2,87.3
0,5,0,0,0,0,0,0,0,0,0,0,0,0,0,0,0,0,1,25,0,0,0,1,0,0,0,0,0,0,0,0,0,0,0,0,0,0,0,0,0,0,0,0,0,0,0,0,0,0,0,0,0,0,0,0,0,0,0,0,0,0,0,0,0,0,0,0,0,0,0,230,0,0,4.498,30.6,0,0,60,1.04,81.8
0,5,0,0,0,0,0,0,0,0,0,0,0,0,0,0,0,0,1,25,0,0,0,1,0,0,0,0,0,0,0,0,0,0,0,0,0,0,0,0,0,0,0,0,0,0,0,0,0,0,0,0,0,0,0,0,0,0,0,0,0,0,0,0,0,0,0,0,0,0,0,230,0,0,4.498,30.6,0,0,60,0.69,74.6
0,5,0,0,0,0,0,0,0,0,0,0,0,0,0,0,0,0,1,25,0,0,0,1,0,0,0,0,0,0,0,0,0,0,0,0,0,0,0,0,0,0,0,0,0,0,0,0,0,0,0,0,0,0,0,0,0,0,0,0,0,0,0,0,0,0,0,0,0,0,0,260,0,0,4.498,30.6,0,0,60,2,92.8
0,5,0,0,0,0,0,0,0,0,0,0,0,0,0,0,0,0,1,25,0,0,0,1,0,0,0,0,0,0,0,0,0,0,0,0,0,0,0,0,0,0,0,0,0,0,0,0,0,0,0,0,0,0,0,0,0,0,0,0,0,0,0,0,0,0,0,0,0,0,0,260,0,0,4.498,30.6,0,0,60,1.04,92.2
0,5,0,0,0,0,0,0,0,0,0,0,0,0,0,0,0,0,1,25,0,0,0,1,0,0,0,0,0,0,0,0,0,0,0,0,0,0,0,0,0,0,0,0,0,0,0,0,0,0,0,0,0,0,0,0,0,0,0,0,0,0,0,0,0,0,0,0,0,0,0,260,0,0,4.498,30.6,0,0,60,0.69,91.9
1,0,0,0,0,0,0,0,0,0,0,1,0,0,0,0,0,0,0,500,5,0,0,1,0,0,0,0,0,0,0,0,0,0,0,0,0,0,0,0,0,0,0,0,0,0,0,0,0,0,0,0,0,0,0,0,0,0,0,0,0,0,0,0,0,0,0,0,0,0,0,120,0,0,4,2.6,0,0,60,2,1.41
1,0,0,0,0,0,0,0,0,0,0,1,0,0,0,0,0,0,0,500,5,0,0,1,0,0,0,0,0,0,0,0,0,0,0,0,0,0,0,0,0,0,0,0,0,0,0,0,0,0,0,0,0,0,0,0,0,0,0,0,0,0,0,0,0,0,0,0,0,0,0,160,0,0,4,2.6,0,0,60,2,0.282
1,0,0,0,0,0,0,0,0,0,0,1,0,0,0,0,0,0,0,500,5,0,0,1,0,0,0,0,0,0,0,0,0,0,0,0,0,0,0,0,0,0,0,0,0,0,0,0,0,0,0,0,0,0,0,0,0,0,0,0,0,0,0,0,0,0,0,0,0,0,0,200,0,0,4,2.6,0,0,60,2,1.27
1,0,0,0,0,0,0,0,0,0,0,1,0,0,0,0,0,0,0,500,5,0,0,1,0,0,0,0,0,0,0,0,0,0,0,0,0,0,0,0,0,0,0,0,0,0,0,0,0,0,0,0,0,0,0,0,0,0,0,0,0,0,0,0,0,0,0,0,0,0,0,240,0,0,4,2.6,0,0,60,2,5.77
1,0,0,0,0,0,0,0,0,0,0,1,0,0,0,0,0,0,0,500,5,0,0,1,0,0,0,0,0,0,0,0,0,0,0,0,0,0,0,0,0,0,0,0,0,0,0,0,0,0,0,0,0,0,0,0,0,0,0,0,0,0,0,0,0,0,0,0,0,0,0,280,0,0,4,2.6,0,0,60,2,14.2
1,0,0,0,0,0,0,0,0,0,0,1,0,0,0,0,0,0,0,500,5,0,0,1,0,0,0,0,0,0,0,0,0,0,0,0,0,0,0,0,0,0,0,0,0,0,0,0,0,0,0,0,0,0,0,0,0,0,0,0,0,0,0,0,0,0,0,0,0,0,0,320,0,0,4,2.6,0,0,60,2,17.3
1,0,0,0,0,0,0,0,0,0,0,1,0,0,0,0,0,0,0,500,5,0,0,1,0,0,0,0,0,0,0,0,0,0,0,0,0,0,0,0,0,0,0,0,0,0,0,0,0,0,0,0,0,0,0,0,0,0,0,0,0,0,0,0,0,0,0,0,0,0,0,360,0,0,4,2.6,0,0,60,2,18.3
0,1,0,0,0,0,0,0,0,0,0,0,1,0,0,0,0,0,0,400,2,0,0,1,0,0,0,0,0,0,0,0,0,0,0,0,0,0,0,0,0,0,0,0,0,0,0,0,0,0,0,0,0,0,0,0,0,0,0,0,0,0,0,0,0,0,0,0,0,0,0,120,0,0,4,2.6,0,0,60,2,0.563
0,1,0,0,0,0,0,0,0,0,0,0,1,0,0,0,0,0,0,400,2,0,0,1,0,0,0,0,0,0,0,0,0,0,0,0,0,0,0,0,0,0,0,0,0,0,0,0,0,0,0,0,0,0,0,0,0,0,0,0,0,0,0,0,0,0,0,0,0,0,0,160,0,0,4,2.6,0,0,60,2,0.282
0,1,0,0,0,0,0,0,0,0,0,0,1,0,0,0,0,0,0,400,2,0,0,1,0,0,0,0,0,0,0,0,0,0,0,0,0,0,0,0,0,0,0,0,0,0,0,0,0,0,0,0,0,0,0,0,0,0,0,0,0,0,0,0,0,0,0,0,0,0,0,200,0,0,4,2.6,0,0,60,2,0.986
0,1,0,0,0,0,0,0,0,0,0,0,1,0,0,0,0,0,0,400,2,0,0,1,0,0,0,0,0,0,0,0,0,0,0,0,0,0,0,0,0,0,0,0,0,0,0,0,0,0,0,0,0,0,0,0,0,0,0,0,0,0,0,0,0,0,0,0,0,0,0,240,0,0,4,2.6,0,0,60,2,5.21
0,1,0,0,0,0,0,0,0,0,0,0,1,0,0,0,0,0,0,400,2,0,0,1,0,0,0,0,0,0,0,0,0,0,0,0,0,0,0,0,0,0,0,0,0,0,0,0,0,0,0,0,0,0,0,0,0,0,0,0,0,0,0,0,0,0,0,0,0,0,0,280,0,0,4,2.6,0,0,60,2,8.31
0,1,0,0,0,0,0,0,0,0,0,0,1,0,0,0,0,0,0,400,2,0,0,1,0,0,0,0,0,0,0,0,0,0,0,0,0,0,0,0,0,0,0,0,0,0,0,0,0,0,0,0,0,0,0,0,0,0,0,0,0,0,0,0,0,0,0,0,0,0,0,320,0,0,4,2.6,0,0,60,2,9.15
0,1,0,0,0,0,0,0,0,0,0,0,1,0,0,0,0,0,0,400,2,0,0,1,0,0,0,0,0,0,0,0,0,0,0,0,0,0,0,0,0,0,0,0,0,0,0,0,0,0,0,0,0,0,0,0,0,0,0,0,0,0,0,0,0,0,0,0,0,0,0,360,0,0,4,2.6,0,0,60,2,5.63
0,3,0,0,0,0,0,0,0,0,0,0,0,0,0,0,0,0,1,400,2,0,0,0,0,0,0,0,0,0,0,0,0,0,0,0,0,1,0,0,0,0,0,0,0,0,0,0,0,0,0,0,0,0,0,0,0,0,0,0,0,0,0,0,0,0,0,0,0,0,0,120,0,0,4,2.6,0,0,60,2,0.282
0,3,0,0,0,0,0,0,0,0,0,0,0,0,0,0,0,0,1,400,2,0,0,0,0,0,0,0,0,0,0,0,0,0,0,0,0,1,0,0,0,0,0,0,0,0,0,0,0,0,0,0,0,0,0,0,0,0,0,0,0,0,0,0,0,0,0,0,0,0,0,160,0,0,4,2.6,0,0,60,2,0.141
0,3,0,0,0,0,0,0,0,0,0,0,0,0,0,0,0,0,1,400,2,0,0,0,0,0,0,0,0,0,0,0,0,0,0,0,0,1,0,0,0,0,0,0,0,0,0,0,0,0,0,0,0,0,0,0,0,0,0,0,0,0,0,0,0,0,0,0,0,0,0,240,0,0,4,2.6,0,0,60,2,3.24
0,3,0,0,0,0,0,0,0,0,0,0,0,0,0,0,0,0,1,400,2,0,0,0,0,0,0,0,0,0,0,0,0,0,0,0,0,1,0,0,0,0,0,0,0,0,0,0,0,0,0,0,0,0,0,0,0,0,0,0,0,0,0,0,0,0,0,0,0,0,0,280,0,0,4,2.6,0,0,60,2,11.4
0,3,0,0,0,0,0,0,0,0,0,0,0,0,0,0,0,0,1,400,2,0,0,0,0,0,0,0,0,0,0,0,0,0,0,0,0,1,0,0,0,0,0,0,0,0,0,0,0,0,0,0,0,0,0,0,0,0,0,0,0,0,0,0,0,0,0,0,0,0,0,320,0,0,4,2.6,0,0,60,2,33.4
0,3,0,0,0,0,0,0,0,0,0,0,0,0,0,0,0,0,1,400,2,0,0,0,0,0,0,0,0,0,0,0,0,0,0,0,0,1,0,0,0,0,0,0,0,0,0,0,0,0,0,0,0,0,0,0,0,0,0,0,0,0,0,0,0,0,0,0,0,0,0,360,0,0,4,2.6,0,0,60,2,25.2
0,3,0,0,0,0,0,0,0,0,0,0,1,0,0,0,0,0,0,25,0,0,0,0,0,0,0,0,0,0,0,0,0,0,0,0,0,1,0,0,0,0,0,0,0,0,0,0,0,0,0,0,0,0,0,0,0,0,0,0,0,0,0,0,0,0,0,0,0,0,0,200,0,0,4,2.6,0,0,60,2,0
0,3,0,0,0,0,0,0,0,0,0,0,1,0,0,0,0,0,0,25,0,0,0,0,0,0,0,0,0,0,0,0,0,0,0,0,0,1,0,0,0,0,0,0,0,0,0,0,0,0,0,0,0,0,0,0,0,0,0,0,0,0,0,0,0,0,0,0,0,0,0,240,0,0,4,2.6,0,0,60,2,0.141
0,3,0,0,0,0,0,0,0,0,0,0,1,0,0,0,0,0,0,25,0,0,0,0,0,0,0,0,0,0,0,0,0,0,0,0,0,1,0,0,0,0,0,0,0,0,0,0,0,0,0,0,0,0,0,0,0,0,0,0,0,0,0,0,0,0,0,0,0,0,0,280,0,0,4,2.6,0,0,60,2,2.39
0,3,0,0,0,0,0,0,0,0,0,0,1,0,0,0,0,0,0,25,0,0,0,0,0,0,0,0,0,0,0,0,0,0,0,0,0,1,0,0,0,0,0,0,0,0,0,0,0,0,0,0,0,0,0,0,0,0,0,0,0,0,0,0,0,0,0,0,0,0,0,320,0,0,4,2.6,0,0,60,2,10.1
0,3,0,0,0,0,0,0,0,0,0,0,1,0,0,0,0,0,0,25,0,0,0,0,0,0,0,0,0,0,0,0,0,0,0,0,0,1,0,0,0,0,0,0,0,0,0,0,0,0,0,0,0,0,0,0,0,0,0,0,0,0,0,0,0,0,0,0,0,0,0,361,0,0,4,2.6,0,0,60,2,22.7
1,0,0,0,0,0,0,0,0,0,0,1,0,0,0,0,0,0,0,500,5,0,0,1,0,0,0,0,0,0,0,0,0,0,0,0,0,0,0,0,0,0,0,0,0,0,0,0,0,0,0,0,0,0,0,0,0,0,0,0,0,0,0,0,0,0,0,0,0,0,0,120,0,0,4,20,0,0,60,2,0.223
1,0,0,0,0,0,0,0,0,0,0,1,0,0,0,0,0,0,0,500,5,0,0,1,0,0,0,0,0,0,0,0,0,0,0,0,0,0,0,0,0,0,0,0,0,0,0,0,0,0,0,0,0,0,0,0,0,0,0,0,0,0,0,0,0,0,0,0,0,0,0,160,0,0,4,20,0,0,60,2,0.467
1,0,0,0,0,0,0,0,0,0,0,1,0,0,0,0,0,0,0,500,5,0,0,1,0,0,0,0,0,0,0,0,0,0,0,0,0,0,0,0,0,0,0,0,0,0,0,0,0,0,0,0,0,0,0,0,0,0,0,0,0,0,0,0,0,0,0,0,0,0,0,200,0,0,4,20,0,0,60,2,0
1,0,0,0,0,0,0,0,0,0,0,1,0,0,0,0,0,0,0,500,5,0,0,1,0,0,0,0,0,0,0,0,0,0,0,0,0,0,0,0,0,0,0,0,0,0,0,0,0,0,0,0,0,0,0,0,0,0,0,0,0,0,0,0,0,0,0,0,0,0,0,240,0,0,4,20,0,0,60,2,14.3
1,0,0,0,0,0,0,0,0,0,0,1,0,0,0,0,0,0,0,500,5,0,0,1,0,0,0,0,0,0,0,0,0,0,0,0,0,0,0,0,0,0,0,0,0,0,0,0,0,0,0,0,0,0,0,0,0,0,0,0,0,0,0,0,0,0,0,0,0,0,0,280,0,0,4,20,0,0,60,2,41.4
1,0,0,0,0,0,0,0,0,0,0,1,0,0,0,0,0,0,0,500,5,0,0,1,0,0,0,0,0,0,0,0,0,0,0,0,0,0,0,0,0,0,0,0,0,0,0,0,0,0,0,0,0,0,0,0,0,0,0,0,0,0,0,0,0,0,0,0,0,0,0,320,0,0,4,20,0,0,60,2,77.5
1,0,0,0,0,0,0,0,0,0,0,1,0,0,0,0,0,0,0,500,5,0,0,1,0,0,0,0,0,0,0,0,0,0,0,0,0,0,0,0,0,0,0,0,0,0,0,0,0,0,0,0,0,0,0,0,0,0,0,0,0,0,0,0,0,0,0,0,0,0,0,360,0,0,4,20,0,0,60,2,85.5
1,0,0,0,0,0,0,0,0,0,0,1,0,0,0,0,0,0,0,500,5,0,0,1,0,0,0,0,0,0,0,0,0,0,0,0,0,0,0,0,0,0,0,0,0,0,0,0,0,0,0,0,0,0,0,0,0,0,0,0,0,0,0,0,0,0,0,0,0,0,0,100,0,0,0.5,2.6,0,0,60,2,0.832
1,0,0,0,0,0,0,0,0,0,0,1,0,0,0,0,0,0,0,500,5,0,0,1,0,0,0,0,0,0,0,0,0,0,0,0,0,0,0,0,0,0,0,0,0,0,0,0,0,0,0,0,0,0,0,0,0,0,0,0,0,0,0,0,0,0,0,0,0,0,0,150,0,0,0.5,2.6,0,0,60,2,1.12
1,0,0,0,0,0,0,0,0,0,0,1,0,0,0,0,0,0,0,500,5,0,0,1,0,0,0,0,0,0,0,0,0,0,0,0,0,0,0,0,0,0,0,0,0,0,0,0,0,0,0,0,0,0,0,0,0,0,0,0,0,0,0,0,0,0,0,0,0,0,0,200,0,0,0.5,2.6,0,0,60,2,5.82
1,0,0,0,0,0,0,0,0,0,0,1,0,0,0,0,0,0,0,500,5,0,0,1,0,0,0,0,0,0,0,0,0,0,0,0,0,0,0,0,0,0,0,0,0,0,0,0,0,0,0,0,0,0,0,0,0,0,0,0,0,0,0,0,0,0,0,0,0,0,0,250,0,0,0.5,2.6,0,0,60,2,14.2
1,0,0,0,0,0,0,0,0,0,0,1,0,0,0,0,0,0,0,500,5,0,0,1,0,0,0,0,0,0,0,0,0,0,0,0,0,0,0,0,0,0,0,0,0,0,0,0,0,0,0,0,0,0,0,0,0,0,0,0,0,0,0,0,0,0,0,0,0,0,0,300,0,0,0.5,2.6,0,0,60,2,17.7
1,0,0,0,0,0,0,0,0,0,0,1,0,0,0,0,0,0,0,500,5,0,0,1,0,0,0,0,0,0,0,0,0,0,0,0,0,0,0,0,0,0,0,0,0,0,0,0,0,0,0,0,0,0,0,0,0,0,0,0,0,0,0,0,0,0,0,0,0,0,0,360,0,0,0.5,2.6,0,0,60,2,18.3
1,0,0,0,0,0,0,0,0,0,0,1,0,0,0,0,0,0,0,500,5,0,0,1,0,0,0,0,0,0,0,0,0,0,0,0,0,0,0,0,0,0,0,0,0,0,0,0,0,0,0,0,0,0,0,0,0,0,0,0,0,0,0,0,0,0,0,0,0,0,0,100,0,0,1,2.6,0,0,60,2,5.08
1,0,0,0,0,0,0,0,0,0,0,1,0,0,0,0,0,0,0,500,5,0,0,1,0,0,0,0,0,0,0,0,0,0,0,0,0,0,0,0,0,0,0,0,0,0,0,0,0,0,0,0,0,0,0,0,0,0,0,0,0,0,0,0,0,0,0,0,0,0,0,150,0,0,1,2.6,0,0,60,2,3.46
1,0,0,0,0,0,0,0,0,0,0,1,0,0,0,0,0,0,0,500,5,0,0,1,0,0,0,0,0,0,0,0,0,0,0,0,0,0,0,0,0,0,0,0,0,0,0,0,0,0,0,0,0,0,0,0,0,0,0,0,0,0,0,0,0,0,0,0,0,0,0,200,0,0,1,2.6,0,0,60,2,15.4
1,0,0,0,0,0,0,0,0,0,0,1,0,0,0,0,0,0,0,500,5,0,0,1,0,0,0,0,0,0,0,0,0,0,0,0,0,0,0,0,0,0,0,0,0,0,0,0,0,0,0,0,0,0,0,0,0,0,0,0,0,0,0,0,0,0,0,0,0,0,0,250,0,0,1,2.6,0,0,60,2,60.4
1,0,0,0,0,0,0,0,0,0,0,1,0,0,0,0,0,0,0,500,5,0,0,1,0,0,0,0,0,0,0,0,0,0,0,0,0,0,0,0,0,0,0,0,0,0,0,0,0,0,0,0,0,0,0,0,0,0,0,0,0,0,0,0,0,0,0,0,0,0,0,300,0,0,1,2.6,0,0,60,2,89.4
1,0,0,0,0,0,0,0,0,0,0,1,0,0,0,0,0,0,0,500,5,0,0,1,0,0,0,0,0,0,0,0,0,0,0,0,0,0,0,0,0,0,0,0,0,0,0,0,0,0,0,0,0,0,0,0,0,0,0,0,0,0,0,0,0,0,0,0,0,0,0,100,0,0,2,2.6,0,0,60,2,0.813
1,0,0,0,0,0,0,0,0,0,0,1,0,0,0,0,0,0,0,500,5,0,0,1,0,0,0,0,0,0,0,0,0,0,0,0,0,0,0,0,0,0,0,0,0,0,0,0,0,0,0,0,0,0,0,0,0,0,0,0,0,0,0,0,0,0,0,0,0,0,0,150,0,0,2,2.6,0,0,60,2,1.42
1,0,0,0,0,0,0,0,0,0,0,1,0,0,0,0,0,0,0,500,5,0,0,1,0,0,0,0,0,0,0,0,0,0,0,0,0,0,0,0,0,0,0,0,0,0,0,0,0,0,0,0,0,0,0,0,0,0,0,0,0,0,0,0,0,0,0,0,0,0,0,200,0,0,2,2.6,0,0,60,2,6.71
1,0,0,0,0,0,0,0,0,0,0,1,0,0,0,0,0,0,0,500,5,0,0,1,0,0,0,0,0,0,0,0,0,0,0,0,0,0,0,0,0,0,0,0,0,0,0,0,0,0,0,0,0,0,0,0,0,0,0,0,0,0,0,0,0,0,0,0,0,0,0,250,0,0,2,2.6,0,0,60,2,29.7
1,0,0,0,0,0,0,0,0,0,0,1,0,0,0,0,0,0,0,500,5,0,0,1,0,0,0,0,0,0,0,0,0,0,0,0,0,0,0,0,0,0,0,0,0,0,0,0,0,0,0,0,0,0,0,0,0,0,0,0,0,0,0,0,0,0,0,0,0,0,0,300,0,0,2,2.6,0,0,60,2,65.7
1,0,0,0,0,0,0,0,0,0,0,1,0,0,0,0,0,0,0,500,5,0,0,1,0,0,0,0,0,0,0,0,0,0,0,0,0,0,0,0,0,0,0,0,0,0,0,0,0,0,0,0,0,0,0,0,0,0,0,0,0,0,0,0,0,0,0,0,0,0,0,100,0,0,4,2.6,0,0,60,2,0
1,0,0,0,0,0,0,0,0,0,0,1,0,0,0,0,0,0,0,500,5,0,0,1,0,0,0,0,0,0,0,0,0,0,0,0,0,0,0,0,0,0,0,0,0,0,0,0,0,0,0,0,0,0,0,0,0,0,0,0,0,0,0,0,0,0,0,0,0,0,0,150,0,0,4,2.6,0,0,60,2,0.203
1,0,0,0,0,0,0,0,0,0,0,1,0,0,0,0,0,0,0,500,5,0,0,1,0,0,0,0,0,0,0,0,0,0,0,0,0,0,0,0,0,0,0,0,0,0,0,0,0,0,0,0,0,0,0,0,0,0,0,0,0,0,0,0,0,0,0,0,0,0,0,200,0,0,4,2.6,0,0,60,2,0.813
1,0,0,0,0,0,0,0,0,0,0,1,0,0,0,0,0,0,0,500,5,0,0,1,0,0,0,0,0,0,0,0,0,0,0,0,0,0,0,0,0,0,0,0,0,0,0,0,0,0,0,0,0,0,0,0,0,0,0,0,0,0,0,0,0,0,0,0,0,0,0,250,0,0,4,2.6,0,0,60,2,7.93
1,0,0,0,0,0,0,0,0,0,0,1,0,0,0,0,0,0,0,500,5,0,0,1,0,0,0,0,0,0,0,0,0,0,0,0,0,0,0,0,0,0,0,0,0,0,0,0,0,0,0,0,0,0,0,0,0,0,0,0,0,0,0,0,0,0,0,0,0,0,0,300,0,0,4,2.6,0,0,60,2,18.9
1,0,0,0,0,0,0,1,0,0,0,0,0,0,0,0,0,0,0,350,4,0,0,1,0,0,0,0,0,0,0,0,0,0,0,0,0,0,0,0,0,0,0,0,0,0,0,0,0,0,0,0,0,0,0,0,0,0,0,0,0,0,0,0,0,0,0,0,0,0,0,200,40,0,1.5,50,0,0,60,0.138,5.27
1,0,0,0,0,0,0,1,0,0,0,0,0,0,0,0,0,0,0,350,4,0,0,1,0,0,0,0,0,0,0,0,0,0,0,0,0,0,0,0,0,0,0,0,0,0,0,0,0,0,0,0,0,0,0,0,0,0,0,0,0,0,0,0,0,0,0,0,0,0,0,225,40,0,1.5,50,0,0,60,0.138,12.3
1,0,0,0,0,0,0,1,0,0,0,0,0,0,0,0,0,0,0,350,4,0,0,1,0,0,0,0,0,0,0,0,0,0,0,0,0,0,0,0,0,0,0,0,0,0,0,0,0,0,0,0,0,0,0,0,0,0,0,0,0,0,0,0,0,0,0,0,0,0,0,250,40,0,1.5,50,0,0,60,0.138,27.1
1,0,0,0,0,0,0,1,0,0,0,0,0,0,0,0,0,0,0,350,4,0,0,1,0,0,0,0,0,0,0,0,0,0,0,0,0,0,0,0,0,0,0,0,0,0,0,0,0,0,0,0,0,0,0,0,0,0,0,0,0,0,0,0,0,0,0,0,0,0,0,275,40,0,1.5,50,0,0,60,0.138,45.4
1,0,0,0,0,0,0,1,0,0,0,0,0,0,0,0,0,0,0,350,4,0,0,1,0,0,0,0,0,0,0,0,0,0,0,0,0,0,0,0,0,0,0,0,0,0,0,0,0,0,0,0,0,0,0,0,0,0,0,0,0,0,0,0,0,0,0,0,0,0,0,300,40,0,1.5,50,0,0,60,0.138,64.7
1,0,0,0,0,0,0,1,0,0,0,0,1,0,0,0,0,0,0,350,4,0,0,1,0,0,0,0,0,0,0,0,0,0,0,0,0,0,0,0,0,0,0,0,0,0,0,0,0,0,0,0,0,0,0,0,0,0,0,0,0,0,0,0,0,0,0,0,0,0,0,325,40,0,1.5,50,0,0,60,0.138,78.7
1,0,0,0,0,0,0,1,0,0,0,0,1,0,0,0,0,0,0,350,4,0,0,1,0,0,0,0,0,0,0,0,0,0,0,0,0,0,0,0,0,0,0,0,0,0,0,0,0,0,0,0,0,0,0,0,0,0,0,0,0,0,0,0,0,0,0,0,0,0,0,250,40,0,1.5,50,0,0,60,0.138,23.1
1,0,0,0,0,0,0,1,0,0,0,0,1,0,0,0,0,0,0,350,4,0,0,1,0,0,0,0,0,0,0,0,0,0,0,0,0,0,0,0,0,0,0,0,0,0,0,0,0,0,0,0,0,0,0,0,0,0,0,0,0,0,0,0,0,0,0,0,0,0,0,275,40,0,1.5,50,0,0,60,0.138,43.2
1,0,0,0,0,0,0,1,0,0,0,0,1,0,0,0,0,0,0,350,4,0,0,1,0,0,0,0,0,0,0,0,0,0,0,0,0,0,0,0,0,0,0,0,0,0,0,0,0,0,0,0,0,0,0,0,0,0,0,0,0,0,0,0,0,0,0,0,0,0,0,300,40,0,1.5,50,0,0,60,0.138,60.6
1,0,0,0,0,0,0,1,0,0,0,0,1,0,0,0,0,0,0,350,4,0,0,1,0,0,0,0,0,0,0,0,0,0,0,0,0,0,0,0,0,0,0,0,0,0,0,0,0,0,0,0,0,0,0,0,0,0,0,0,0,0,0,0,0,0,0,0,0,0,0,325,40,0,1.5,50,0,0,60,0.138,73.3
0,0,0,0,2,0,0,0,1,0,0,0,0,0,0,0,0,0,0,500,3,1,0,0,0,0,0,0,0,0,0,0,0,0,0,0,0,0,0,0,0,0,0,0,0,0,0,0,0,0,0,0,0,0,0,0,0,10,0,0,0,0,0,0,0,0,0,0,0,0,0,150,37.5,0,1.3,25,12.5,0,60,5,0.553
0,0,0,0,2,0,0,0,1,0,0,0,0,0,0,0,0,0,0,500,3,1,0,0,0,0,0,0,0,0,0,0,0,0,0,0,0,0,0,0,0,0,0,0,0,0,0,0,0,0,0,0,0,0,0,0,0,10,0,0,0,0,0,0,0,0,0,0,0,0,0,200,37.5,0,1.3,25,12.5,0,60,5,0.221
0,0,0,0,2,0,0,0,1,0,0,0,0,0,0,0,0,0,0,500,3,1,0,0,0,0,0,0,0,0,0,0,0,0,0,0,0,0,0,0,0,0,0,0,0,0,0,0,0,0,0,0,0,0,0,0,0,10,0,0,0,0,0,0,0,0,0,0,0,0,0,250,37.5,0,1.3,25,12.5,0,60,5,0.479
0,0,0,0,2,0,0,0,1,0,0,0,0,0,0,0,0,0,0,500,3,1,0,0,0,0,0,0,0,0,0,0,0,0,0,0,0,0,0,0,0,0,0,0,0,0,0,0,0,0,0,0,0,0,0,0,0,10,0,0,0,0,0,0,0,0,0,0,0,0,0,301,37.5,0,1.3,25,12.5,0,60,5,0.737
0,0,0,0,2,0,0,0,1,0,0,0,0,0,0,0,0,0,0,500,3,1,0,0,0,0,0,0,0,0,0,0,0,0,0,0,0,0,0,0,0,0,0,0,0,0,0,0,0,0,0,0,0,0,0,0,0,10,0,0,0,0,0,0,0,0,0,0,0,0,0,351,37.5,0,1.3,25,12.5,0,60,5,2.47
0,0,0,0,2,0,0,0,1,0,0,0,0,0,0,0,0,0,0,500,3,1,0,0,0,0,0,0,0,0,0,0,0,0,0,0,0,0,0,0,0,0,0,0,0,0,0,0,0,0,0,0,0,0,0,0,0,10,0,0,0,0,0,0,0,0,0,0,0,0,0,400,37.5,0,1.3,25,12.5,0,60,5,15.7
0,0,0,0,0,0,2,0,1,0,0,0,0,0,0,0,0,0,0,500,3,1,0,0,0,0,0,0,0,0,0,0,0,0,0,0,0,0,0,0,0,0,0,0,0,0,0,0,0,0,0,0,0,0,0,0,0,10,0,0,0,0,0,0,0,0,0,0,0,0,0,149,37.5,0,1.3,25,12.5,0,60,5,16.5
0,0,0,0,0,0,2,0,1,0,0,0,0,0,0,0,0,0,0,500,3,1,0,0,0,0,0,0,0,0,0,0,0,0,0,0,0,0,0,0,0,0,0,0,0,0,0,0,0,0,0,0,0,0,0,0,0,10,0,0,0,0,0,0,0,0,0,0,0,0,0,199,37.5,0,1.3,25,12.5,0,60,5,16.1
0,0,0,0,0,0,2,0,1,0,0,0,0,0,0,0,0,0,0,500,3,1,0,0,0,0,0,0,0,0,0,0,0,0,0,0,0,0,0,0,0,0,0,0,0,0,0,0,0,0,0,0,0,0,0,0,0,10,0,0,0,0,0,0,0,0,0,0,0,0,0,252,37.5,0,1.3,25,12.5,0,60,5,14.5
0,0,0,0,0,0,2,0,1,0,0,0,0,0,0,0,0,0,0,500,3,1,0,0,0,0,0,0,0,0,0,0,0,0,0,0,0,0,0,0,0,0,0,0,0,0,0,0,0,0,0,0,0,0,0,0,0,10,0,0,0,0,0,0,0,0,0,0,0,0,0,301,37.5,0,1.3,25,12.5,0,60,5,23.1
0,0,0,0,0,0,2,0,1,0,0,0,0,0,0,0,0,0,0,500,3,1,0,0,0,0,0,0,0,0,0,0,0,0,0,0,0,0,0,0,0,0,0,0,0,0,0,0,0,0,0,0,0,0,0,0,0,10,0,0,0,0,0,0,0,0,0,0,0,0,0,351,37.5,0,1.3,25,12.5,0,60,5,47.2
0,0,0,0,0,0,2,0,1,0,0,0,0,0,0,0,0,0,0,500,3,1,0,0,0,0,0,0,0,0,0,0,0,0,0,0,0,0,0,0,0,0,0,0,0,0,0,0,0,0,0,0,0,0,0,0,0,10,0,0,0,0,0,0,0,0,0,0,0,0,0,401,37.5,0,1.3,25,12.5,0,60,5,66.1
2,0,0,0,0,0,0,0,1,0,0,0,0,0,0,0,0,0,0,500,3,1,0,0,0,0,0,0,0,0,0,0,0,0,0,0,0,0,0,0,0,0,0,0,0,0,0,0,0,0,0,0,0,0,0,0,0,10,0,0,0,0,0,0,0,0,0,0,0,0,0,149,37.5,0,1.3,25,12.5,0,60,5,3.92
2,0,0,0,0,0,0,0,1,0,0,0,0,0,0,0,0,0,0,500,3,1,0,0,0,0,0,0,0,0,0,0,0,0,0,0,0,0,0,0,0,0,0,0,0,0,0,0,0,0,0,0,0,0,0,0,0,10,0,0,0,0,0,0,0,0,0,0,0,0,0,200,37.5,0,1.3,25,12.5,0,60,5,1.63
2,0,0,0,0,0,0,0,1,0,0,0,0,0,0,0,0,0,0,500,3,1,0,0,0,0,0,0,0,0,0,0,0,0,0,0,0,0,0,0,0,0,0,0,0,0,0,0,0,0,0,0,0,0,0,0,0,10,0,0,0,0,0,0,0,0,0,0,0,0,0,250,37.5,0,1.3,25,12.5,0,60,5,23.9
2,0,0,0,0,0,0,0,1,0,0,0,0,0,0,0,0,0,0,500,3,1,0,0,0,0,0,0,0,0,0,0,0,0,0,0,0,0,0,0,0,0,0,0,0,0,0,0,0,0,0,0,0,0,0,0,0,10,0,0,0,0,0,0,0,0,0,0,0,0,0,300,37.5,0,1.3,25,12.5,0,60,5,39.9
2,0,0,0,0,0,0,0,1,0,0,0,0,0,0,0,0,0,0,500,3,1,0,0,0,0,0,0,0,0,0,0,0,0,0,0,0,0,0,0,0,0,0,0,0,0,0,0,0,0,0,0,0,0,0,0,0,10,0,0,0,0,0,0,0,0,0,0,0,0,0,350,37.5,0,1.3,25,12.5,0,60,5,24.6
0,0,0,2,0,0,0,0,1,0,0,0,0,0,0,0,0,0,0,500,3,1,0,0,0,0,0,0,0,0,0,0,0,0,0,0,0,0,0,0,0,0,0,0,0,0,0,0,0,0,0,0,0,0,0,0,0,10,0,0,0,0,0,0,0,0,0,0,0,0,0,149,37.5,0,1.3,25,12.5,0,60,5,2.74
0,0,0,2,0,0,0,0,1,0,0,0,0,0,0,0,0,0,0,500,3,1,0,0,0,0,0,0,0,0,0,0,0,0,0,0,0,0,0,0,0,0,0,0,0,0,0,0,0,0,0,0,0,0,0,0,0,10,0,0,0,0,0,0,0,0,0,0,0,0,0,250,37.5,0,1.3,25,12.5,0,60,5,25.1
0,0,0,2,0,0,0,0,1,0,0,0,0,0,0,0,0,0,0,500,3,1,0,0,0,0,0,0,0,0,0,0,0,0,0,0,0,0,0,0,0,0,0,0,0,0,0,0,0,0,0,0,0,0,0,0,0,10,0,0,0,0,0,0,0,0,0,0,0,0,0,300,37.5,0,1.3,25,12.5,0,60,5,87.2
0,0,0,2,0,0,0,0,1,0,0,0,0,0,0,0,0,0,0,500,3,1,0,0,0,0,0,0,0,0,0,0,0,0,0,0,0,0,0,0,0,0,0,0,0,0,0,0,0,0,0,0,0,0,0,0,0,10,0,0,0,0,0,0,0,0,0,0,0,0,0,351,37.5,0,1.3,25,12.5,0,60,5,89.1
0,0,2,0,0,0,0,0,1,0,0,0,0,0,0,0,0,0,0,500,3,1,0,0,0,0,0,0,0,0,0,0,0,0,0,0,0,0,0,0,0,0,0,0,0,0,0,0,0,0,0,0,0,0,0,0,0,10,0,0,0,0,0,0,0,0,0,0,0,0,0,149,37.5,0,1.3,25,12.5,0,60,5,1.78
0,0,2,0,0,0,0,0,1,0,0,0,0,0,0,0,0,0,0,500,3,1,0,0,0,0,0,0,0,0,0,0,0,0,0,0,0,0,0,0,0,0,0,0,0,0,0,0,0,0,0,0,0,0,0,0,0,10,0,0,0,0,0,0,0,0,0,0,0,0,0,200,37.5,0,1.3,25,12.5,0,60,5,16
0,0,2,0,0,0,0,0,1,0,0,0,0,0,0,0,0,0,0,500,3,1,0,0,0,0,0,0,0,0,0,0,0,0,0,0,0,0,0,0,0,0,0,0,0,0,0,0,0,0,0,0,0,0,0,0,0,10,0,0,0,0,0,0,0,0,0,0,0,0,0,250,37.5,0,1.3,25,12.5,0,60,5,97
0,0,2,0,0,0,0,0,1,0,0,0,0,0,0,0,0,0,0,500,3,1,0,0,0,0,0,0,0,0,0,0,0,0,0,0,0,0,0,0,0,0,0,0,0,0,0,0,0,0,0,0,0,0,0,0,0,10,0,0,0,0,0,0,0,0,0,0,0,0,0,301,37.5,0,1.3,25,12.5,0,60,5,96.2
0,0,2,0,0,0,0,0,1,0,0,0,0,0,0,0,0,0,0,500,3,1,0,0,0,0,0,0,0,0,0,0,0,0,0,0,0,0,0,0,0,0,0,0,0,0,0,0,0,0,0,0,0,0,0,0,0,10,0,0,0,0,0,0,0,0,0,0,0,0,0,351,37.5,0,1.3,25,12.5,0,60,5,92.6
0,8,0,0,0,0,0,0,0,0,0,0,0,0,1,0,0,0,0,400,10,0,0,1,0,0,0,0,0,0,0,0,0,0,0,0,0,0,0,0,0,0,0,0,0,0,0,0,0,0,0,0,0,0,0,0,0,10,0,0,0,0,0,0,0,0,0,0,0,0,0,125,0,0,2,10.7,0,0,60,1.5,16.1
0,8,0,0,0,0,0,0,0,0,0,0,0,0,1,0,0,0,0,400,10,0,0,1,0,0,0,0,0,0,0,0,0,0,0,0,0,0,0,0,0,0,0,0,0,0,0,0,0,0,0,0,0,0,0,0,0,10,0,0,0,0,0,0,0,0,0,0,0,0,0,149,0,0,2,10.7,0,0,60,1.5,37.3
0,8,0,0,0,0,0,0,0,0,0,0,0,0,1,0,0,0,0,400,10,0,0,1,0,0,0,0,0,0,0,0,0,0,0,0,0,0,0,0,0,0,0,0,0,0,0,0,0,0,0,0,0,0,0,0,0,10,0,0,0,0,0,0,0,0,0,0,0,0,0,200,0,0,2,10.7,0,0,60,1.5,74.5
0,8,0,0,0,0,0,0,0,0,0,0,0,0,1,0,0,0,0,400,10,0,0,1,0,0,0,0,0,0,0,0,0,0,0,0,0,0,0,0,0,0,0,0,0,0,0,0,0,0,0,0,0,0,0,0,0,10,0,0,0,0,0,0,0,0,0,0,0,0,0,249,0,0,2,10.7,0,0,60,1.5,89.8
0,8,0,0,0,0,0,0,0,0,0,0,0,0,1,0,0,0,0,400,10,0,0,1,0,0,0,0,0,0,0,0,0,0,0,0,0,0,0,0,0,0,0,0,0,0,0,0,0,0,0,0,0,0,0,0,0,10,0,0,0,0,0,0,0,0,0,0,0,0,0,301,0,0,2,10.7,0,0,60,1.5,94.6
0,8,0,0,0,0,0,0,0,0,0,0,0,0,1,0,0,0,0,400,10,0,0,1,0,0,0,0,0,0,0,0,0,0,0,0,0,0,0,0,0,0,0,0,0,0,0,0,0,0,0,0,0,0,0,0,0,10,0,0,0,0,0,0,0,0,0,0,0,0,0,350,0,0,2,10.7,0,0,60,1.5,97.3
0,4.5,0,0,0,0,0,0,0,0,0,0,0,0,0,0,0,0,1,400,10,0,0,1,0,0,0,0,0,0,0,0,0,0,0,0,0,0,0,0,0,0,0,0,0,0,0,0,0,0,0,0,0,0,0,0,0,10,0,0,0,0,0,0,0,0,0,0,0,0,0,149,0,0,2,10.7,0,0,60,1.5,23.1
0,4.5,0,0,0,0,0,0,0,0,0,0,0,0,0,0,0,0,1,400,10,0,0,1,0,0,0,0,0,0,0,0,0,0,0,0,0,0,0,0,0,0,0,0,0,0,0,0,0,0,0,0,0,0,0,0,0,10,0,0,0,0,0,0,0,0,0,0,0,0,0,199,0,0,2,10.7,0,0,60,1.5,53.1
0,4.5,0,0,0,0,0,0,0,0,0,0,0,0,0,0,0,0,1,400,10,0,0,1,0,0,0,0,0,0,0,0,0,0,0,0,0,0,0,0,0,0,0,0,0,0,0,0,0,0,0,0,0,0,0,0,0,10,0,0,0,0,0,0,0,0,0,0,0,0,0,249,0,0,2,10.7,0,0,60,1.5,67
0,4.5,0,0,0,0,0,0,0,0,0,0,0,0,0,0,0,0,1,400,10,0,0,1,0,0,0,0,0,0,0,0,0,0,0,0,0,0,0,0,0,0,0,0,0,0,0,0,0,0,0,0,0,0,0,0,0,10,0,0,0,0,0,0,0,0,0,0,0,0,0,301,0,0,2,10.7,0,0,60,1.5,78.8
0,4.5,0,0,0,0,0,0,0,0,0,0,0,0,0,0,0,0,1,400,10,0,0,1,0,0,0,0,0,0,0,0,0,0,0,0,0,0,0,0,0,0,0,0,0,0,0,0,0,0,0,0,0,0,0,0,0,10,0,0,0,0,0,0,0,0,0,0,0,0,0,350,0,0,2,10.7,0,0,60,1.5,87.7
0,3,0,0,0,0,0,0,0,0,0,0,0,0,0,0,0,0,1,400,3,0,0,0,0,0,0,0,0,1,0,0,0,0,0,0,0,0,0,0,0,0,0,0,0,0,0,0,0,0,0,0,0,0,0,0,0,0,0,0,0,0,0,0,0,0,0,0,0,0,0,100,0,0,5.1,0,0,0,180,32.135,22.3
0,3,0,0,0,0,0,0,0,0,0,0,0,0,0,0,0,0,1,400,3,0,0,0,0,0,0,0,0,1,0,0,0,0,0,0,0,0,0,0,0,0,0,0,0,0,0,0,0,0,0,0,0,0,0,0,0,0,0,0,0,0,0,0,0,0,0,0,0,0,0,120,0,0,5.1,0,0,0,180,32.135,30.3
0,3,0,0,0,0,0,0,0,0,0,0,0,0,0,0,0,0,1,400,3,0,0,0,0,0,0,0,0,1,0,0,0,0,0,0,0,0,0,0,0,0,0,0,0,0,0,0,0,0,0,0,0,0,0,0,0,0,0,0,0,0,0,0,0,0,0,0,0,0,0,140,0,0,5.1,0,0,0,180,32.135,34.3
0,3,0,0,0,0,0,0,0,0,0,0,0,0,0,0,0,0,1,400,3,0,0,0,0,0,0,0,0,1,0,0,0,0,0,0,0,0,0,0,0,0,0,0,0,0,0,0,0,0,0,0,0,0,0,0,0,0,0,0,0,0,0,0,0,0,0,0,0,0,0,160,0,0,5.1,0,0,0,180,32.135,38
0,3,0,0,0,0,0,0,0,0,0,0,0,0,0,0,0,0,1,400,3,0,0,0,0,0,0,0,0,1,0,0,0,0,0,0,0,0,0,0,0,0,0,0,0,0,0,0,0,0,0,0,0,0,0,0,0,0,0,0,0,0,0,0,0,0,0,0,0,0,0,180,0,0,5.1,0,0,0,180,32.135,45.3
0,3,0,0,0,0,0,0,0,0,0,0,0,0,0,0,0,0,1,400,3,0,0,0,0,0,0,0,0,1,0,0,0,0,0,0,0,0,0,0,0,0,0,0,0,0,0,0,0,0,0,0,0,0,0,0,0,0,0,0,0,0,0,0,0,0,0,0,0,0,0,200,0,0,5.1,0,0,0,180,32.135,56.1
0,3,0,0,0,0,0,0,0,0,0,0,0,0,0,0,0,0,1,400,3,0,0,0,0,0,0,0,0,1,0,0,0,0,0,0,0,0,0,0,0,0,0,0,0,0,0,0,0,0,0,0,0,0,0,0,0,0,0,0,0,0,0,0,0,0,0,0,0,0,0,220,0,0,5.1,0,0,0,180,32.135,69.3
0,3,0,0,0,0,0,0,0,0,0,0,0,0,0,0,0,0,1,400,3,0,0,0,0,0,0,0,0,1,0,0,0,0,0,0,0,0,0,0,0,0,0,0,0,0,0,0,0,0,0,0,0,0,0,0,0,0,0,0,0,0,0,0,0,0,0,0,0,0,0,240,0,0,5.1,0,0,0,180,32.135,77.2
0,3,0,0,0,0,0,0,0,0,0,0,0,0,0,0,0,0,1,400,3,0,0,0,0,0,0,0,0,1,0,0,0,0,0,0,0,0,0,0,0,0,0,0,0,0,0,0,0,0,0,0,0,0,0,0,0,0,0,0,0,0,0,0,0,0,0,0,0,0,0,260,0,0,5.1,0,0,0,180,32.135,90.6
0,3,0,0,0,0,0,0,0,0,0,0,0,0,0,0,0,0,1,400,3,0,0,0,0,0,0,0,0,1,0,0,0,0,0,0,0,0,0,0,0,0,0,0,0,0,0,0,0,0,0,0,0,0,0,0,0,0,0,0,0,0,0,0,0,0,0,0,0,0,0,280,0,0,5.1,0,0,0,180,32.135,94.3
0,3,0,0,0,0,0,0,0,0,0,0,0,0,0,0,0,0,1,400,3,0,0,0,0,0,0,0,0,1,0,0,0,0,0,0,0,0,0,0,0,0,0,0,0,0,0,0,0,0,0,0,0,0,0,0,0,0,0,0,0,0,0,0,0,0,0,0,0,0,0,300,0,0,5.1,0,0,0,180,32.135,94.9
0,3,0,0,0,0,0,0,0,0,0,0,0,0,0,0,0,0,1,400,3,0,0,0,0,0,0,0,0,1,0,0,0,0,0,0,0,0,0,0,0,0,0,0,0,0,0,0,0,0,0,0,0,0,0,0,0,0,0,0,0,0,0,0,0,0,0,0,0,0,0,320,0,0,5.1,0,0,0,180,32.135,94.5
0,0,3,0,0,0,0,0,0,0,0,0,0,0,0,0,0,0,1,400,3,0,0,0,0,0,0,0,0,1,0,0,0,0,0,0,0,0,0,0,0,0,0,0,0,0,0,0,0,0,0,0,0,0,0,0,0,0,0,0,0,0,0,0,0,0,0,0,0,0,0,100,0,0,5.1,0,0,0,180,32.135,0.422
0,0,3,0,0,0,0,0,0,0,0,0,0,0,0,0,0,0,1,400,3,0,0,0,0,0,0,0,0,1,0,0,0,0,0,0,0,0,0,0,0,0,0,0,0,0,0,0,0,0,0,0,0,0,0,0,0,0,0,0,0,0,0,0,0,0,0,0,0,0,0,120,0,0,5.1,0,0,0,180,32.135,2.67
0,0,3,0,0,0,0,0,0,0,0,0,0,0,0,0,0,0,1,400,3,0,0,0,0,0,0,0,0,1,0,0,0,0,0,0,0,0,0,0,0,0,0,0,0,0,0,0,0,0,0,0,0,0,0,0,0,0,0,0,0,0,0,0,0,0,0,0,0,0,0,140,0,0,5.1,0,0,0,180,32.135,5.53
0,0,3,0,0,0,0,0,0,0,0,0,0,0,0,0,0,0,1,400,3,0,0,0,0,0,0,0,0,1,0,0,0,0,0,0,0,0,0,0,0,0,0,0,0,0,0,0,0,0,0,0,0,0,0,0,0,0,0,0,0,0,0,0,0,0,0,0,0,0,0,160,0,0,5.1,0,0,0,180,32.135,11.4
0,0,3,0,0,0,0,0,0,0,0,0,0,0,0,0,0,0,1,400,3,0,0,0,0,0,0,0,0,1,0,0,0,0,0,0,0,0,0,0,0,0,0,0,0,0,0,0,0,0,0,0,0,0,0,0,0,0,0,0,0,0,0,0,0,0,0,0,0,0,0,180,0,0,5.1,0,0,0,180,32.135,19.2
0,0,3,0,0,0,0,0,0,0,0,0,0,0,0,0,0,0,1,400,3,0,0,0,0,0,0,0,0,1,0,0,0,0,0,0,0,0,0,0,0,0,0,0,0,0,0,0,0,0,0,0,0,0,0,0,0,0,0,0,0,0,0,0,0,0,0,0,0,0,0,200,0,0,5.1,0,0,0,180,32.135,29.3
0,0,3,0,0,0,0,0,0,0,0,0,0,0,0,0,0,0,1,400,3,0,0,0,0,0,0,0,0,1,0,0,0,0,0,0,0,0,0,0,0,0,0,0,0,0,0,0,0,0,0,0,0,0,0,0,0,0,0,0,0,0,0,0,0,0,0,0,0,0,0,220,0,0,5.1,0,0,0,180,32.135,37.4
0,0,3,0,0,0,0,0,0,0,0,0,0,0,0,0,0,0,1,400,3,0,0,0,0,0,0,0,0,1,0,0,0,0,0,0,0,0,0,0,0,0,0,0,0,0,0,0,0,0,0,0,0,0,0,0,0,0,0,0,0,0,0,0,0,0,0,0,0,0,0,240,0,0,5.1,0,0,0,180,32.135,47.2
0,0,3,0,0,0,0,0,0,0,0,0,0,0,0,0,0,0,1,400,3,0,0,0,0,0,0,0,0,1,0,0,0,0,0,0,0,0,0,0,0,0,0,0,0,0,0,0,0,0,0,0,0,0,0,0,0,0,0,0,0,0,0,0,0,0,0,0,0,0,0,260,0,0,5.1,0,0,0,180,32.135,53.3
0,0,3,0,0,0,0,0,0,0,0,0,0,0,0,0,0,0,1,400,3,0,0,0,0,0,0,0,0,1,0,0,0,0,0,0,0,0,0,0,0,0,0,0,0,0,0,0,0,0,0,0,0,0,0,0,0,0,0,0,0,0,0,0,0,0,0,0,0,0,0,280,0,0,5.1,0,0,0,180,32.135,68.3
0,0,3,0,0,0,0,0,0,0,0,0,0,0,0,0,0,0,1,400,3,0,0,0,0,0,0,0,0,1,0,0,0,0,0,0,0,0,0,0,0,0,0,0,0,0,0,0,0,0,0,0,0,0,0,0,0,0,0,0,0,0,0,0,0,0,0,0,0,0,0,300,0,0,5.1,0,0,0,180,32.135,80.9
0,0,3,0,0,0,0,0,0,0,0,0,0,0,0,0,0,0,1,400,3,0,0,0,0,0,0,0,0,1,0,0,0,0,0,0,0,0,0,0,0,0,0,0,0,0,0,0,0,0,0,0,0,0,0,0,0,0,0,0,0,0,0,0,0,0,0,0,0,0,0,320,0,0,5.1,0,0,0,180,32.135,86
0,3,0,0,0,0,0,0,0,0,0,0,0,0,0,0,0,0,1,400,3,0,0,0,0,0,0,0,0,1,0,0,0,0,0,0,0,0,0,0,0,0,0,0,0,0,0,0,0,0,0,0,0,0,0,0,0,0,0,0,0,0,0,0,0,0,0,0,0,0,0,300,0,0,5.1,0,0,0,60,32.135,94.7
0,3,0,0,0,0,0,0,0,0,0,0,0,0,0,0,0,0,1,400,3,0,0,0,0,0,0,0,0,1,0,0,0,0,0,0,0,0,0,0,0,0,0,0,0,0,0,0,0,0,0,0,0,0,0,0,0,0,0,0,0,0,0,0,0,0,0,0,0,0,0,300,0,0,5.1,0,0,0,120,32.135,93.4
0,3,0,0,0,0,0,0,0,0,0,0,0,0,0,0,0,0,1,400,3,0,0,0,0,0,0,0,0,1,0,0,0,0,0,0,0,0,0,0,0,0,0,0,0,0,0,0,0,0,0,0,0,0,0,0,0,0,0,0,0,0,0,0,0,0,0,0,0,0,0,300,0,0,5.1,0,0,0,240,32.135,92
0,3,0,0,0,0,0,0,0,0,0,0,0,0,0,0,0,0,1,400,3,0,0,0,0,0,0,0,0,1,0,0,0,0,0,0,0,0,0,0,0,0,0,0,0,0,0,0,0,0,0,0,0,0,0,0,0,0,0,0,0,0,0,0,0,0,0,0,0,0,0,300,0,0,5.1,0,0,0,300,32.135,90.2
0,3,0,0,0,0,0,0,0,0,0,0,0,0,0,0,0,0,1,400,3,0,0,0,0,0,0,0,0,1,0,0,0,0,0,0,0,0,0,0,0,0,0,0,0,0,0,0,0,0,0,0,0,0,0,0,0,0,0,0,0,0,0,0,0,0,0,0,0,0,0,300,0,0,5.1,0,0,0,360,32.135,89.9
0,3,0,0,0,0,0,0,0,0,0,0,0,0,0,0,0,0,1,400,3,0,0,0,0,0,0,0,0,1,0,0,0,0,0,0,0,0,0,0,0,0,0,0,0,0,0,0,0,0,0,0,0,0,0,0,0,0,0,0,0,0,0,0,0,0,0,0,0,0,0,300,0,0,5.1,0,0,0,420,32.135,90
0,3,0,0,0,0,0,0,0,0,0,0,0,0,0,0,0,0,1,400,3,0,0,0,0,0,0,0,0,1,0,0,0,0,0,0,0,0,0,0,0,0,0,0,0,0,0,0,0,0,0,0,0,0,0,0,0,0,0,0,0,0,0,0,0,0,0,0,0,0,0,300,0,0,5.1,0,0,0,480,32.135,89.2
0,3,0,0,0,0,0,0,0,0,0,0,0,0,0,0,0,0,1,400,3,0,0,0,0,0,0,0,0,1,0,0,0,0,0,0,0,0,0,0,0,0,0,0,0,0,0,0,0,0,0,0,0,0,0,0,0,0,0,0,0,0,0,0,0,0,0,0,0,0,0,300,0,0,5.1,0,0,0,540,32.135,89.1
0,3,0,0,0,0,0,0,0,0,0,0,0,0,0,0,0,0,1,400,3,0,0,0,0,0,0,0,0,1,0,0,0,0,0,0,0,0,0,0,0,0,0,0,0,0,0,0,0,0,0,0,0,0,0,0,0,0,0,0,0,0,0,0,0,0,0,0,0,0,0,300,0,0,5.1,0,0,0,600,32.135,89.3
0,3,0,0,0,0,0,0,0,0,0,0,0,0,0,0,0,0,1,400,3,0,0,0,0,0,0,0,0,1,0,0,0,0,0,0,0,0,0,0,0,0,0,0,0,0,0,0,0,0,0,0,0,0,0,0,0,0,0,0,0,0,0,0,0,0,0,0,0,0,0,300,0,0,5.1,0,0,0,660,32.135,88.8
0,3,0,0,0,0,0,0,0,0,0,0,0,0,0,0,0,0,1,400,3,0,0,0,0,0,0,0,0,1,0,0,0,0,0,0,0,0,0,0,0,0,0,0,0,0,0,0,0,0,0,0,0,0,0,0,0,0,0,0,0,0,0,0,0,0,0,0,0,0,0,300,0,0,5.1,0,0,0,720,32.135,88.6
0,3,0,0,0,0,0,0,0,0,0,0,0,0,0,0,0,0,1,400,3,0,0,0,0,0,0,0,0,1,0,0,0,0,0,0,0,0,0,0,0,0,0,0,0,0,0,0,0,0,0,0,0,0,0,0,0,0,0,0,0,0,0,0,0,0,0,0,0,0,0,300,0,0,5.1,0,0,0,780,32.135,88.5
0,3,0,0,0,0,0,0,0,0,0,0,0,0,0,0,0,0,1,400,3,0,0,0,0,0,0,0,0,1,0,0,0,0,0,0,0,0,0,0,0,0,0,0,0,0,0,0,0,0,0,0,0,0,0,0,0,0,0,0,0,0,0,0,0,0,0,0,0,0,0,300,0,0,5.1,0,0,0,840,32.135,88
0,3,0,0,0,0,0,0,0,0,0,0,0,0,0,0,0,0,1,400,3,0,0,0,0,0,0,0,0,1,0,0,0,0,0,0,0,0,0,0,0,0,0,0,0,0,0,0,0,0,0,0,0,0,0,0,0,0,0,0,0,0,0,0,0,0,0,0,0,0,0,300,0,0,5.1,0,0,0,900,32.135,88
0,3,0,0,0,0,0,0,0,0,0,0,0,0,0,0,0,0,1,400,3,0,0,0,0,0,0,0,0,1,0,0,0,0,0,0,0,0,0,0,0,0,0,0,0,0,0,0,0,0,0,0,0,0,0,0,0,0,0,0,0,0,0,0,0,0,0,0,0,0,0,300,0,0,5.1,0,0,0,960,32.135,88
0,3,0,0,0,0,0,0,0,0,0,0,0,0,0,0,0,0,1,400,3,0,0,0,0,0,0,0,0,1,0,0,0,0,0,0,0,0,0,0,0,0,0,0,0,0,0,0,0,0,0,0,0,0,0,0,0,0,0,0,0,0,0,0,0,0,0,0,0,0,0,300,0,0,5.1,0,0,0,60,32.135,22.1
0,3,0,0,0,0,0,0,0,0,0,0,0,0,0,0,0,0,1,400,3,0,0,0,0,0,0,0,0,1,0,0,0,0,0,0,0,0,0,0,0,0,0,0,0,0,0,0,0,0,0,0,0,0,0,0,0,0,0,0,0,0,0,0,0,0,0,0,0,0,0,100,0,0,5.1,0,0,0,120,32.135,22.3
0,3,0,0,0,0,0,0,0,0,0,0,0,0,0,0,0,0,1,400,3,0,0,0,0,0,0,0,0,1,0,0,0,0,0,0,0,0,0,0,0,0,0,0,0,0,0,0,0,0,0,0,0,0,0,0,0,0,0,0,0,0,0,0,0,0,0,0,0,0,0,100,0,0,5.1,0,0,0,240,32.135,21.3
0,3,0,0,0,0,0,0,0,0,0,0,0,0,0,0,0,0,1,400,3,0,0,0,0,0,0,0,0,1,0,0,0,0,0,0,0,0,0,0,0,0,0,0,0,0,0,0,0,0,0,0,0,0,0,0,0,0,0,0,0,0,0,0,0,0,0,0,0,0,0,100,0,0,5.1,0,0,0,300,32.135,22
0,3,0,0,0,0,0,0,0,0,0,0,0,0,0,0,0,0,1,400,3,0,0,0,0,0,0,0,0,1,0,0,0,0,0,0,0,0,0,0,0,0,0,0,0,0,0,0,0,0,0,0,0,0,0,0,0,0,0,0,0,0,0,0,0,0,0,0,0,0,0,100,0,0,5.1,0,0,0,360,32.135,22.2
0,3,0,0,0,0,0,0,0,0,0,0,0,0,0,0,0,0,1,400,3,0,0,0,0,0,0,0,0,1,0,0,0,0,0,0,0,0,0,0,0,0,0,0,0,0,0,0,0,0,0,0,0,0,0,0,0,0,0,0,0,0,0,0,0,0,0,0,0,0,0,100,0,0,5.1,0,0,0,420,32.135,21.5
0,3,0,0,0,0,0,0,0,0,0,0,0,0,0,0,0,0,1,400,3,0,0,0,0,0,0,0,0,1,0,0,0,0,0,0,0,0,0,0,0,0,0,0,0,0,0,0,0,0,0,0,0,0,0,0,0,0,0,0,0,0,0,0,0,0,0,0,0,0,0,100,0,0,5.1,0,0,0,480,32.135,20.9
0,3,0,0,0,0,0,0,0,0,0,0,0,0,0,0,0,0,1,400,3,0,0,0,0,0,0,0,0,1,0,0,0,0,0,0,0,0,0,0,0,0,0,0,0,0,0,0,0,0,0,0,0,0,0,0,0,0,0,0,0,0,0,0,0,0,0,0,0,0,0,100,0,0,5.1,0,0,0,540,32.135,21.2
0,3,0,0,0,0,0,0,0,0,0,0,0,0,0,0,0,0,1,400,3,0,0,0,0,0,0,0,0,1,0,0,0,0,0,0,0,0,0,0,0,0,0,0,0,0,0,0,0,0,0,0,0,0,0,0,0,0,0,0,0,0,0,0,0,0,0,0,0,0,0,100,0,0,5.1,0,0,0,600,32.135,20.6
0,3,0,0,0,0,0,0,0,0,0,0,0,0,0,0,0,0,1,400,3,0,0,0,0,0,0,0,0,1,0,0,0,0,0,0,0,0,0,0,0,0,0,0,0,0,0,0,0,0,0,0,0,0,0,0,0,0,0,0,0,0,0,0,0,0,0,0,0,0,0,100,0,0,5.1,0,0,0,660,32.135,21.6
0,3,0,0,0,0,0,0,0,0,0,0,0,0,0,0,0,0,1,400,3,0,0,0,0,0,0,0,0,1,0,0,0,0,0,0,0,0,0,0,0,0,0,0,0,0,0,0,0,0,0,0,0,0,0,0,0,0,0,0,0,0,0,0,0,0,0,0,0,0,0,100,0,0,5.1,0,0,0,720,32.135,20.8
0,3,0,0,0,0,0,0,0,0,0,0,0,0,0,0,0,0,1,400,3,0,0,0,0,0,0,0,0,1,0,0,0,0,0,0,0,0,0,0,0,0,0,0,0,0,0,0,0,0,0,0,0,0,0,0,0,0,0,0,0,0,0,0,0,0,0,0,0,0,0,100,0,0,5.1,0,0,0,780,32.135,20.9
0,3,0,0,0,0,0,0,0,0,0,0,0,0,0,0,0,0,1,400,3,0,0,0,0,0,0,0,0,1,0,0,0,0,0,0,0,0,0,0,0,0,0,0,0,0,0,0,0,0,0,0,0,0,0,0,0,0,0,0,0,0,0,0,0,0,0,0,0,0,0,100,0,0,5.1,0,0,0,840,32.135,20.5
0,3,0,0,0,0,0,0,0,0,0,0,0,0,0,0,0,0,1,400,3,0,0,0,0,0,0,0,0,1,0,0,0,0,0,0,0,0,0,0,0,0,0,0,0,0,0,0,0,0,0,0,0,0,0,0,0,0,0,0,0,0,0,0,0,0,0,0,0,0,0,100,0,0,5.1,0,0,0,900,32.135,20.6
0,3,0,0,0,0,0,0,0,0,0,0,0,0,0,0,0,0,1,400,3,0,0,0,0,0,0,0,0,1,0,0,0,0,0,0,0,0,0,0,0,0,0,0,0,0,0,0,0,0,0,0,0,0,0,0,0,0,0,0,0,0,0,0,0,0,0,0,0,0,0,100,0,0,5.1,0,0,0,960,32.135,20.5
0,0,3,0,0,0,0,0,0,0,0,0,0,0,0,0,0,0,1,400,3,0,0,0,0,0,0,0,0,1,0,0,0,0,0,0,0,0,0,0,0,0,0,0,0,0,0,0,0,0,0,0,0,0,0,0,0,0,0,0,0,0,0,0,0,0,0,0,0,0,0,340,0,0,5.1,0,0,0,180,32.135,89
0,0,3,0,0,0,0,0,0,0,0,0,0,0,0,0,0,0,1,400,3,0,0,0,0,0,0,0,0,1,0,0,0,0,0,0,0,0,0,0,0,0,0,0,0,0,0,0,0,0,0,0,0,0,0,0,0,0,0,0,0,0,0,0,0,0,0,0,0,0,0,360,0,0,5.1,0,0,0,180,32.135,96.6
0,0,3,0,0,0,0,0,0,0,0,0,0,0,0,0,0,0,1,400,3,0,0,0,0,0,0,0,0,1,0,0,0,0,0,0,0,0,0,0,0,0,0,0,0,0,0,0,0,0,0,0,0,0,0,0,0,0,0,0,0,0,0,0,0,0,0,0,0,0,0,380,0,0,5.1,0,0,0,180,32.135,97
0,0,3,0,0,0,0,0,0,0,0,0,0,0,0,0,0,0,1,400,3,0,0,0,0,0,0,0,0,1,0,0,0,0,0,0,0,0,0,0,0,0,0,0,0,0,0,0,0,0,0,0,0,0,0,0,0,0,0,0,0,0,0,0,0,0,0,0,0,0,0,400,0,0,5.1,0,0,0,180,32.135,96.5
1,0,0,0,0,0,0,1,0,0,0,0,0,0,0,0,0,0,0,400,2,0,0,1,0,0,0,0,0,0,0,0,0,0,0,0,0,0,0,0,0,0,0,0,0,0,0,0,0,0,0,0,0,0,0,0,0,0,0,0,0,0,0,0,0,0,0,0,0,0,0,250,42,0,1.6,52,0,0,60,0.0115,98.6
1,0,0,0,0,0,0,1,0,0,0,0,0,0,0,0,0,0,0,400,2,0,0,1,0,0,0,0,0,0,0,0,0,0,0,0,0,0,0,0,0,0,0,0,0,0,0,0,0,0,0,0,0,0,0,0,0,0,0,0,0,0,0,0,0,0,0,0,0,0,0,300,42,0,1.6,52,0,0,60,0.0115,94.4
1,0,0,0,0,0,0,1,0,0,0,0,0,0,0,0,0,0,0,400,2,0,0,1,0,0,0,0,0,0,0,0,0,0,0,0,0,0,0,0,0,0,0,0,0,0,0,0,0,0,0,0,0,0,0,0,0,0,0,0,0,0,0,0,0,0,0,0,0,0,0,350,42,0,1.6,52,0,0,60,0.0115,90.6
0,1,0,0,0,0,0,0,0,0,0,0,0,1,0,0,0,0,0,400,2,0,0,1,0,0,0,0,0,0,0,0,0,0,0,0,0,0,0,0,0,0,0,0,0,0,0,0,0,0,0,0,0,0,0,0,0,0,0,0,0,0,0,0,0,0,0,0,0,0,0,250,42,0,1.6,52,0,0,60,0.0115,11.3
0,1,0,0,0,0,0,0,0,0,0,0,0,1,0,0,0,0,0,400,2,0,0,1,0,0,0,0,0,0,0,0,0,0,0,0,0,0,0,0,0,0,0,0,0,0,0,0,0,0,0,0,0,0,0,0,0,0,0,0,0,0,0,0,0,0,0,0,0,0,0,300,42,0,1.6,52,0,0,60,0.0115,25.5
0,1,0,0,0,0,0,0,0,0,0,0,0,1,0,0,0,0,0,400,2,0,0,1,0,0,0,0,0,0,0,0,0,0,0,0,0,0,0,0,0,0,0,0,0,0,0,0,0,0,0,0,0,0,0,0,0,0,0,0,0,0,0,0,0,0,0,0,0,0,0,350,42,0,1.6,52,0,0,60,0.0115,48.2
1,0,0,0,0,0,0,1,0,0,0,0,0,0,0,0,0,0,0,400,2,0,0,1,0,0,0,0,0,0,0,0,0,0,0,0,0,0,0,0,0,0,0,0,0,0,0,0,0,0,0,0,0,0,0,0,0,0,0,0,0,0,0,0,0,0,0,0,0,0,0,200,42,0,1.6,52,0,0,60,0.00578,2.17
1,0,0,0,0,0,0,1,0,0,0,0,0,0,0,0,0,0,0,400,2,0,0,1,0,0,0,0,0,0,0,0,0,0,0,0,0,0,0,0,0,0,0,0,0,0,0,0,0,0,0,0,0,0,0,0,0,0,0,0,0,0,0,0,0,0,0,0,0,0,0,250,42,0,1.6,52,0,0,60,0.00578,15.7
1,0,0,0,0,0,0,1,0,0,0,0,0,0,0,0,0,0,0,400,2,0,0,1,0,0,0,0,0,0,0,0,0,0,0,0,0,0,0,0,0,0,0,0,0,0,0,0,0,0,0,0,0,0,0,0,0,0,0,0,0,0,0,0,0,0,0,0,0,0,0,300,42,0,1.6,52,0,0,60,0.00578,39.6
1,0,0,0,0,0,0,1,0,0,0,0,0,0,0,0,0,0,0,400,2,0,0,1,0,0,0,0,0,0,0,0,0,0,0,0,0,0,0,0,0,0,0,0,0,0,0,0,0,0,0,0,0,0,0,0,0,0,0,0,0,0,0,0,0,0,0,0,0,0,0,350,42,0,1.6,52,0,0,60,0.00578,57.8
1,0,0,0,0,0,0,0,1,0,0,0,0,0,0,0,0,0,0,500,1,0,0,0,0,1,0,0,0,0,0,0,0,0,0,0,0,0,0,0,0,0,0,0,0,0,0,0,0,0,0,0,0,0,0,0,0,0,0,0,0,0,0,0,0,0,0,0,0,0,0,81.9,37,1,0.5,5,18,0,60,1.5,13.3
1,0,0,0,0,0,0,0,1,0,0,0,0,0,0,0,0,0,0,500,1,0,0,0,0,1,0,0,0,0,0,0,0,0,0,0,0,0,0,0,0,0,0,0,0,0,0,0,0,0,0,0,0,0,0,0,0,0,0,0,0,0,0,0,0,0,0,0,0,0,0,103,37,1,0.5,5,18,0,60,1.5,14.5
1,0,0,0,0,0,0,0,1,0,0,0,0,0,0,0,0,0,0,500,1,0,0,0,0,1,0,0,0,0,0,0,0,0,0,0,0,0,0,0,0,0,0,0,0,0,0,0,0,0,0,0,0,0,0,0,0,0,0,0,0,0,0,0,0,0,0,0,0,0,0,124,37,1,0.5,5,18,0,60,1.5,11.2
1,0,0,0,0,0,0,0,1,0,0,0,0,0,0,0,0,0,0,500,1,0,0,0,0,1,0,0,0,0,0,0,0,0,0,0,0,0,0,0,0,0,0,0,0,0,0,0,0,0,0,0,0,0,0,0,0,0,0,0,0,0,0,0,0,0,0,0,0,0,0,145,37,1,0.5,5,18,0,60,1.5,18.9
