Repository: hych0/WGSR

# WGSR

## Accronyms for  catalyst preparation methods:
- incipient to wetness impregnation (IWI)
- wet impregnation (WI)
- co-impregnation (CI)
- sequential impregnation (SI)
- sol-gel precipitation (SGP)
- co-precipitation (CP)

- homogenous deposition precipitation (HDP)
- Urea Gelation co-precipitation (UGC)
- solution combustion technique (SCT)
- flame spray pyrolysis (FSP)
- micro emulsion (ME)
- deposition precipitation (DP)

## Features
- Base Metal (wt %): Pt	Au	Ru	Rh	Ir	Cu	Pd				
- Catalyst Preparation Method: IWI	WI	CI	SI	SGP	CP	HDP	UGC	SCT	FSP	ME	DP									
- Calcination conditions: Calc T (oC)	Calc T. (hr)

File: duplicate.csv (part 1 of 3)
,Index,Base,Base_weight,Base2,Base2_weight,Prep,Prep2,Calc.T,Calc.t,Support,Support2,Support_frac,Support2_frac,Promoter,Promoter_weight,Promoter2,Promoter2_weight,T,H2,O2,CO,H2O,CO2,CH4,TOS,F/W,Pt,Au,Ru,Rh,Ir,Cu,Pd,IWI,WI,CI,SI,SGP,CP,HDP,UGC,SCT,FSP,ME,DP,Calc T (oC),Calc T. (hr),Al2O3,MgO,CeO2,TiO2,ZEO,MnO,Y203,ZrO2,HAP,ACC,Tb4O7,HfO2,La2O3,Co3O4,ThO2,SiO2,Fe2O3,Sm2O3,Gd2O3,Yb2O3,CaO,Li,Ce,Co,Mg,Fe,Mn,Zr,K,Ni,Ca,Cs,V,Rb,Y,Na,La,Gd,Yb,Zn,Re,Ti,Cr,Ho,Nd,Tm,Sm,Er,Sr,YSZ,Temperature (C),H2 vol.%,O2 vol.%,CO vol.%,H2O vol.%,CO2 vol.%,CH4 vol.%,TOS (min),F/W (mg.min/ml),CO Conversion
0,6,Au,1.0,0,0.0,DP,0,25,0.0,CeO2,0,1.0,0.0,0,0.0,0,0.0,200.0,0.0,0.0,4.498,30.6,0.0,0.0,60.0,2.0,0.0,1.0,0.0,0.0,0.0,0.0,0.0,0,0,0,0,0,0,0,0,0,0,0,1,25,0.0,0.0,0,1.0,0.0,0,0,0.0,0.0,0,0,0.0,0,0.0,0.0,0,0.0,0,0.0,0.0,0.0,0.0,0.0,0.0,0.0,0.0,0.0,0.0,0.0,0.0,0.0,0.0,0.0,0,0.0,0,0.0,0.0,0,0,0,0,0,0,0,0,0,0,0,0.0,0,200.0,0.0,0.0,4.498,30.6,0.0,0.0,60.0,2.0,25.6
1,7,Au,3.0,0,0.0,DP,0,25,0.0,CeO2,0,1.0,0.0,0,0.0,0,0.0,200.0,0.0,0.0,4.498,30.6,0.0,0.0,60.0,2.0,0.0,3.0,0.0,0.0,0.0,0.0,0.0,0,0,0,0,0,0,0,0,0,0,0,1,25,0.0,0.0,0,1.0,0.0,0,0,0.0,0.0,0,0,0.0,0,0.0,0.0,0,0.0,0,0.0,0.0,0.0,0.0,0.0,0.0,0.0,0.0,0.0,0.0,0.0,0.0,0.0,0.0,0.0,0,0.0,0,0.0,0.0,0,0,0,0,0,0,0,0,0,0,0,0.0,0,200.0,0.0,0.0,4.498,30.6,0.0,0.0,60.0,2.0,49.4
2,8,Au,5.0,0,0.0,DP,0,25,0.0,CeO2,0,1.0,0.0,0,0.0,0,0.0,200.0,0.0,0.0,4.498,30.6,0.0,0.0,60.0,2.0,0.0,5.0,0.0,0.0,0.0,0.0,0.0,0,0,0,0,0,0,0,0,0,0,0,1,25,0.0,0.0,0,1.0,0.0,0,0,0.0,0.0,0,0,0.0,0,0.0,0.0,0,0.0,0,0.0,0.0,0.0,0.0,0.0,0.0,0.0,0.0,0.0,0.0,0.0,0.0,0.0,0.0,0.0,0,0.0,0,0.0,0.0,0,0,0,0,0,0,0,0,0,0,0,0.0,0,200.0,0.0,0.0,4.498,30.6,0.0,0.0,60.0,2.0,53.5
3,9,Au,1.0,0,0.0,DP,0,25,0.0,CeO2,0,1.0,0.0,0,0.0,0,0.0,230.0,0.0,0.0,4.498,30.6,0.0,0.0,60.0,2.0,0.0,1.0,0.0,0.0,0.0,0.0,0.0,0,0,0,0,0,0,0,0,0,0,0,1,25,0.0,0.0,0,1.0,0.0,0,0,0.0,0.0,0,0,0.0,0,0.0,0.0,0,0.0,0,0.0,0.0,0.0,0.0,0.0,0.0,0.0,0.0,0.0,0.0,0.0,0.0,0.0,0.0,0.0,0,0.0,0,0.0,0.0,0,0,0,0,0,0,0,0,0,0,0,0.0,0,230.0,0.0,0.0,4.498,30.6,0.0,0.0,60.0,2.0,58.9
4,10,Au,3.0,0,0.0,DP,0,25,0.0,CeO2,0,1.0,0.0,0,0.0,0,0.0,230.0,0.0,0.0,4.498,30.6,0.0,0.0,60.0,2.0,0.0,3.0,0.0,0.0,0.0,0.0,0.0,0,0,0,0,0,0,0,0,0,0,0,1,25,0.0,0.0,0,1.0,0.0,0,0,0.0,0.0,0,0,0.0,0,0.0,0.0,0,0.0,0,0.0,0.0,0.0,0.0,0.0,0.0,0.0,0.0,0.0,0.0,0.0,0.0,0.0,0.0,0.0,0,0.0,0,0.0,0.0,0,0,0,0,0,0,0,0,0,0,0,0.0,0,230.0,0.0,0.0,4.498,30.6,0.0,0.0,60.0,2.0,69.1
5,11,Au,5.0,0,0.0,DP,0,25,0.0,CeO2,0,1.0,0.0,0,0.0,0,0.0,230.0,0.0,0.0,4.498,30.6,0.0,0.0,60.0,2.0,0.0,5.0,0.0,0.0,0.0,0.0,0.0,0,0,0,0,0,0,0,0,0,0,0,1,25,0.0,0.0,0,1.0,0.0,0,0,0.0,0.0,0,0,0.0,0,0.0,0.0,0,0.0,0,0.0,0.0,0.0,0.0,0.0,0.0,0.0,0.0,0.0,0.0,0.0,0.0,0.0,0.0,0.0,0,0.0,0,0.0,0.0,0,0,0,0,0,0,0,0,0,0,0,0.0,0,230.0,0.0,0.0,4.498,30.6,0.0,0.0,60.0,2.0,76.4
6,12,Au,1.0,0,0.0,DP,0,25,0.0,CeO2,0,1.0,0.0,0,0.0,0,0.0,260.0,0.0,0.0,4.498,30.6,0.0,0.0,60.0,2.0,0.0,1.0,0.0,0.0,0.0,0.0,0.0,0,0,0,0,0,0,0,0,0,0,0,1,25,0.0,0.0,0,1.0,0.0,0,0,0.0,0.0,0,0,0.0,0,0.0,0.0,0,0.0,0,0.0,0.0,0.0,0.0,0.0,0.0,0.0,0.0,0.0,0.0,0.0,0.0,0.0,0.0,0.0,0,0.0,0,0.0,0.0,0,0,0,0,0,0,0,0,0,0,0,0.0,0,260.0,0.0,0.0,4.498,30.6,0.0,0.0,60.0,2.0,81.0
7,13,Au,3.0,0,0.0,DP,0,25,0.0,CeO2,0,1.0,0.0,0,0.0,0,0.0,260.0,0.0,0.0,4.498,30.6,0.0,0.0,60.0,2.0,0.0,3.0,0.0,0.0,0.0,0.0,0.0,0,0,0,0,0,0,0,0,0,0,0,1,25,0.0,0.0,0,1.0,0.0,0,0,0.0,0.0,0,0,0.0,0,0.0,0.0,0,0.0,0,0.0,0.0,0.0,0.0,0.0,0.0,0.0,0.0,0.0,0.0,0.0,0.0,0.0,0.0,0.0,0,0.0,0,0.0,0.0,0,0,0,0,0,0,0,0,0,0,0,0.0,0,260.0,0.0,0.0,4.498,30.6,0.0,0.0,60.0,2.0,87.5
8,14,Au,5.0,0,0.0,DP,0,25,0.0,CeO2,0,1.0,0.0,0,0.0,0,0.0,260.0,0.0,0.0,4.498,30.6,0.0,0.0,60.0,2.0,0.0,5.0,0.0,0.0,0.0,0.0,0.0,0,0,0,0,0,0,0,0,0,0,0,1,25,0.0,0.0,0,1.0,0.0,0,0,0.0,0.0,0,0,0.0,0,0.0,0.0,0,0.0,0,0.0,0.0,0.0,0.0,0.0,0.0,0.0,0.0,0.0,0.0,0.0,0.0,0.0,0.0,0.0,0,0.0,0,0.0,0.0,0,0,0,0,0,0,0,0,0,0,0,0.0,0,260.0,0.0,0.0,4.498,30.6,0.0,0.0,60.0,2.0,89.7
9,24,Au,1.0,0,0.0,DP,0,25,0.0,CeO2,0,1.0,0.0,0,0.0,0,0.0,200.0,0.0,0.0,4.498,30.6,0.0,0.0,60.0,2.0,0.0,1.0,0.0,0.0,0.0,0.0,0.0,0,0,0,0,0,0,0,0,0,0,0,1,25,0.0,0.0,0,1.0,0.0,0,0,0.0,0.0,0,0,0.0,0,0.0,0.0,0,0.0,0,0.0,0.0,0.0,0.0,0.0,0.0,0.0,0.0,0.0,0.0,0.0,0.0,0.0,0.0,0.0,0,0.0,0,0.0,0.0,0,0,0,0,0,0,0,0,0,0,0,0.0,0,200.0,0.0,0.0,4.498,30.6,0.0,0.0,60.0,2.0,57.7
10,27,Au,1.0,0,0.0,DP,0,25,0.0,CeO2,0,1.0,0.0,0,0.0,0,0.0,230.0,0.0,0.0,4.498,30.6,0.0,0.0,60.0,2.0,0.0,1.0,0.0,0.0,0.0,0.0,0.0,0,0,0,0,0,0,0,0,0,0,0,1,25,0.0,0.0,0,1.0,0.0,0,0,0.0,0.0,0,0,0.0,0,0.0,0.0,0,0.0,0,0.0,0.0,0.0,0.0,0.0,0.0,0.0,0.0,0.0,0.0,0.0,0.0,0.0,0.0,0.0,0,0.0,0,0.0,0.0,0,0,0,0,0,0,0,0,0,0,0,0.0,0,230.0,0.0,0.0,4.498,30.6,0.0,0.0,60.0,2.0,74.6
11,30,Au,1.0,0,0.0,DP,0,25,0.0,CeO2,0,1.0,0.0,0,0.0,0,0.0,260.0,0.0,0.0,4.498,30.6,0.0,0.0,60.0,2.0,0.0,1.0,0.0,0.0,0.0,0.0,0.0,0,0,0,0,0,0,0,0,0,0,0,1,25,0.0,0.0,0,1.0,0.0,0,0,0.0,0.0,0,0,0.0,0,0.0,0.0,0,0.0,0,0.0,0.0,0.0,0.0,0.0,0.0,0.0,0.0,0.0,0.0,0.0,0.0,0.0,0.0,0.0,0,0.0,0,0.0,0.0,0,0,0,0,0,0,0,0,0,0,0,0.0,0,260.0,0.0,0.0,4.498,30.6,0.0,0.0,60.0,2.0,85.0
12,33,Au,3.0,0,0.0,DP,0,25,0.0,CeO2,0,1.0,0.0,0,0.0,0,0.0,200.0,0.0,0.0,4.498,30.6,0.0,0.0,60.0,2.0,0.0,3.0,0.0,0.0,0.0,0.0,0.0,0,0,0,0,0,0,0,0,0,0,0,1,25,0.0,0.0,0,1.0,0.0,0,0,0.0,0.0,0,0,0.0,0,0.0,0.0,0,0.0,0,0.0,0.0,0.0,0.0,0.0,0.0,0.0,0.0,0.0,0.0,0.0,0.0,0.0,0.0,0.0,0,0.0,0,0.0,0.0,0,0,0,0,0,0,0,0,0,0,0,0.0,0,200.0,0.0,0.0,4.498,30.6,0.0,0.0,60.0,2.0,72.2
13,36,Au,3.0,0,0.0,DP,0,25,0.0,CeO2,0,1.0,0.0,0,0.0,0,0.0,230.0,0.0,0.0,4.498,30.6,0.0,0.0,60.0,2.0,0.0,3.0,0.0,0.0,0.0,0.0,0.0,0,0,0,0,0,0,0,0,0,0,0,1,25,0.0,0.0,0,1.0,0.0,0,0,0.0,0.0,0,0,0.0,0,0.0,0.0,0,0.0,0,0.0,0.0,0.0,0.0,0.0,0.0,0.0,0.0,0.0,0.0,0.0,0.0,0.0,0.0,0.0,0,0.0,0,0.0,0.0,0,0,0,0,0,0,0,0,0,0,0,0.0,0,230.0,0.0,0.0,4.498,30.6,0.0,0.0,60.0,2.0,91.2
14,39,Au,3.0,0,0.0,DP,0,25,0.0,CeO2,0,1.0,0.0,0,0.0,0,0.0,260.0,0.0,0.0,4.498,30.6,0.0,0.0,60.0,2.0,0.0,3.0,0.0,0.0,0.0,0.0,0.0,0,0,0,0,0,0,0,0,0,0,0,1,25,0.0,0.0,0,1.0,0.0,0,0,0.0,0.0,0,0,0.0,0,0.0,0.0,0,0.0,0,0.0,0.0,0.0,0.0,0.0,0.0,0.0,0.0,0.0,0.0,0.0,0.0,0.0,0.0,0.0,0,0.0,0,0.0,0.0,0,0,0,0,0,0,0,0,0,0,0,0.0,0,260.0,0.0,0.0,4.498,30.6,0.0,0.0,60.0,2.0,93.4
15,42,Au,5.0,0,0.0,DP,0,25,0.0,CeO2,0,1.0,0.0,0,0.0,0,0.0,200.0,0.0,0.0,4.498,30.6,0.0,0.0,60.0,2.0,0.0,5.0,0.0,0.0,0.0,0.0,0.0,0,0,0,0,0,0,0,0,0,0,0,1,25,0.0,0.0,0,1.0,0.0,0,0,0.0,0.0,0,0,0.0,0,0.0,0.0,0,0.0,0,0.0,0.0,0.0,0.0,0.0,0.0,0.0,0.0,0.0,0.0,0.0,0.0,0.0,0.0,0.0,0,0.0,0,0.0,0.0,0,0,0,0,0,0,0,0,0,0,0,0.0,0,200.0,0.0,0.0,4.498,30.6,0.0,0.0,60.0,2.0,71.3
16,45,Au,5.0,0,0.0,DP,0,25,0.0,CeO2,0,1.0,0.0,0,0.0,0,0.0,230.0,0.0,0.0,4.498,30.6,0.0,0.0,60.0,2.0,0.0,5.0,0.0,0.0,0.0,0.0,0.0,0,0,0,0,0,0,0,0,0,0,0,1,25,0.0,0.0,0,1.0,0.0,0,0,0.0,0.0,0,0,0.0,0,0.0,0.0,0,0.0,0,0.0,0.0,0.0,0.0,0.0,0.0,0.0,0.0,0.0,0.0,0.0,0.0,0.0,0.0,0.0,0,0.0,0,0.0,0.0,0,0,0,0,0,0,0,0,0,0,0,0.0,0,230.0,0.0,0.0,4.498,30.6,0.0,0.0,60.0,2.0,87.3
17,48,Au,5.0,0,0.0,DP,0,25,0.0,CeO2,0,1.0,0.0,0,0.0,0,0.0,260.0,0.0,0.0,4.498,30.6,0.0,0.0,60.0,2.0,0.0,5.0,0.0,0.0,0.0,0.0,0.0,0,0,0,0,0,0,0,0,0,0,0,1,25,0.0,0.0,0,1.0,0.0,0,0,0.0,0.0,0,0,0.0,0,0.0,0.0,0,0.0,0,0.0,0.0,0.0,0.0,0.0,0.0,0.0,0.0,0.0,0.0,0.0,0.0,0.0,0.0,0.0,0,0.0,0,0.0,0.0,0,0,0,0,0,0,0,0,0,0,0,0.0,0,260.0,0.0,0.0,4.498,30.6,0.0,0.0,60.0,2.0,92.8
18,53,Pt,1.0,0,0.0,SGP,0,500,5.0,CeO2,0,1.0,0.0,0,0.0,0,0.0,200.0,0.0,0.0,4.0,2.6,0.0,0.0,60.0,2.0,1.0,0.0,0.0,0.0,0.0,0.0,0.0,0,0,0,0,1,0,0,0,0,0,0,0,500,5.0,0.0,0,1.0,0.0,0,0,0.0,0.0,0,0,0.0,0,0.0,0.0,0,0.0,0,0.0,0.0,0.0,0.0,0.0,0.0,0.0,0.0,0.0,0.0,0.0,0.0,0.0,0.0,0.0,0,0.0,0,0.0,0.0,0,0,0,0,0,0,0,0,0,0,0,0.0,0,200.0,0.0,0.0,4.0,2.6,0.0,0.0,60.0,2.0,1.27
19,101,Pt,1.0,0,0.0,SGP,0,500,5.0,CeO2,0,1.0,0.0,0,0.0,0,0.0,200.0,0.0,0.0,4.0,2.6,0.0,0.0,60.0,2.0,1.0,0.0,0.0,0.0,0.0,0.0,0.0,0,0,0,0,1,0,0,0,0,0,0,0,500,5.0,0.0,0,1.0,0.0,0,0,0.0,0.0,0,0,0.0,0,0.0,0.0,0,0.0,0,0.0,0.0,0.0,0.0,0.0,0.0,0.0,0.0,0.0,0.0,0.0,0.0,0.0,0.0,0.0,0,0.0,0,0.0,0.0,0,0,0,0,0,0,0,0,0,0,0,0.0,0,200.0,0.0,0.0,4.0,2.6,0.0,0.0,60.0,2.0,0.813
20,109,Pt,1.0,0,0.0,IWI,CP,350,4.0,CeO2,0,1.0,0.0,0,0.0,0,0.0,325.0,40.0,0.0,1.5,50.0,0.0,0.0,60.0,0.138,1.0,0.0,0.0,0.0,0.0,0.0,0.0,1,0,0,0,0,1,0,0,0,0,0,0,350,4.0,0.0,0,1.0,0.0,0,0,0.0,0.0,0,0,0.0,0,0.0,0.0,0,0.0,0,0.0,0.0,0.0,0.0,0.0,0.0,0.0,0.0,0.0,0.0,0.0,0.0,0.0,0.0,0.0,0,0.0,0,0.0,0.0,0,0,0,0,0,0,0,0,0,0,0,0.0,0,325.0,40.0,0.0,1.5,50.0,0.0,0.0,60.0,0.138,78.7
21,113,Pt,1.0,0,0.0,IWI,CP,350,4.0,CeO2,0,1.0,0.0,0,0.0,0,0.0,325.0,40.0,0.0,1.5,50.0,0.0,0.0,60.0,0.138,1.0,0.0,0.0,0.0,0.0,0.0,0.0,1,0,0,0,0,1,0,0,0,0,0,0,350,4.0,0.0,0,1.0,0.0,0,0,0.0,0.0,0,0,0.0,0,0.0,0.0,0,0.0,0,0.0,0.0,0.0,0.0,0.0,0.0,0.0,0.0,0.0,0.0,0.0,0.0,0.0,0.0,0.0,0,0.0,0,0.0,0.0,0,0,0,0,0,0,0,0,0,0,0,0.0,0,325.0,40.0,0.0,1.5,50.0,0.0,0.0,60.0,0.138,73.3
22,175,Au,3.0,0,0.0,DP,0,400,3.0,HAP,0,1.0,0.0,0,0.0,0,0.0,300.0,0.0,0.0,5.1,0.0,0.0,0.0,60.0,32.135,0.0,3.0,0.0,0.0,0.0,0.0,0.0,0,0,0,0,0,0,0,0,0,0,0,1,400,3.0,0.0,0,0.0,0.0,0,0,0.0,0.0,1,0,0.0,0,0.0,0.0,0,0.0,0,0.0,0.0,0.0,0.0,0.0,0.0,0.0,0.0,0.0,0.0,0.0,0.0,0.0,0.0,0.0,0,0.0,0,0.0,0.0,0,0,0,0,0,0,0,0,0,0,0,0.0,0,300.0,0.0,0.0,5.1,0.0,0.0,0.0,60.0,32.135,94.7
23,190,Au,3.0,0,0.0,DP,0,400,3.0,HAP,0,1.0,0.0,0,0.0,0,0.0,300.0,0.0,0.0,5.1,0.0,0.0,0.0,60.0,32.135,0.0,3.0,0.0,0.0,0.0,0.0,0.0,0,0,0,0,0,0,0,0,0,0,0,1,400,3.0,0.0,0,0.0,0.0,0,0,0.0,0.0,1,0,0.0,0,0.0,0.0,0,0.0,0,0.0,0.0,0.0,0.0,0.0,0.0,0.0,0.0,0.0,0.0,0.0,0.0,0.0,0.0,0.0,0,0.0,0,0.0,0.0,0,0,0,0,0,0,0,0,0,0,0,0.0,0,300.0,0.0,0.0,5.1,0.0,0.0,0.0,60.0,32.135,22.1
24,285,Au,3.0,0,0.0,DP,0,400,2.0,CeO2,0,1.0,0.0,0,0.0,0,0.0,423.0,0.0,0.0,4.498,30.7,0.0,0.0,60.0,14.85,0.0,3.0,0.0,0.0,0.0,0.0,0.0,0,0,0,0,0,0,0,0,0,0,0,1,400,2.0,0.0,0,1.0,0.0,0,0,0.0,0.0,0,0,0.0,0,0.0,0.0,0,0.0,0,0.0,0.0,0.0,0.0,0.0,0.0,0.0,0.0,0.0,0.0,0.0,0.0,0.0,0.0,0.0,0,0.0,0,0.0,0.0,0,0,0,0,0,0,0,0,0,0,0,0.0,0,423.0,0.0,0.0,4.498,30.7,0.0,0.0,60.0,14.85,30.1
25,286,Au,3.0,0,0.0,DP,0,400,2.0,CeO2,0,1.0,0.0,0,0.0,0,0.0,473.0,0.0,0.0,4.498,30.7,0.0,0.0,60.0,14.85,0.0,3.0,0.0,0.0,0.0,0.0,0.0,0,0,0,0,0,0,0,0,0,0,0,1,400,2.0,0.0,0,1.0,0.0,0,0,0.0,0.0,0,0,0.0,0,0.0,0.0,0,0.0,0,0.0,0.0,0.0,0.0,0.0,0.0,0.0,0.0,0.0,0.0,0.0,0.0,0.0,0.0,0.0,0,0.0,0,0.0,0.0,0,0,0,0,0,0,0,0,0,0,0,0.0,0,473.0,0.0,0.0,4.498,30.7,0.0,0.0,60.0,14.85,59.7
26,287,Au,3.0,0,0.0,DP,0,400,2.0,CeO2,0,1.0,0.0,0,0.0,0,0.0,523.0,0.0,0.0,4.498,30.7,0.0,0.0,60.0,14.85,0.0,3.0,0.0,0.0,0.0,0.0,0.0,0,0,0,0,0,0,0,0,0,0,0,1,400,2.0,0.0,0,1.0,0.0,0,0,0.0,0.0,0,0,0.0,0,0.0,0.0,0,0.0,0,0.0,0.0,0.0,0.0,0.0,0.0,0.0,0.0,0.0,0.0,0.0,0.0,0.0,0.0,0.0,0,0.0,0,0.0,0.0,0,0,0,0,0,0,0,0,0,0,0,0.0,0,523.0,0.0,0.0,4.498,30.7,0.0,0.0,60.0,14.85,89.3
27,288,Au,3.0,0,0.0,DP,0,400,2.0,CeO2,0,1.0,0.0,0,0.0,0,0.0,573.0,0.0,0.0,4.498,30.7,0.0,0.0,60.0,14.85,0.0,3.0,0.0,0.0,0.0,0.0,0.0,0,0,0,0,0,0,0,0,0,0,0,1,400,2.0,0.0,0,1.0,0.0,0,0,0.0,0.0,0,0,0.0,0,0.0,0.0,0,0.0,0,0.0,0.0,0.0,0.0,0.0,0.0,0.0,0.0,0.0,0.0,0.0,0.0,0.0,0.0,0.0,0,0.0,0,0.0,0.0,0,0,0,0,0,0,0,0,0,0,0,0.0,0,573.0,0.0,0.0,4.498,30.7,0.0,0.0,60.0,14.85,97.4
28,289,Au,3.0,0,0.0,DP,0,400,2.0,CeO2,0,1.0,0.0,0,0.0,0,0.0,622.0,0.0,0.0,4.498,30.7,0.0,0.0,60.0,14.85,0.0,3.0,0.0,0.0,0.0,0.0,0.0,0,0,0,0,0,0,0,0,0,0,0,1,400,2.0,0.0,0,1.0,0.0,0,0,0.0,0.0,0,0,0.0,0,0.0,0.0,0,0.0,0,0.0,0.0,0.0,0.0,0.0,0.0,0.0,0.0,0.0,0.0,0.0,0.0,0.0,0.0,0.0,0,0.0,0,0.0,0.0,0,0,0,0,0,0,0,0,0,0,0,0.0,0,622.0,0.0,0.0,4.498,30.7,0.0,0.0,60.0,14.85,98.2
29,290,Au,3.0,0,0.0,DP,0,400,2.0,CeO2,0,1.0,0.0,0,0.0,0,0.0,423.0,0.0,0.0,4.498,30.7,0.0,0.0,60.0,14.85,0.0,3.0,0.0,0.0,0.0,0.0,0.0,0,0,0,0,0,0,0,0,0,0,0,1,400,2.0,0.0,0,1.0,0.0,0,0,0.0,0.0,0,0,0.0,0,0.0,0.0,0,0.0,0,0.0,0.0,0.0,0.0,0.0,0.0,0.0,0.0,0.0,0.0,0.0,0.0,0.0,0.0,0.0,0,0.0,0,0.0,0.0,0,0,0,0,0,0,0,0,0,0,0,0.0,0,423.0,0.0,0.0,4.498,30.7,0.0,0.0,60.0,14.85,4.71
30,291,Au,3.0,0,0.0,DP,0,400,2.0,CeO2,0,1.0,0.0,0,0.0,0,0.0,473.0,0.0,0.0,4.498,30.7,0.0,0.0,60.0,14.85,0.0,3.0,0.0,0.0,0.0,0.0,0.0,0,0,0,0,0,0,0,0,0,0,0,1,400,2.0,0.0,0,1.0,0.0,0,0,0.0,0.0,0,0,0.0,0,0.0,0.0,0,0.0,0,0.0,0.0,0.0,0.0,0.0,0.0,0.0,0.0,0.0,0.0,0.0,0.0,0.0,0.0,0.0,0,0.0,0,0.0,0.0,0,0,0,0,0,0,0,0,0,0,0,0.0,0,473.0,0.0,0.0,4.498,30.7,0.0,0.0,60.0,14.85,11.3
31,292,Au,3.0,0,0.0,DP,0,400,2.0,CeO2,0,1.0,0.0,0,0.0,0,0.0,523.0,0.0,0.0,4.498,30.7,0.0,0.0,60.0,14.85,0.0,3.0,0.0,0.0,0.0,0.0,0.0,0,0,0,0,0,0,0,0,0,0,0,1,400,2.0,0.0,0,1.0,0.0,0,0,0.0,0.0,0,0,0.0,0,0.0,0.0,0,0.0,0,0.0,0.0,0.0,0.0,0.0,0.0,0.0,0.0,0.0,0.0,0.0,0.0,0.0,0.0,0.0,0,0.0,0,0.0,0.0,0,0,0,0,0,0,0,0,0,0,0,0.0,0,523.0,0.0,0.0,4.498,30.7,0.0,0.0,60.0,14.85,40.1
32,293,Au,3.0,0,0.0,DP,0,400,2.0,CeO2,0,1.0,0.0,0,0.0,0,0.0,573.0,0.0,0.0,4.498,30.7,0.0,0.0,60.0,14.85,0.0,3.0,0.0,0.0,0.0,0.0,0.0,0,0,0,0,0,0,0,0,0,0,0,1,400,2.0,0.0,0,1.0,0.0,0,0,0.0,0.0,0,0,0.0,0,0.0,0.0,0,0.0,0,0.0,0.0,0.0,0.0,0.0,0.0,0.0,0.0,0.0,0.0,0.0,0.0,0.0,0.0,0.0,0,0.0,0,0.0,0.0,0,0,0,0,0,0,0,0,0,0,0,0.0,0,573.0,0.0,0.0,4.498,30.7,0.0,0.0,60.0,14.85,60.2
33,294,Au,3.0,0,0.0,DP,0,400,2.0,CeO2,0,1.0,0.0,0,0.0,0,0.0,622.0,0.0,0.0,4.498,30.7,0.0,0.0,60.0,14.85,0.0,3.0,0.0,0.0,0.0,0.0,0.0,0,0,0,0,0,0,0,0,0,0,0,1,400,2.0,0.0,0,1.0,0.0,0,0,0.0,0.0,0,0,0.0,0,0.0,0.0,0,0.0,0,0.0,0.0,0.0,0.0,0.0,0.0,0.0,0.0,0.0,0.0,0.0,0.0,0.0,0.0,0.0,0,0.0,0,0.0,0.0,0,0,0,0,0,0,0,0,0,0,0,0.0,0,622.0,0.0,0.0,4.498,30.7,0.0,0.0,60.0,14.85,73.3
34,325,Pt,0.5,0,0.0,WI,0,650,3.0,TiO2,0,1.0,0.0,0,0.0,0,0.0,244.0,0.0,0.0,10.0,3.0,0.0,0.0,60.0,0.5,0.5,0.0,0.0,0.0,0.0,0.0,0.0,0,1,0,0,0,0,0,0,0,0,0,0,650,3.0,0.0,0,0.0,1.0,0,0,0.0,0.0,0,0,0.0,0,0.0,0.0,0,0.0,0,0.0,0.0,0.0,0.0,0.0,0.0,0.0,0.0,0.0,0.0,0.0,0.0,0.0,0.0,0.0,0,0.0,0,0.0,0.0,0,0,0,0,0,0,0,0,0,0,0,0.0,0,244.0,0.0,0.0,10.0,3.0,0.0,0.0,60.0,0.5,20.9
35,329,Pt,0.5,0,0.0,WI,0,650,3.0,TiO2,0,1.0,0.0,0,0.0,0,0.0,352.0,0.0,0.0,10.0,3.0,0.0,0.0,60.0,0.5,0.5,0.0,0.0,0.0,0.0,0.0,0.0,0,1,0,0,0,0,0,0,0,0,0,0,650,3.0,0.0,0,0.0,1.0,0,0,0.0,0.0,0,0,0.0,0,0.0,0.0,0,0.0,0,0.0,0.0,0.0,0.0,0.0,0.0,0.0,0.0,0.0,0.0,0.0,0.0,0.0,0.0,0.0,0,0.0,0,0.0,0.0,0,0,0,0,0,0,0,0,0,0,0,0.0,0,352.0,0.0,0.0,10.0,3.0,0.0,0.0,60.0,0.5,79.8
36,330,Pt,0.5,0,0.0,WI,0,650,3.0,TiO2,0,1.0,0.0,0,0.0,0,0.0,383.0,0.0,0.0,10.0,3.0,0.0,0.0,60.0,0.5,0.5,0.0,0.0,0.0,0.0,0.0,0.0,0,1,0,0,0,0,0,0,0,0,0,0,650,3.0,0.0,0,0.0,1.0,0,0,0.0,0.0,0,0,0.0,0,0.0,0.0,0,0.0,0,0.0,0.0,0.0,0.0,0.0,0.0,0.0,0.0,0.0,0.0,0.0,0.0,0.0,0.0,0.0,0,0.0,0,0.0,0.0,0,0,0,0,0,0,0,0,0,0,0,0.0,0,383.0,0.0,0.0,10.0,3.0,0.0,0.0,60.0,0.5,94.4
37,332,Pt,0.5,0,0.0,WI,0,650,3.0,TiO2,0,1.0,0.0,0,0.0,0,0.0,448.0,0.0,0.0,10.0,3.0,0.0,0.0,60.0,0.5,0.5,0.0,0.0,0.0,0.0,0.0,0.0,0,1,0,0,0,0,0,0,0,0,0,0,650,3.0,0.0,0,0.0,1.0,0,0,0.0,0.0,0,0,0.0,0,0.0,0.0,0,0.0,0,0.0,0.0,0.0,0.0,0.0,0.0,0.0,0.0,0.0,0.0,0.0,0.0,0.0,0.0,0.0,0,0.0,0,0.0,0.0,0,0,0,0,0,0,0,0,0,0,0,0.0,0,448.0,0.0,0.0,10.0,3.0,0.0,0.0,60.0,0.5,95.2
38,378,Pt,0.5,0,0.0,WI,0,650,3.0,TiO2,0,1.0,0.0,0,0.0,0,0.0,244.0,0.0,0.0,10.0,3.0,0.0,0.0,60.0,0.5,0.5,0.0,0.0,0.0,0.0,0.0,0.0,0,1,0,0,0,0,0,0,0,0,0,0,650,3.0,0.0,0,0.0,1.0,0,0,0.0,0.0,0,0,0.0,0,0.0,0.0,0,0.0,0,0.0,0.0,0.0,0.0,0.0,0.0,0.0,0.0,0.0,0.0,0.0,0.0,0.0,0.0,0.0,0,0.0,0,0.0,0.0,0,0,0,0,0,0,0,0,0,0,0,0.0,0,244.0,0.0,0.0,10.0,3.0,0.0,0.0,60.0,0.5,22.2
39,382,Pt,0.5,0,0.0,WI,0,650,3.0,TiO2,0,1.0,0.0,0,0.0,0,0.0,352.0,0.0,0.0,10.0,3.0,0.0,0.0,60.0,0.5,0.5,0.0,0.0,0.0,0.0,0.0,0.0,0,1,0,0,0,0,0,0,0,0,0,0,650,3.0,0.0,0,0.0,1.0,0,0,0.0,0.0,0,0,0.0,0,0.0,0.0,0,0.0,0,0.0,0.0,0.0,0.0,0.0,0.0,0.0,0.0,0.0,0.0,0.0,0.0,0.0,0.0,0.0,0,0.0,0,0.0,0.0,0,0,0,0,0,0,0,0,0,0,0,0.0,0,352.0,0.0,0.0,10.0,3.0,0.0,0.0,60.0,0.5,80.2
40,383,Pt,0.5,0,0.0,WI,0,650,3.0,TiO2,0,1.0,0.0,0,0.0,0,0.0,383.0,0.0,0.0,10.0,3.0,0.0,0.0,60.0,0.5,0.5,0.0,0.0,0.0,0.0,0.0,0.0,0,1,0,0,0,0,0,0,0,0,0,0,650,3.0,0.0,0,0.0,1.0,0,0,0.0,0.0,0,0,0.0,0,0.0,0.0,0,0.0,0,0.0,0.0,0.0,0.0,0.0,0.0,0.0,0.0,0.0,0.0,0.0,0.0,0.0,0.0,0.0,0,0.0,0,0.0,0.0,0,0,0,0,0,0,0,0,0,0,0,0.0,0,383.0,0.0,0.0,10.0,3.0,0.0,0.0,60.0,0.5,94.3
41,385,Pt,0.5,0,0.0,WI,0,650,3.0,TiO2,0,1.0,0.0,0,0.0,0,0.0,448.0,0.0,0.0,10.0,3.0,0.0,0.0,60.0,0.5,0.5,0.0,0.0,0.0,0.0,0.0,0.0,0,1,0,0,0,0,0,0,0,0,0,0,650,3.0,0.0,0,0.0,1.0,0,0,0.0,0.0,0,0,0.0,0,0.0,0.0,0,0.0,0,0.0,0.0,0.0,0.0,0.0,0.0,0.0,0.0,0.0,0.0,0.0,0.0,0.0,0.0,0.0,0,0.0,0,0.0,0.0,0,0,0,0,0,0,0,0,0,0,0,0.0,0,448.0,0.0,0.0,10.0,3.0,0.0,0.0,60.0,0.5,95.1
42,401,Pt,5.0,0,0.0,WI,0,650,3.0,TiO2,0,1.0,0.0,0,0.0,0,0.0,250.0,0.0,0.0,10.0,3.0,0.0,0.0,60.0,0.5,5.0,0.0,0.0,0.0,0.0,0.0,0.0,0,1,0,0,0,0,0,0,0,0,0,0,650,3.0,0.0,0,0.0,1.0,0,0,0.0,0.0,0,0,0.0,0,0.0,0.0,0,0.0,0,0.0,0.0,0.0,0.0,0.0,0.0,0.0,0.0,0.0,0.0,0.0,0.0,0.0,0.0,0.0,0,0.0,0,0.0,0.0,0,0,0,0,0,0,0,0,0,0,0,0.0,0,250.0,0.0,0.0,10.0,3.0,0.0,0.0,60.0,0.5,70.5
43,402,Pt,5.0,0,0.0,WI,0,650,3.0,TiO2,0,1.0,0.0,0,0.0,0,0.0,250.0,0.0,0.0,10.0,3.0,0.0,0.0,60.0,0.5,5.0,0.0,0.0,0.0,0.0,0.0,0.0,0,1,0,0,0,0,0,0,0,0,0,0,650,3.0,0.0,0,0.0,1.0,0,0,0.0,0.0,0,0,0.0,0,0.0,0.0,0,0.0,0,0.0,0.0,0.0,0.0,0.0,0.0,0.0,0.0,0.0,0.0,0.0,0.0,0.0,0.0,0.0,0,0.0,0,0.0,0.0,0,0,0,0,0,0,0,0,0,0,0,0.0,0,250.0,0.0,0.0,10.0,3.0,0.0,0.0,60.0,0.5,67.5
44,584,Pt,0.5,0,0.0,IWI,0,400,1.0,CeO2,0,1.0,0.0,0,0.0,0,0.0,300.0,41.9,0.0,1.6,52.4,0.0,0.0,60.0,0.14,0.5,0.0,0.0,0.0,0.0,0.0,0.0,1,0,0,0,0,0,0,0,0,0,0,0,400,1.0,0.0,0,1.0,0.0,0,0,0.0,0.0,0,0,0.0,0,0.0,0.0,0,0.0,0,0.0,0.0,0.0,0.0,0.0,0.0,0.0,0.0,0.0,0.0,0.0,0.0,0.0,0.0,0.0,0,0.0,0,0.0,0.0,0,0,0,0,0,0,0,0,0,0,0,0.0,0,300.0,41.9,0.0,1.6,52.4,0.0,0.0,60.0,0.14,58.3
45,587,Pt,0.5,0,0.0,IWI,0,400,1.0,CeO2,0,1.0,0.0,0,0.0,0,0.0,300.0,41.9,0.0,1.6,52.4,0.0,0.0,60.0,0.14,0.5,0.0,0.0,0.0,0.0,0.0,0.0,1,0,0,0,0,0,0,0,0,0,0,0,400,1.0,0.0,0,1.0,0.0,0,0,0.0,0.0,0,0,0.0,0,0.0,0.0,0,0.0,0,0.0,0.0,0.0,0.0,0.0,0.0,0.0,0.0,0.0,0.0,0.0,0.0,0.0,0.0,0.0,0,0.0,0,0.0,0.0,0,0,0,0,0,0,0,0,0,0,0,0.0,0,300.0,41.9,0.0,1.6,52.4,0.0,0.0,60.0,0.14,19.9
46,589,Pt,2.5,0,0.0,IWI,0,400,1.0,CeO2,0,1.0,0.0,0,0.0,0,0.0,350.0,41.9,0.0,1.6,52.4,0.0,0.0,60.0,0.14,2.5,0.0,0.0,0.0,0.0,0.0,0.0,1,0,0,0,0,0,0,0,0,0,0,0,400,1.0,0.0,0,1.0,0.0,0,0,0.0,0.0,0,0,0.0,0,0.0,0.0,0,0.0,0,0.0,0.0,0.0,0.0,0.0,0.0,0.0,0.0,0.0,0.0,0.0,0.0,0.0,0.0,0.0,0,0.0,0,0.0,0.0,0,0,0,0,0,0,0,0,0,0,0,0.0,0,350.0,41.9,0.0,1.6,52.4,0.0,0.0,60.0,0.14,38.8
47,594,Pt,2.5,0,0.0,IWI,0,400,1.0,CeO2,0,1.0,0.0,0,0.0,0,0.0,350.0,41.9,0.0,1.6,52.4,0.0,0.0,60.0,0.14,2.5,0.0,0.0,0.0,0.0,0.0,0.0,1,0,0,0,0,0,0,0,0,0,0,0,400,1.0,0.0,0,1.0,0.0,0,0,0.0,0.0,0,0,0.0,0,0.0,0.0,0,0.0,0,0.0,0.0,0.0,0.0,0.0,0.0,0.0,0.0,0.0,0.0,0.0,0.0,0.0,0.0,0.0,0,0.0,0,0.0,0.0,0,0,0,0,0,0,0,0,0,0,0,0.0,0,350.0,41.9,0.0,1.6,52.4,0.0,0.0,60.0,0.14,81.9
48,622,Pt,2.2,0,0.0,WI,0,380,4.0,CeO2,ZrO2,0.58,0.42,0,0.0,0,0.0,252.0,30.3,0.0,4.9,33.0,10.5,0.0,60.0,0.23,2.2,0.0,0.0,0.0,0.0,0.0,0.0,0,1,0,0,0,0,0,0,0,0,0,0,380,4.0,0.0,0,0.58,0.0,0,0,0.0,0.42,0,0,0.0,0,0.0,0.0,0,0.0,0,0.0,0.0,0.0,0.0,0.0,0.0,0.0,0.0,0.0,0.0,0.0,0.0,0.0,0.0,0.0,0,0.0,0,0.0,0.0,0,0,0,0,0,0,0,0,0,0,0,0.0,0,252.0,30.3,0.0,4.9,33.0,10.5,0.0,60.0,0.23,14.3
49,633,Pt,2.2,0,0.0,WI,0,380,4.0,CeO2,ZrO2,0.58,0.42,0,0.0,0,0.0,252.0,30.3,0.0,4.9,33.0,10.5,0.0,60.0,0.23,2.2,0.0,0.0,0.0,0.0,0.0,0.0,0,1,0,0,0,0,0,0,0,0,0,0,380,4.0,0.0,0,0.58,0.0,0,0,0.0,0.42,0,0,0.0,0,0.0,0.0,0,0.0,0,0.0,0.0,0.0,0.0,0.0,0.0,0.0,0.0,0.0,0.0,0.0,0.0,0.0,0.0,0.0,0,0.0,0,0.0,0.0,0,0,0,0,0,0,0,0,0,0,0,0.0,0,252.0,30.3,0.0,4.9,33.0,10.5,0.0,60.0,0.23,22.0
50,687,Pt,2.2,0,0.0,WI,0,380,4.0,CeO2,ZrO2,0.58,0.42,0,0.0,0,0.0,232.0,25.0,0.0,1.5,45.0,5.0,0.0,60.0,0.23,2.2,0.0,0.0,0.0,0.0,0.0,0.0,0,1,0,0,0,0,0,0,0,0,0,0,380,4.0,0.0,0,0.58,0.0,0,0,0.0,0.42,0,0,0.0,0,0.0,0.0,0,0.0,0,0.0,0.0,0.0,0.0,0.0,0.0,0.0,0.0,0.0,0.0,0.0,0.0,0.0,0.0,0.0,0,0.0,0,0.0,0.0,0,0,0,0,0,0,0,0,0,0,0,0.0,0,232.0,25.0,0.0,1.5,45.0,5.0,0.0,60.0,0.23,30.6
51,695,Pt,2.2,0,0.0,WI,0,380,4.0,CeO2,ZrO2,0.58,0.42,0,0.0,0,0.0,232.0,25.0,0.0,1.5,45.0,5.0,0.0,60.0,0.23,2.2,0.0,0.0,0.0,0.0,0.0,0.0,0,1,0,0,0,0,0,0,0,0,0,0,380,4.0,0.0,0,0.58,0.0,0,0,0.0,0.42,0,0,0.0,0,0.0,0.0,0,0.0,0,0.0,0.0,0.0,0.0,0.0,0.0,0.0,0.0,0.0,0.0,0.0,0.0,0.0,0.0,0.0,0,0.0,0,0.0,0.0,0,0,0,0,0,0,0,0,0,0,0,0.0,0,232.0,25.0,0.0,1.5,45.0,5.0,0.0,60.0,0.23,26.3
52,719,Pt,4.1,0,0.0,WI,0,380,4.0,CeO2,ZrO2,0.58,0.42,0,0.0,0,0.0,243.0,25.0,0.0,1.5,45.0,5.0,0.0,60.0,0.23,4.1,0.0,0.0,0.0,0.0,0.0,0.0,0,1,0,0,0,0,0,0,0,0,0,0,380,4.0,0.0,0,0.58,0.0,0,0,0.0,0.42,0,0,0.0,0,0.0,0.0,0,0.0,0,0.0,0.0,0.0,0.0,0.0,0.0,0.0,0.0,0.0,0.0,0.0,0.0,0.0,0.0,0.0,0,0.0,0,0.0,0.0,0,0,0,0,0,0,0,0,0,0,0,0.0,0,243.0,25.0,0.0,1.5,45.0,5.0,0.0,60.0,0.23,53.6
53,720,Pt,4.1,0,0.0,WI,0,380,4.0,CeO2,ZrO2,0.58,0.42,0,0.0,0,0.0,243.0,25.0,0.0,1.5,45.0,5.0,0.0,60.0,0.23,4.1,0.0,0.0,0.0,0.0,0.0,0.0,0,1,0,0,0,0,0,0,0,0,0,0,380,4.0,0.0,0,0.58,0.0,0,0,0.0,0.42,0,0,0.0,0,0.0,0.0,0,0.0,0,0.0,0.0,0.0,0.0,0.0,0.0,0.0,0.0,0.0,0.0,0.0,0.0,0.0,0.0,0.0,0,0.0,0,0.0,0.0,0,0,0,0,0,0,0,0,0,0,0,0.0,0,243.0,25.0,0.0,1.5,45.0,5.0,0.0,60.0,0.23,59.8
54,825,Pt,0.5,0,0.0,WI,0,25,0.0,TiO2,0,1.0,0.0,0,0.0,0,0.0,154.0,0.0,0.0,3.0,10.0,0.0,0.0,60.0,0.5,0.5,0.0,0.0,0.0,0.0,0.0,0.0,0,1,0,0,0,0,0,0,0,0,0,0,25,0.0,0.0,0,0.0,1.0,0,0,0.0,0.0,0,0,0.0,0,0.0,0.0,0,0.0,0,0.0,0.0,0.0,0.0,0.0,0.0,0.0,0.0,0.0,0.0,0.0,0.0,0.0,0.0,0.0,0,0.0,0,0.0,0.0,0,0,0,0,0,0,0,0,0,0,0,0.0,0,154.0,0.0,0.0,3.0,10.0,0.0,0.0,60.0,0.5,1.03
55,828,Pt,0.5,0,0.0,WI,0,25,0.0,TiO2,0,1.0,0.0,0,0.0,0,0.0,244.0,0.0,0.0,3.0,10.0,0.0,0.0,60.0,0.5,0.5,0.0,0.0,0.0,0.0,0.0,0.0,0,1,0,0,0,0,0,0,0,0,0,0,25,0.0,0.0,0,0.0,1.0,0,0,0.0,0.0,0,0,0.0,0,0.0,0.0,0,0.0,0,0.0,0.0,0.0,0.0,0.0,0.0,0.0,0.0,0.0,0.0,0.0,0.0,0.0,0.0,0.0,0,0.0,0,0.0,0.0,0,0,0,0,0,0,0,0,0,0,0,0.0,0,244.0,0.0,0.0,3.0,10.0,0.0,0.0,60.0,0.5,19.2
56,830,Pt,0.5,0,0.0,WI,0,25,0.0,TiO2,0,1.0,0.0,0,0.0,0,0.0,303.0,0.0,0.0,3.0,10.0,0.0,0.0,60.0,0.5,0.5,0.0,0.0,0.0,0.0,0.0,0.0,0,1,0,0,0,0,0,0,0,0,0,0,25,0.0,0.0,0,0.0,1.0,0,0,0.0,0.0,0,0,0.0,0,0.0,0.0,0,0.0,0,0.0,0.0,0.0,0.0,0.0,0.0,0.0,0.0,0.0,0.0,0.0,0.0,0.0,0.0,0.0,0,0.0,0,0.0,0.0,0,0,0,0,0,0,0,0,0,0,0,0.0,0,303.0,0.0,0.0,3.0,10.0,0.0,0.0,60.0,0.5,46.0
57,833,Pt,0.5,0,0.0,WI,0,25,0.0,TiO2,0,1.0,0.0,0,0.0,0,0.0,384.0,0.0,0.0,3.0,10.0,0.0,0.0,60.0,0.5,0.5,0.0,0.0,0.0,0.0,0.0,0.0,0,1,0,0,0,0,0,0,0,0,0,0,25,0.0,0.0,0,0.0,1.0,0,0,0.0,0.0,0,0,0.0,0,0.0,0.0,0,0.0,0,0.0,0.0,0.0,0.0,0.0,0.0,0.0,0.0,0.0,0.0,0.0,0.0,0.0,0.0,0.0,0,0.0,0,0.0,0.0,0,0,0,0,0,0,0,0,0,0,0,0.0,0,384.0,0.0,0.0,3.0,10.0,0.0,0.0,60.0,0.5,96.3
58,834,Pt,0.5,0,0.0,WI,0,25,0.0,TiO2,0,1.0,0.0,0,0.0,0,0.0,413.0,0.0,0.0,3.0,10.0,0.0,0.0,60.0,0.5,0.5,0.0,0.0,0.0,0.0,0.0,0.0,0,1,0,0,0,0,0,0,0,0,0,0,25,0.0,0.0,0,0.0,1.0,0,0,0.0,0.0,0,0,0.0,0,0.0,0.0,0,0.0,0,0.0,0.0,0.0,0.0,0.0,0.0,0.0,0.0,0.0,0.0,0.0,0.0,0.0,0.0,0.0,0,0.0,0,0.0,0.0,0,0,0,0,0,0,0,0,0,0,0,0.0,0,413.0,0.0,0.0,3.0,10.0,0.0,0.0,60.0,0.5,95.9
59,837,Pt,0.5,0,0.0,WI,0,25,0.0,CeO2,0,1.0,0.0,0,0.0,0,0.0,236.0,0.0,0.0,3.0,10.0,0.0,0.0,60.0,0.5,0.5,0.0,0.0,0.0,0.0,0.0,0.0,0,1,0,0,0,0,0,0,0,0,0,0,25,0.0,0.0,0,1.0,0.0,0,0,0.0,0.0,0,0,0.0,0,0.0,0.0,0,0.0,0,0.0,0.0,0.0,0.0,0.0,0.0,0.0,0.0,0.0,0.0,0.0,0.0,0.0,0.0,0.0,0,0.0,0,0.0,0.0,0,0,0,0,0,0,0,0,0,0,0,0.0,0,236.0,0.0,0.0,3.0,10.0,0.0,0.0,60.0,0.5,3.89
60,929,Pt,0.5,0,0.0,WI,0,25,0.0,Al2O3,0,1.0,0.0,Co,10.0,0,0.0,221.0,0.0,0.0,3.0,10.0,0.0,0.0,60.0,0.5,0.5,0.0,0.0,0.0,0.0,0.0,0.0,0,1,0,0,0,0,0,0,0,0,0,0,25,0.0,1.0,0,0.0,0.0,0,0,0.0,0.0,0,0,0.0,0,0.0,0.0,0,0.0,0,0.0,0.0,0.0,0.0,0.0,0.0,10.0,0.0,0.0,0.0,0.0,0.0,0.0,0.0,0.0,0,0.0,0,0.0,0.0,0,0,0,0,0,0,0,0,0,0,0,0.0,0,221.0,0.0,0.0,3.0,10.0,0.0,0.0,60.0,0.5,2.12
61,930,Pt,0.5,0,0.0,WI,0,25,0.0,Al2O3,0,1.0,0.0,Co,10.0,0,0.0,262.0,0.0,0.0,3.0,10.0,0.0,0.0,60.0,0.5,0.5,0.0,0.0,0.0,0.0,0.0,0.0,0,1,0,0,0,0,0,0,0,0,0,0,25,0.0,1.0,0,0.0,0.0,0,0,0.0,0.0,0,0,0.0,0,0.0,0.0,0,0.0,0,0.0,0.0,0.0,0.0,0.0,0.0,10.0,0.0,0.0,0.0,0.0,0.0,0.0,0.0,0.0,0,0.0,0,0.0,0.0,0,0,0,0,0,0,0,0,0,0,0,0.0,0,262.0,0.0,0.0,3.0,10.0,0.0,0.0,60.0,0.5,12.9
62,931,Pt,0.5,0,0.0,WI,0,25,0.0,Al2O3,0,1.0,0.0,Co,10.0,0,0.0,272.0,0.0,0.0,3.0,10.0,0.0,0.0,60.0,0.5,0.5,0.0,0.0,0.0,0.0,0.0,0.0,0,1,0,0,0,0,0,0,0,0,0,0,25,0.0,1.0,0,0.0,0.0,0,0,0.0,0.0,0,0,0.0,0,0.0,0.0,0,0.0,0,0.0,0.0,0.0,0.0,0.0,0.0,10.0,0.0,0.0,0.0,0.0,0.0,0.0,0.0,0.0,0,0.0,0,0.0,0.0,0,0,0,0,0,0,0,0,0,0,0,0.0,0,272.0,0.0,0.0,3.0,10.0,0.0,0.0,60.0,0.5,18.9
63,932,Pt,0.5,0,0.0,WI,0,25,0.0,Al2O3,0,1.0,0.0,Co,10.0,0,0.0,282.0,0.0,0.0,3.0,10.0,0.0,0.0,60.0,0.5,0.5,0.0,0.0,0.0,0.0,0.0,0.0,0,1,0,0,0,0,0,0,0,0,0,0,25,0.0,1.0,0,0.0,0.0,0,0,0.0,0.0,0,0,0.0,0,0.0,0.0,0,0.0,0,0.0,0.0,0.0,0.0,0.0,0.0,10.0,0.0,0.0,0.0,0.0,0.0,0.0,0.0,0.0,0,0.0,0,0.0,0.0,0,0,0,0,0,0,0,0,0,0,0,0.0,0,282.0,0.0,0.0,3.0,10.0,0.0,0.0,60.0,0.5,27.6
64,933,Pt,0.5,0,0.0,WI,0,25,0.0,Al2O3,0,1.0,0.0,Co,10.0,0,0.0,294.0,0.0,0.0,3.0,10.0,0.0,0.0,60.0,0.5,0.5,0.0,0.0,0.0,0.0,0.0,0.0,0,1,0,0,0,0,0,0,0,0,0,0,25,0.0,1.0,0,0.0,0.0,0,0,0.0,0.0,0,0,0.0,0,0.0,0.0,0,0.0,0,0.0,0.0,0.0,0.0,0.0,0.0,10.0,0.0,0.0,0.0,0.0,0.0,0.0,0.0,0.0,0,0.0,0,0.0,0.0,0,0,0,0,0,0,0,0,0,0,0,0.0,0,294.0,0.0,0.0,3.0,10.0,0.0,0.0,60.0,0.5,44.6
65,934,Pt,0.5,0,0.0,WI,0,25,0.0,Al2O3,0,1.0,0.0,Co,10.0,0,0.0,304.0,0.0,0.0,3.0,10.0,0.0,0.0,60.0,0.5,0.5,0.0,0.0,0.0,0.0,0.0,0.0,0,1,0,0,0,0,0,0,0,0,0,0,25,0.0,1.0,0,0.0,0.0,0,0,0.0,0.0,0,0,0.0,0,0.0,0.0,0,0.0,0,0.0,0.0,0.0,0.0,0.0,0.0,10.0,0.0,0.0,0.0,0.0,0.0,0.0,0.0,0.0,0,0.0,0,0.0,0.0,0,0,0,0,0,0,0,0,0,0,0,0.0,0,304.0,0.0,0.0,3.0,10.0,0.0,0.0,60.0,0.5,63.5
66,939,Pt,0.5,0,0.0,WI,0,25,0.0,Al2O3,0,1.0,0.0,Co,10.0,0,0.0,425.0,0.0,0.0,3.0,10.0,0.0,0.0,60.0,0.5,0.5,0.0,0.0,0.0,0.0,0.0,0.0,0,1,0,0,0,0,0,0,0,0,0,0,25,0.0,1.0,0,0.0,0.0,0,0,0.0,0.0,0,0,0.0,0,0.0,0.0,0,0.0,0,0.0,0.0,0.0,0.0,0.0,0.0,10.0,0.0,0.0,0.0,0.0,0.0,0.0,0.0,0.0,0,0.0,0,0.0,0.0,0,0,0,0,0,0,0,0,0,0,0,0.0,0,425.0,0.0,0.0,3.0,10.0,0.0,0.0,60.0,0.5,96.3
67,1087,Pt,0.5,0,0.0,WI,0,25,0.0,TiO2,0,1.0,0.0,Ce,10.0,0,0.0,261.0,0.0,0.0,3.0,10.0,0.0,0.0,60.0,0.5,0.5,0.0,0.0,0.0,0.0,0.0,0.0,0,1,0,0,0,0,0,0,0,0,0,0,25,0.0,0.0,0,0.0,1.0,0,0,0.0,0.0,0,0,0.0,0,0.0,0.0,0,0.0,0,0.0,0.0,0.0,0.0,0.0,10.0,0.0,0.0,0.0,0.0,0.0,0.0,0.0,0.0,0.0,0,0.0,0,0.0,0.0,0,0,0,0,0,0,0,0,0,0,0,0.0,0,261.0,0.0,0.0,3.0,10.0,0.0,0.0,60.0,0.5,43.5
68,1088,Pt,0.5,0,0.0,WI,0,25,0.0,TiO2,0,1.0,0.0,Ce,10.0,0,0.0,273.0,0.0,0.0,3.0,10.0,0.0,0.0,60.0,0.5,0.5,0.0,0.0,0.0,0.0,0.0,0.0,0,1,0,0,0,0,0,0,0,0,0,0,25,0.0,0.0,0,0.0,1.0,0,0,0.0,0.0,0,0,0.0,0,0.0,0.0,0,0.0,0,0.0,0.0,0.0,0.0,0.0,10.0,0.0,0.0,0.0,0.0,0.0,0.0,0.0,0.0,0.0,0,0.0,0,0.0,0.0,0,0,0,0,0,0,0,0,0,0,0,0.0,0,273.0,0.0,0.0,3.0,10.0,0.0,0.0,60.0,0.5,52.1
69,1089,Pt,0.5,0,0.0,WI,0,25,0.0,TiO2,0,1.0,0.0,Ce,10.0,0,0.0,303.0,0.0,0.0,3.0,10.0,0.0,0.0,60.0,0.5,0.5,0.0,0.0,0.0,0.0,0.0,0.0,0,1,0,0,0,0,0,0,0,0,0,0,25,0.0,0.0,0,0.0,1.0,0,0,0.0,0.0,0,0,0.0,0,0.0,0.0,0,0.0,0,0.0,0.0,0.0,0.0,0.0,10.0,0.0,0.0,0.0,0.0,0.0,0.0,0.0,0.0,0.0,0,0.0,0,0.0,0.0,0,0,0,0,0,0,0,0,0,0,0,0.0,0,303.0,0.0,0.0,3.0,10.0,0.0,0.0,60.0,0.5,74.9
70,1091,Pt,0.5,0,0.0,WI,0,25,0.0,TiO2,0,1.0,0.0,Ce,10.0,0,0.0,322.0,0.0,0.0,3.0,10.0,0.0,0.0,60.0,0.5,0.5,0.0,0.0,0.0,0.0,0.0,0.0,0,1,0,0,0,0,0,0,0,0,0,0,25,0.0,0.0,0,0.0,1.0,0,0,0.0,0.0,0,0,0.0,0,0.0,0.0,0,0.0,0,0.0,0.0,0.0,0.0,0.0,10.0,0.0,0.0,0.0,0.0,0.0,0.0,0.0,0.0,0.0,0,0.0,0,0.0,0.0,0,0,0,0,0,0,0,0,0,0,0,0.0,0,322.0,0.0,0.0,3.0,10.0,0.0,0.0,60.0,0.5,87.5
71,1157,Pt,0.5,0,0.0,WI,0,25,0.0,TiO2,0,1.0,0.0,Ce,10.0,0,0.0,261.0,0.0,0.0,3.0,10.0,0.0,0.0,60.0,0.5,0.5,0.0,0.0,0.0,0.0,0.0,0.0,0,1,0,0,0,0,0,0,0,0,0,0,25,0.0,0.0,0,0.0,1.0,0,0,0.0,0.0,0,0,0.0,0,0.0,0.0,0,0.0,0,0.0,0.0,0.0,0.0,0.0,10.0,0.0,0.0,0.0,0.0,0.0,0.0,0.0,0.0,0.0,0,0.0,0,0.0,0.0,0,0,0,0,0,0,0,0,0,0,0,0.0,0,261.0,0.0,0.0,3.0,10.0,0.0,0.0,60.0,0.5,44.0
72,1158,Pt,0.5,0,0.0,WI,0,25,0.0,TiO2,0,1.0,0.0,Ce,10.0,0,0.0,273.0,0.0,0.0,3.0,10.0,0.0,0.0,60.0,0.5,0.5,0.0,0.0,0.0,0.0,0.0,0.0,0,1,0,0,0,0,0,0,0,0,0,0,25,0.0,0.0,0,0.0,1.0,0,0,0.0,0.0,0,0,0.0,0,0.0,0.0,0,0.0,0,0.0,0.0,0.0,0.0,0.0,10.0,0.0,0.0,0.0,0.0,0.0,0.0,0.0,0.0,0.0,0,0.0,0,0.0,0.0,0,0,0,0,0,0,0,0,0,0,0,0.0,0,273.0,0.0,0.0,3.0,10.0,0.0,0.0,60.0,0.5,52.6
73,1159,Pt,0.5,0,0.0,WI,0,25,0.0,TiO2,0,1.0,0.0,Ce,10.0,0,0.0,303.0,0.0,0.0,3.0,10.0,0.0,0.0,60.0,0.5,0.5,0.0,0.0,0.0,0.0,0.0,0.0,0,1,0,0,0,0,0,0,0,0,0,0,25,0.0,0.0,0,0.0,1.0,0,0,0.0,0.0,0,0,0.0,0,0.0,0.0,0,0.0,0,0.0,0.0,0.0,0.0,0.0,10.0,0.0,0.0,0.0,0.0,0.0,0.0,0.0,0.0,0.0,0,0.0,0,0.0,0.0,0,0,0,0,0,0,0,0,0,0,0,0.0,0,303.0,0.0,0.0,3.0,10.0,0.0,0.0,60.0,0.5,75.4
74,1161,Pt,0.5,0,0.0,WI,0,25,0.0,TiO2,0,1.0,0.0,Ce,10.0,0,0.0,322.0,0.0,0.0,3.0,10.0,0.0,0.0,60.0,0.5,0.5,0.0,0.0,0.0,0.0,0.0,0.0,0,1,0,0,0,0,0,0,0,0,0,0,25,0.0,0.0,0,0.0,1.0,0,0,0.0,0.0,0,0,0.0,0,0.0,0.0,0,0.0,0,0.0,0.0,0.0,0.0,0.0,10.0,0.0,0.0,0.0,0.0,0.0,0.0,0.0,0.0,0.0,0,0.0,0,0.0,0.0,0,0,0,0,0,0,0,0,0,0,0,0.0,0,322.0,0.0,0.0,3.0,10.0,0.0,0.0,60.0,0.5,88.2
75,1190,Pt,0.5,0,0.0,WI,0,25,0.0,Al2O3,0,1.0,0.0,Co,10.0,0,0.0,221.0,0.0,0.0,3.0,10.0,0.0,0.0,60.0,0.5,0.5,0.0,0.0,0.0,0.0,0.0,0.0,0,1,0,0,0,0,0,0,0,0,0,0,25,0.0,1.0,0,0.0,0.0,0,0,0.0,0.0,0,0,0.0,0,0.0,0.0,0,0.0,0,0.0,0.0,0.0,0.0,0.0,0.0,10.0,0.0,0.0,0.0,0.0,0.0,0.0,0.0,0.0,0,0.0,0,0.0,0.0,0,0,0,0,0,0,0,0,0,0,0,0.0,0,221.0,0.0,0.0,3.0,10.0,0.0,0.0,60.0,0.5,2.5
76,1192,Pt,0.5,0,0.0,WI,0,25,0.0,Al2O3,0,1.0,0.0,Co,10.0,0,0.0,262.0,0.0,0.0,3.0,10.0,0.0,0.0,60.0,0.5,0.5,0.0,0.0,0.0,0.0,0.0,0.0,0,1,0,0,0,0,0,0,0,0,0,0,25,0.0,1.0,0,0.0,0.0,0,0,0.0,0.0,0,0,0.0,0,0.0,0.0,0,0.0,0,0.0,0.0,0.0,0.0,0.0,0.0,10.0,0.0,0.0,0.0,0.0,0.0,0.0,0.0,0.0,0,0.0,0,0.0,0.0,0,0,0,0,0,0,0,0,0,0,0,0.0,0,262.0,0.0,0.0,3.0,10.0,0.0,0.0,60.0,0.5,13.1
77,1193,Pt,0.5,0,0.0,WI,0,25,0.0,Al2O3,0,1.0,0.0,Co,10.0,0,0.0,272.0,0.0,0.0,3.0,10.0,0.0,0.0,60.0,0.5,0.5,0.0,0.0,0.0,0.0,0.0,0.0,0,1,0,0,0,0,0,0,0,0,0,0,25,0.0,1.0,0,0.0,0.0,0,0,0.0,0.0,0,0,0.0,0,0.0,0.0,0,0.0,0,0.0,0.0,0.0,0.0,0.0,0.0,10.0,0.0,0.0,0.0,0.0,0.0,0.0,0.0,0.0,0,0.0,0,0.0,0.0,0,0,0,0,0,0,0,0,0,0,0,0.0,0,272.0,0.0,0.0,3.0,10.0,0.0,0.0,60.0,0.5,19.2
78,1194,Pt,0.5,0,0.0,WI,0,25,0.0,Al2O3,0,1.0,0.0,Co,10.0,0,0.0,282.0,0.0,0.0,3.0,10.0,0.0,0.0,60.0,0.5,0.5,0.0,0.0,0.0,0.0,0.0,0.0,0,1,0,0,0,0,0,0,0,0,0,0,25,0.0,1.0,0,0.0,0.0,0,0,0.0,0.0,0,0,0.0,0,0.0,0.0,0,0.0,0,0.0,0.0,0.0,0.0,0.0,0.0,10.0,0.0,0.0,0.0,0.0,0.0,0.0,0.0,0.0,0,0.0,0,0.0,0.0,0,0,0,0,0,0,0,0,0,0,0,0.0,0,282.0,0.0,0.0,3.0,10.0,0.0,0.0,60.0,0.5,27.2
79,1195,Pt,0.5,0,0.0,WI,0,25,0.0,Al2O3,0,1.0,0.0,Co,10.0,0,0.0,294.0,0.0,0.0,3.0,10.0,0.0,0.0,60.0,0.5,0.5,0.0,0.0,0.0,0.0,0.0,0.0,0,1,0,0,0,0,0,0,0,0,0,0,25,0.0,1.0,0,0.0,0.0,0,0,0.0,0.0,0,0,0.0,0,0.0,0.0,0,0.0,0,0.0,0.0,0.0,0.0,0.0,0.0,10.0,0.0,0.0,0.0,0.0,0.0,0.0,0.0,0.0,0,0.0,0,0.0,0.0,0,0,0,0,0,0,0,0,0,0,0,0.0,0,294.0,0.0,0.0,3.0,10.0,0.0,0.0,60.0,0.5,44.4
80,1196,Pt,0.5,0,0.0,WI,0,25,0.0,Al2O3,0,1.0,0.0,Co,10.0,0,0.0,304.0,0.0,0.0,3.0,10.0,0.0,0.0,60.0,0.5,0.5,0.0,0.0,0.0,0.0,0.0,0.0,0,1,0,0,0,0,0,0,0,0,0,0,25,0.0,1.0,0,0.0,0.0,0,0,0.0,0.0,0,0,0.0,0,0.0,0.0,0,0.0,0,0.0,0.0,0.0,0.0,0.0,0.0,10.0,0.0,0.0,0.0,0.0,0.0,0.0,0.0,0.0,0,0.0,0,0.0,0.0,0,0,0,0,0,0,0,0,0,0,0,0.0,0,304.0,0.0,0.0,3.0,10.0,0.0,0.0,60.0,0.5,63.3
81,1199,Pt,0.5,0,0.0,WI,0,25,0.0,Al2O3,0,1.0,0.0,Co,10.0,0,0.0,425.0,0.0,0.0,3.0,10.0,0.0,0.0,60.0,0.5,0.5,0.0,0.0,0.0,0.0,0.0,0.0,0,1,0,0,0,0,0,0,0,0,0,0,25,0.0,1.0,0,0.0,0.0,0,0,0.0,0.0,0,0,0.0,0,0.0,0.0,0,0.0,0,0.0,0.0,0.0,0.0,0.0,0.0,10.0,0.0,0.0,0.0,0.0,0.0,0.0,0.0,0.0,0,0.0,0,0.0,0.0,0,0,0,0,0,0,0,0,0,0,0,0.0,0,425.0,0.0,0.0,3.0,10.0,0.0,0.0,60.0,0.5,96.1
82,1332,Pt,0.5,0,0.0,WI,0,25,0.0,CeO2,0,1.0,0.0,0,0.0,0,0.0,236.0,0.0,0.0,3.0,10.0,0.0,0.0,60.0,0.5,0.5,0.0,0.0,0.0,0.0,0.0,0.0,0,1,0,0,0,0,0,0,0,0,0,0,25,0.0,0.0,0,1.0,0.0,0,0,0.0,0.0,0,0,0.0,0,0.0,0.0,0,0.0,0,0.0,0.0,0.0,0.0,0.0,0.0,0.0,0.0,0.0,0.0,0.0,0.0,0.0,0.0,0.0,0,0.0,0,0.0,0.0,0,0,0,0,0,0,0,0,0,0,0,0.0,0,236.0,0.0,0.0,3.0,10.0,0.0,0.0,60.0,0.5,9.24
83,2183,Pt,5.0,0,0.0,ME,0,25,0.0,CeO2,0,1.0,0.0,0,0.0,0,0.0,250.0,24.99,0.0,6.15,23.08,7.68,0.77,60.0,0.555,5.0,0.0,0.0,0.0,0.0,0.0,0.0,0,0,0,0,0,0,0,0,0,0,1,0,25,0.0,0.0,0,1.0,0.0,0,0,0.0,0.0,0,0,0.0,0,0.0,0.0,0,0.0,0,0.0,0.0,0.0,0.0,0.0,0.0,0.0,0.0,0.0,0.0,0.0,0.0,0.0,0.0,0.0,0,0.0,0,0.0,0.0,0,0,0,0,0,0,0,0,0,0,0,0.0,0,250.0,24.99,0.0,6.15,23.08,7.68,0.77,60.0,0.555,2.9
84,2184,Pt,5.0,0,0.0,ME,0,25,0.0,CeO2,0,1.0,0.0,0,0.0,0,0.0,300.0,24.99,0.0,6.15,23.08,7.68,0.77,60.0,0.555,5.0,0.0,0.0,0.0,0.0,0.0,0.0,0,0,0,0,0,0,0,0,0,0,1,0,25,0.0,0.0,0,1.0,0.0,0,0,0.0,0.0,0,0,0.0,0,0.0,0.0,0,0.0,0,0.0,0.0,0.0,0.0,0.0,0.0,0.0,0.0,0.0,0.0,0.0,0.0,0.0,0.0,0.0,0,0.0,0,0.0,0.0,0,0,0,0,0,0,0,0,0,0,0,0.0,0,300.0,24.99,0.0,6.15,23.08,7.68,0.77,60.0,0.555,11.4
85,2197,Pt,5.0,0,0.0,ME,0,25,0.0,CeO2,0,1.0,0.0,0,0.0,0,0.0,250.0,24.99,0.0,6.15,23.08,7.68,0.77,60.0,0.555,5.0,0.0,0.0,0.0,0.0,0.0,0.0,0,0,0,0,0,0,0,0,0,0,1,0,25,0.0,0.0,0,1.0,0.0,0,0,0.0,0.0,0,0,0.0,0,0.0,0.0,0,0.0,0,0.0,0.0,0.0,0.0,0.0,0.0,0.0,0.0,0.0,0.0,0.0,0.0,0.0,0.0,0.0,0,0.0,0,0.0,0.0,0,0,0,0,0,0,0,0,0,0,0,0.0,0,250.0,24.99,0.0,6.15,23.08,7.68,0.77,60.0,0.555,0.169
86,2198,Pt,5.0,0,0.0,ME,0,25,0.0,CeO2,0,1.0,0.0,0,0.0,0,0.0,300.0,24.99,0.0,6.15,23.08,7.68,0.77,60.0,0.555,5.0,0.0,0.0,0.0,0.0,0.0,0.0,0,0,0,0,0,0,0,0,0,0,1,0,25,0.0,0.0,0,1.0,0.0,0,0,0.0,0.0,0,0,0.0,0,0.0,0.0,0,0.0,0,0.0,0.0,0.0,0.0,0.0,0.0,0.0,0.0,0.0,0.0,0.0,0.0,0.0,0.0,0.0,0,0.0,0,0.0,0.0,0,0,0,0,0,0,0,0,0,0,0,0.0,0,300.0,24.99,0.0,6.15,23.08,7.68,0.77,60.0,0.555,8.03
87,2298,Pt,1.0,0,0.0,IWI,0,500,4.0,CeO2,ZrO2,0.6,0.4,0,0.0,0,0.0,623.0,45.3,0.0,11.8,34.4,7.4,1.1,60.0,14.8,1.0,0.0,0.0,0.0,0.0,0.0,0.0,1,0,0,0,0,0,0,0,0,0,0,0,500,4.0,0.0,0,0.6,0.0,0,0,0.0,0.4,0,0,0.0,0,0.0,0.0,0,0.0,0,0.0,0.0,0.0,0.0,0.0,0.0,0.0,0.0,0.0,0.0,0.0,0.0,0.0,0.0,0.0,0,0.0,0,0.0,0.0,0,0,0,0,0,0,0,0,0,0,0,0.0,0,623.0,45.3,0.0,11.8,34.4,7.4,1.1,60.0,14.8,86.0
88,2299,Pt,1.0,0,0.0,IWI,0,500,4.0,CeO2,ZrO2,0.6,0.4,0,0.0,0,0.0,623.0,45.3,0.0,11.8,34.4,7.4,1.1,60.0,14.8,1.0,0.0,0.0,0.0,0.0,0.0,0.0,1,0,0,0,0,0,0,0,0,0,0,0,500,4.0,0.0,0,0.6,0.0,0,0,0.0,0.4,0,0,0.0,0,0.0,0.0,0,0.0,0,0.0,0.0,0.0,0.0,0.0,0.0,0.0,0.0,0.0,0.0,0.0,0.0,0.0,0.0,0.0,0,0.0,0,0.0,0.0,0,0,0,0,0,0,0,0,0,0,0,0.0,0,623.0,45.3,0.0,11.8,34.4,7.4,1.1,60.0,14.8,90.3
89,2300,Pt,1.0,0,0.0,IWI,0,500,4.0,CeO2,ZrO2,0.6,0.4,0,0.0,0,0.0,623.0,45.3,0.0,11.8,34.4,7.4,1.1,60.0,14.8,1.0,0.0,0.0,0.0,0.0,0.0,0.0,1,0,0,0,0,0,0,0,0,0,0,0,500,4.0,0.0,0,0.6,0.0,0,0,0.0,0.4,0,0,0.0,0,0.0,0.0,0,0.0,0,0.0,0.0,0.0,0.0,0.0,0.0,0.0,0.0,0.0,0.0,0.0,0.0,0.0,0.0,0.0,0,0.0,0,0.0,0.0,0,0,0,0,0,0,0,0,0,0,0,0.0,0,623.0,45.3,0.0,11.8,34.4,7.4,1.1,60.0,14.8,90.5
90,2301,Pt,1.0,0,0.0,IWI,0,500,4.0,CeO2,ZrO2,0.6,0.4,0,0.0,0,0.0,623.0,45.3,0.0,11.8,34.4,7.4,1.1,60.0,14.8,1.0,0.0,0.0,0.0,0.0,0.0,0.0,1,0,0,0,0,0,0,0,0,0,0,0,500,4.0,0.0,0,0.6,0.0,0,0,0.0,0.4,0,0,0.0,0,0.0,0.0,0,0.0,0,0.0,0.0,0.0,0.0,0.0,0.0,0.0,0.0,0.0,0.0,0.0,0.0,0.0,0.0,0.0,0,0.0,0,0.0,0.0,0,0,0,0,0,0,0,0,0,0,0,0.0,0,623.0,45.3,0.0,11.8,34.4,7.4,1.1,60.0,14.8,92.2
91,2302,Pt,1.0,0,0.0,IWI,0,500,4.0,CeO2,ZrO2,0.6,0.4,0,0.0,0,0.0,623.0,45.3,0.0,11.8,34.4,7.4,1.1,60.0,14.8,1.0,0.0,0.0,0.0,0.0,0.0,0.0,1,0,0,0,0,0,0,0,0,0,0,0,500,4.0,0.0,0,0.6,0.0,0,0,0.0,0.4,0,0,0.0,0,0.0,0.0,0,0.0,0,0.0,0.0,0.0,0.0,0.0,0.0,0.0,0.0,0.0,0.0,0.0,0.0,0.0,0.0,0.0,0,0.0,0,0.0,0.0,0,0,0,0,0,0,0,0,0,0,0,0.0,0,623.0,45.3,0.0,11.8,34.4,7.4,1.1,60.0,14.8,95.6
92,2304,Pt,1.0,0,0.0,IWI,0,500,4.0,CeO2,ZrO2,0.6,0.4,0,0.0,0,0.0,623.0,45.3,0.0,11.8,34.4,7.4,1.1,60.0,14.8,1.0,0.0,0.0,0.0,0.0,0.0,0.0,1,0,0,0,0,0,0,0,0,0,0,0,500,4.0,0.0,0,0.6,0.0,0,0,0.0,0.4,0,0,0.0,0,0.0,0.0,0,0.0,0,0.0,0.0,0.0,0.0,0.0,0.0,0.0,0.0,0.0,0.0,0.0,0.0,0.0,0.0,0.0,0,0.0,0,0.0,0.0,0,0,0,0,0,0,0,0,0,0,0,0.0,0,623.0,45.3,0.0,11.8,34.4,7.4,1.1,60.0,14.8,97.0
93,2365,Pt,1.0,0,0.0,IWI,0,500,1.0,CeO2,ZrO2,0.5,0.5,0,0.0,0,0.0,275.0,4.0,0.0,6.0,20.0,6.0,0.0,60.0,0.3,1.0,0.0,0.0,0.0,0.0,0.0,0.0,1,0,0,0,0,0,0,0,0,0,0,0,500,1.0,0.0,0,0.5,0.0,0,0,0.0,0.5,0,0,0.0,0,0.0,0.0,0,0.0,0,0.0,0.0,0.0,0.0,0.0,0.0,0.0,0.0,0.0,0.0,0.0,0.0,0.0,0.0,0.0,0,0.0,0,0.0,0.0,0,0,0,0,0,0,0,0,0,0,0,0.0,0,275.0,4.0,0.0,6.0,20.0,6.0,0.0,60.0,0.3,18.3
94,2366,Pt,1.0,0,0.0,IWI,0,500,1.0,CeO2,ZrO2,0.5,0.5,0,0.0,0,0.0,275.0,4.0,0.0,6.0,20.0,6.0,0.0,60.0,0.3,1.0,0.0,0.0,0.0,0.0,0.0,0.0,1,0,0,0,0,0,0,0,0,0,0,0,500,1.0,0.0,0,0.5,0.0,0,0,0.0,0.5,0,0,0.0,0,0.0,0.0,0,0.0,0,0.0,0.0,0.0,0.0,0.0,0.0,0.0,0.0,0.0,0.0,0.0,0.0,0.0,0.0,0.0,0,0.0,0,0.0,0.0,0,0,0,0,0,0,0,0,0,0,0,0.0,0,275.0,4.0,0.0,6.0,20.0,6.0,0.0,60.0,0.3,16.0
95,2367,Pt,1.0,0,0.0,IWI,0,500,1.0,CeO2,ZrO2,0.5,0.5,0,0.0,0,0.0,297.0,4.0,0.0,6.0,20.0,6.0,0.0,60.0,0.3,1.0,0.0,0.0,0.0,0.0,0.0,0.0,1,0,0,0,0,0,0,0,0,0,0,0,500,1.0,0.0,0,0.5,0.0,0,0,0.0,0.5,0,0,0.0,0,0.0,0.0,0,0.0,0,0.0,0.0,0.0,0.0,0.0,0.0,0.0,0.0,0.0,0.0,0.0,0.0,0.0,0.0,0.0,0,0.0,0,0.0,0.0,0,0,0,0,0,0,0,0,0,0,0,0.0,0,297.0,4.0,0.0,6.0,20.0,6.0,0.0,60.0,0.3,25.5
96,2368,Pt,1.0,0,0.0,IWI,0,500,1.0,CeO2,ZrO2,0.5,0.5,0,0.0,0,0.0,297.0,4.0,0.0,6.0,20.0,6.0,0.0,60.0,0.3,1.0,0.0,0.0,0.0,0.0,0.0,0.0,1,0,0,0,0,0,0,0,0,0,0,0,500,1.0,0.0,0,0.5,0.0,0,0,0.0,0.5,0,0,0.0,0,0.0,0.0,0,0.0,0,0.0,0.0,0.0,0.0,0.0,0.0,0.0,0.0,0.0,0.0,0.0,0.0,0.0,0.0,0.0,0,0.0,0,0.0,0.0,0,0,0,0,0,0,0,0,0,0,0,0.0,0,297.0,4.0,0.0,6.0,20.0,6.0,0.0,60.0,0.3,30.0
97,2370,Pt,1.0,0,0.0,IWI,0,500,1.0,CeO2,ZrO2,0.5,0.5,0,0.0,0,0.0,321.0,4.0,0.0,6.0,20.0,6.0,0.0,60.0,0.3,1.0,0.0,0.0,0.0,0.0,0.0,0.0,1,0,0,0,0,0,0,0,0,0,0,0,500,1.0,0.0,0,0.5,0.0,0,0,0.0,0.5,0,0,0.0,0,0.0,0.0,0,0.0,0,0.0,0.0,0.0,0.0,0.0,0.0,0.0,0.0,0.0,0.0,0.0,0.0,0.0,0.0,0.0,0,0.0,0,0.0,0.0,0,0,0,0,0,0,0,0,0,0,0,0.0,0,321.0,4.0,0.0,6.0,20.0,6.0,0.0,60.0,0.3,54.3
98,2371,Pt,1.0,0,0.0,IWI,0,500,1.0,CeO2,ZrO2,0.5,0.5,0,0.0,0,0.0,321.0,4.0,0.0,6.0,20.0,6.0,0.0,60.0,0.3,1.0,0.0,0.0,0.0,0.0,0.0,0.0,1,0,0,0,0,0,0,0,0,0,0,0,500,1.0,0.0,0,0.5,0.0,0,0,0.0,0.5,0,0,0.0,0,0.0,0.0,0,0.0,0,0.0,0.0,0.0,0.0,0.0,0.0,0.0,0.0,0.0,0.0,0.0,0.0,0.0,0.0,0.0,0,0.0,0,0.0,0.0,0,0,0,0,0,0,0,0,0,0,0,0.0,0,321.0,4.0,0.0,6.0,20.0,6.0,0.0,60.0,0.3,52.1
99,2485,Pt,0.5,0,0.0,WI,0,25,0.0,TiO2,0,1.0,0.0,0,0.0,0,0.0,303.0,0.0,0.0,3.0,10.0,0.0,0.0,60.0,0.5,0.5,0.0,0.0,0.0,0.0,0.0,0.0,0,1,0,0,0,0,0,0,0,0,0,0,25,0.0,0.0,0,0.0,1.0,0,0,0.0,0.0,0,0,0.0,0,0.0,0.0,0,0.0,0,0.0,0.0,0.0,0.0,0.0,0.0,0.0,0.0,0.0,0.0,0.0,0.0,0.0,0.0,0.0,0,0.0,0,0.0,0.0,0,0,0,0,0,0,0,0,0,0,0,0.0,0,303.0,0.0,0.0,3.0,10.0,0.0,0.0,60.0,0.5,40.6
100,2486,Pt,0.5,0,0.0,WI,0,25,0.0,TiO2,0,1.0,0.0,0,0.0,0,0.0,335.0,0.0,0.0,3.0,10.0,0.0,0.0,60.0,0.5,0.5,0.0,0.0,0.0,0.0,0.0,0.0,0,1,0,0,0,0,0,0,0,0,0,0,25,0.0,0.0,0,0.0,1.0,0,0,0.0,0.0,0,0,0.0,0,0.0,0.0,0,0.0,0,0.0,0.0,0.0,0.0,0.0,0.0,0.0,0.0,0.0,0.0,0.0,0.0,0.0,0.0,0.0,0,0.0,0,0.0,0.0,0,0,0,0,0,0,0,0,0,0,0,0.0,0,335.0,0.0,0.0,3.0,10.0,0.0,0.0,60.0,0.5,61.2
101,2491,Pt,0.5,0,0.0,WI,0,25,0.0,TiO2,0,1.0,0.0,0,0.0,0,0.0,413.0,0.0,0.0,3.0,10.0,0.0,0.0,60.0,0.5,0.5,0.0,0.0,0.0,0.0,0.0,0.0,0,1,0,0,0,0,0,0,0,0,0,0,25,0.0,0.0,0,0.0,1.0,0,0,0.0,0.0,0,0,0.0,0,0.0,0.0,0,0.0,0,0.0,0.0,0.0,0.0,0.0,0.0,0.0,0.0,0.0,0.0,0.0,0.0,0.0,0.0,0.0,0,0.0,0,0.0,0.0,0,0,0,0,0,0,0,0,0,0,0,0.0,0,413.0,0.0,0.0,3.0,10.0,0.0,0.0,60.0,0.5,94.6
102,2888,Pt,0.02,0,0.0,SCT,0,25,0.0,ZrO2,0,1.0,0.0,0,0.0,0,0.0,150.0,40.0,0.0,2.0,0.1,10.0,0.0,60.0,0.0,0.02,0.0,0.0,0.0,0.0,0.0,0.0,0,0,0,0,0,0,0,0,1,0,0,0,25,0.0,0.0,0,0.0,0.0,0,0,0.0,1.0,0,0,0.0,0,0.0,0.0,0,0.0,0,0.0,0.0,0.0,0.0,0.0,0.0,0.0,0.0,0.0,0.0,0.0,0.0,0.0,0.0,0.0,0,0.0,0,0.0,0.0,0,0,0,0,0,0,0,0,0,0,0,0.0,0,150.0,40.0,0.0,2.0,0.1,10.0,0.0,60.0,0.0,26.9
103,2889,Pt,0.02,0,0.0,SCT,0,25,0.0,ZrO2,0,1.0,0.0,0,0.0,0,0.0,165.0,40.0,0.0,2.0,0.1,10.0,0.0,60.0,0.0,0.02,0.0,0.0,0.0,0.0,0.0,0.0,0,0,0,0,0,0,0,0,1,0,0,0,25,0.0,0.0,0,0.0,0.0,0,0,0.0,1.0,0,0,0.0,0,0.0,0.0,0,0.0,0,0.0,0.0,0.0,0.0,0.0,0.0,0.0,0.0,0.0,0.0,0.0,0.0,0.0,0.0,0.0,0,0.0,0,0.0,0.0,0,0,0,0,0,0,0,0,0,0,0,0.0,0,165.0,40.0,0.0,2.0,0.1,10.0,0.0,60.0,0.0,31.2
104,2890,Pt,0.02,0,0.0,SCT,0,25,0.0,ZrO2,0,1.0,0.0,0,0.0,0,0.0,180.0,40.0,0.0,2.0,0.1,10.0,0.0,60.0,0.0,0.02,0.0,0.0,0.0,0.0,0.0,0.0,0,0,0,0,0,0,0,0,1,0,0,0,25,0.0,0.0,0,0.0,0.0,0,0,0.0,1.0,0,0,0.0,0,0.0,0.0,0,0.0,0,0.0,0.0,0.0,0.0,0.0,0.0,0.0,0.0,0.0,0.0,0.0,0.0,0.0,0.0,0.0,0,0.0,0,0.0,0.0,0,0,0,0,0,0,0,0,0,0,0,0.0,0,180.0,40.0,0.0,2.0,0.1,10.0,0.0,60.0,0.0,37.5
105,2891,Pt,0.02,0,0.0,SCT,0,25,0.0,ZrO2,0,1.0,0.0,0,0.0,0,0.0,195.0,40.0,0.0,2.0,0.1,10.0,0.0,60.0,0.0,0.02,0.0,0.0,0.0,0.0,0.0,0.0,0,0,0,0,0,0,0,0,1,0,0,0,25,0.0,0.0,0,0.0,0.0,0,0,0.0,1.0,0,0,0.0,0,0.0,0.0,0,0.0,0,0.0,0.0,0.0,0.0,0.0,0.0,0.0,0.0,0.0,0.0,0.0,0.0,0.0,0.0,0.0,0,0.0,0,0.0,0.0,0,0,0,0,0,0,0,0,0,0,0,0.0,0,195.0,40.0,0.0,2.0,0.1,10.0,0.0,60.0,0.0,43.1
106,2892,Pt,0.02,0,0.0,SCT,0,25,0.0,ZrO2,0,1.0,0.0,0,0.0,0,0.0,210.0,40.0,0.0,2.0,0.1,10.0,0.0,60.0,0.0,0.02,0.0,0.0,0.0,0.0,0.0,0.0,0,0,0,0,0,0,0,0,1,0,0,0,25,0.0,0.0,0,0.0,0.0,0,0,0.0,1.0,0,0,0.0,0,0.0,0.0,0,0.0,0,0.0,0.0,0.0,0.0,0.0,0.0,0.0,0.0,0.0,0.0,0.0,0.0,0.0,0.0,0.0,0,0.0,0,0.0,0.0,0,0,0,0,0,0,0,0,0,0,0,0.0,0,210.0,40.0,0.0,2.0,0.1,10.0,0.0,60.0,0.0,57.8
107,2893,Pt,0.02,0,0.0,SCT,0,25,0.0,ZrO2,0,1.0,0.0,0,0.0,0,0.0,225.0,40.0,0.0,2.0,0.1,10.0,0.0,60.0,0.0,0.02,0.0,0.0,0.0,0.0,0.0,0.0,0,0,0,0,0,0,0,0,1,0,0,0,25,0.0,0.0,0,0.0,0.0,0,0,0.0,1.0,0,0,0.0,0,0.0,0.0,0,0.0,0,0.0,0.0,0.0,0.0,0.0,0.0,0.0,0.0,0.0,0.0,0.0,0.0,0.0,0.0,0.0,0,0.0,0,0.0,0.0,0,0,0,0,0,0,0,0,0,0,0,0.0,0,225.0,40.0,0.0,2.0,0.1,10.0,0.0,60.0,0.0,86.4
